Repository: suchismitasarker/SKlearn-and-Lolopy-comparison

# SKlearn-and-Lolopy-comparison
SKlearn and Lolopy comparison
lolopy==1.1.1
matminer==0.7.8
matminer.egg==info
matplotlib==3.1.3
numpy==1.18.5
pandas==1.0.1
pymatgen==2019.12.22
python_ternary==1.0.7
scikit_learn==1.1.3
scipy==1.5.2
ternary==0.1

File: Data_Starry_2nd_gen_TC_model_Nov_22.csv (part 1 of 47)
,REFERENCE: doi,NAME,FORMULA,Family,PROPERTY: Material Family,IDENTIFIER: sampleid,IDENTIFIER: paperid,IDENTIFIER: figureid,PROPERTY: Temperature (K),PROPERTY: Seebeck coefficient (V/K),PROPERTY: Thermal conductivity (W*m^(-1)*K^(-1)),PROPERTY: Power factor (W*m^(-1)*K^(-2)),PROPERTY: ZT (-),PROPERTY: Electrical conductivity (S*m^(-1)),PROPERTY: sigma_E_0,PROPERTY: log sigma_E_0,PROPERTY: quality_factor,PROPERTY: log quality_factor,inexpensive,non-toxic,n_elements,electron_count,PROPERTY: Seebeck coefficient (muV/K),|S|(muV/K),,L,L*sigma*T,Electronic thermal conductivity,Lattice thermal conductivity,
42318,10.1063/1.3663526,Tm,BaTmCo4O7,,,24909,2038,20199,300,0.000135102,0.420721956,5.91E-07,0.000304311,37.72042493,23.665,1.374106509,0.000125367,,1,TRUE,4,0,135.102,135.102,0.31202486,1.81202486,1.81202E-08,0.000205051,0.420516905,
42317,10.1063/1.3663526,Er,BaErCo4O7,,,24908,2038,20199,300,0.000136928,0.636228172,3.58E-07,0.00014652,36.94601205,23.710125,1.374933844,8.3E-05,,1,TRUE,4,0,136.928,136.928,0.307151615,1.807151615,1.80715E-08,0.000200301,0.636027871,
42274,10.1039/c5ta01967b,x=0,Sr5(InSb3)2,,Antimonide,13181,2814,11013,300,0.00026657,1.087364621,,0.004761905,8.861419773,26.4053125,1.421691312,5.41E-05,,1,TRUE,3,46,266.57,266.57,0.10045783,1.60045783,1.60046E-08,4.2547E-05,1.087322074,
42270,10.1039/c5mh00033e,x=0.1,Nb7.9W9.1O47,,,24114,3737,19544,300,-0.000159253,2.000625195,5.82E-07,0.000165148,31.89616426,26.8805,1.429437343,2.99E-05,,1,TRUE,3,0,-159.253,159.253,0.253378543,1.753378543,1.75338E-08,0.000167778,2.000457417,
42257,10.3938/jkps.63.2153,Mg2Si0.5Sn0.5,Mg2Si0.5Sn0.5,Mg2Si,Mg2Si,9154,3575,7532,300,7.62E-05,1.696063703,,0.001780422,98.99407217,27.998,1.447127009,3.68E-05,,1,TRUE,3,8,76.2,76.2,0.518457847,2.018457847,2.01846E-08,0.000599446,1.695464257,
42256,10.1007/s10853-013-7220-1,CuCrS2.02,Cr1Cu1S2.02,,,7320,2965,5877,300,8.62E-05,1.02093393,7.55E-07,0.000498805,85.66433566,28.1370625,1.449278755,6.14E-05,,1,TRUE,3,0,86.2,86.2,0.475635512,1.975635512,1.97564E-08,0.000507725,1.020426205,
42251,10.1063/1.2809377,x=0.03,Ti1Fe0.03Co0.97Sb1,,,11357,1951,9366,300,3.92E-06,15.12205387,1.52E-05,0.00730545,2076.55633,28.740625,1.458496208,4.24E-06,,1,TRUE,4,17,3.92,3.92,0.966771506,2.466771506,2.46677E-08,0.01536717,15.1066867,
42244,10.1557/jmr.2011.153,Ru0.25In0.75-2,In0.75Ru0.25,Expensive,,19943,2888,16702,300,-8.89E-05,3.535843186,,0.002774639,86.09630637,29.4021875,1.468379643,1.85E-05,,0,TRUE,2,4,-88.9,88.9,0.464692534,1.964692534,1.96469E-08,0.000507458,3.535335728,
42231,10.1007/s11664-009-0700-z,x-??=0.15,Ca1.8Mn1Bi0.2O4,Toxic,,25891,11055,20845,300,-5.34E-05,0.689467159,,0.000333492,157.801,30.0904375,1.478428502,9.74E-05,,1,FALSE,4,0,-53.4,53.4,0.631065999,2.131065999,2.13107E-08,0.001008853,0.688458306,
42229,10.1007/s11664-009-0700-z,x-??=0.18,Ca1.7Mn1Bi0.3O4,Toxic,,25892,11055,20845,300,-5.59E-05,0.861420351,,0.000191619,150.646,30.1190625,1.47884145,7.8E-05,,1,FALSE,4,0,-55.9,55.9,0.617610949,2.117610949,2.11761E-08,0.000957029,0.860463322,
42228,10.1002/aenm.201500360,x=0.03,Sn1Se0.97S0.03,Toxic,,19479,120,16338,300,-0.000247782,0.702969364,2.04E-07,0.000459729,12.63392986,30.24625,1.480671537,9.59E-05,,1,TRUE,3,0,-247.782,247.782,0.118120295,1.618120295,1.61812E-08,6.13297E-05,0.702908034,
42226,10.7567/jjap.52.031102,(Cu1-xLix)O_0.001,Li0.001Cu0.999O1,,,27816,1379,22345,300,0.000646657,,1.45E-06,0.000143549,0.123530047,30.3528125,1.482198939,,,1,TRUE,3,0,646.657,646.657,0.003792881,1.503792881,1.50379E-08,5.57291E-07,-5.57291E-07,
42220,10.1016/j.jallcom.2016.08.095,x=0.4,Mg1.6Mn0.4Si1,,,9832,9847,8036,300,-3.1E-05,4.693770944,,3.09E-05,280.3437265,30.67873438,1.486837439,1.46E-05,,1,TRUE,3,10,-31,31,0.765488276,2.265488276,2.26549E-08,0.001905346,4.691865598,
42216,10.1007/s10854-012-0792-8,x=0.5,Ca2.5Co4Sb0.5O9,,,18736,11788,15713,300,9.21E-05,0.864097282,,0.000171652,85.85412769,30.699625,1.487133071,7.92E-05,,1,TRUE,4,0,92.1,92.1,0.45204863,1.95204863,1.95205E-08,0.000502774,0.863594508,
42212,10.1063/1.4926479,CoSn1.5Te1.5,Co1Sn1.5Te1.5,Toxic,,14242,2189,12023,300,-0.00017704,2.599277978,,0.002366963,29.75200929,31.0235625,1.491691667,2.66E-05,,1,FALSE,3,24,-177.04,177.04,0.217358569,1.717358569,1.71736E-08,0.000153285,2.599124693,
42208,10.1002/advs.201700727,Ag0.92Cd0.08InSe2,Cd0.08In1Ag0.92Se2,Toxic,,11300,18827,9294,300,-3.89E-05,0.68440678,,0.013237751,226.9715523,31.18971875,1.494011459,0.000101755,,1,FALSE,4,0,-38.9,38.9,0.715091461,2.215091461,2.21509E-08,0.001508288,0.682898492,
42196,10.1007/s11664-014-3065-x,46nm,FeS2,,,7142,2576,5716,300,0.000109483,2.029300353,,0.000145065,72.57619644,32.8471875,1.51649819,3.61E-05,,1,TRUE,2,0,109.483,109.483,0.389138886,1.889138886,1.88914E-08,0.00041132,2.028889033,
42179,10.1039/b913799h,0.10LaTa,Sr0.95La0.1Ta0.1Ti0.9O3,,,26406,765,21226,300,-6.76E-05,3.845257559,,2.36E-06,138.6534215,34.1824375,1.533803028,1.98E-05,,1,TRUE,5,0,-67.6,67.6,0.558355948,2.058355948,2.05836E-08,0.000856194,3.844401365,
42116,10.1039/c6dt02166b,x=0.52,Ba0.52Cr5Se8,Toxic,,14621,7747,12430,300,7.59E-05,0.826188414,,0.001140252,139.5404536,39.2545625,1.593890141,0.000105957,,1,TRUE,3,0,75.9,75.9,0.519800422,2.019800422,2.0198E-08,0.000845532,0.825342882,
42107,10.1039/c5mh00033e,x=1,Nb7W10O47,,,24115,3737,19544,300,-0.000138308,2.038729845,5.77E-07,0.000507139,61.6524093,40.246125,1.604724072,4.4E-05,,1,TRUE,3,0,-138.308,138.308,0.303519219,1.803519219,1.80352E-08,0.000333574,2.038396271,
42100,10.1007/s11664-014-3007-7,x=0,Cu4SnS4,,,7126,2565,5707,300,0.000221024,3.760787985,,7.45E-05,23.13090008,40.5093125,1.607554873,2.4E-05,,1,TRUE,3,0,221.024,221.024,0.148766203,1.648766203,1.64877E-08,0.000114412,3.760673573,
42081,10.1007/s11664-015-4041-9,y=Mn,Ti0.9Mn0.1Co1Sb1,,,12763,10902,10584,300,-8.55E-06,,,0.004688429,1398.156246,42.16632031,1.624965704,,,1,TRUE,4,18,-8.55,8.55,0.928943931,2.428943931,2.42894E-08,0.010188129,-0.010188129,
42080,10.1007/s12034-020-2036-5,SnSe 30MPa,SnSe,Toxic,,28083,24686,22579,300,3.14E-05,0.639675935,4.34E-05,0.024015009,384.072775,42.52065625,1.628599959,0.000148712,,1,TRUE,2,0,31.4,31.4,0.762853207,2.262853207,2.26285E-08,0.002607301,0.637068634,
42073,10.1557/jmr.2011.153,Zn0.01,Zn0.01In2.99Ru1,Expensive,,19938,2888,16703,300,5.59E-05,,,0.004317029,215.956025,43.2233125,1.635718047,,,0,TRUE,3,17,55.9,55.9,0.617610949,2.117610949,2.11761E-08,0.001371933,-0.001371933,
42058,10.1016/j.scriptamat.2010.04.041,1min,Sr0.92La0.08Ti1O3,,,28101,5184,22598,300,-0.000161456,4.153846154,,0.000256579,51.07361963,44.19875,1.645409987,2.37E-05,,1,TRUE,4,0,-161.456,161.456,0.248611941,1.748611941,1.74861E-08,0.000267924,4.15357823,
42050,10.1007/s11664-013-2888-1,FeGa2.94In0.06,In0.06Ga2.94Fe1,,,19911,2541,16671,300,-4.41E-05,4.669864954,,0.003623188,289.3288946,45.1791875,1.654938416,2.16E-05,,1,TRUE,3,17,-44.1,44.1,0.683743512,2.183743512,2.18374E-08,0.00189546,4.667969494,
42027,10.1007/s40243-016-0086-9,SPS900deg,Mg(FeO2)2,,,15466,18851,13134,300,-0.000201421,3.49404248,,0.000193307,34.19153063,47.5730625,1.67736111,3.03E-05,,1,TRUE,3,0,-201.421,201.421,0.176155539,1.676155539,1.67616E-08,0.000171931,3.493870549,
42021,10.2320/jinstmet.ja201516,Pr0.8Sr0.2MnO3,Sr0.2Pr0.8Mn1O3,,,25941,4321,20883,300,4.85E-05,0.416093129,,0.000375838,280.4907946,48.3524375,1.684418372,0.000260051,,1,TRUE,4,0,48.5,48.5,0.658294126,2.158294126,2.15829E-08,0.001816145,0.414276984,
42020,10.1016/j.ceramint.2016.01.023,x=0.06,In3.94Sn0.06Se3,Toxic,,14571,7279,12371,300,-0.000106706,1.10069101,,0.020151765,111.8666573,48.8054375,1.68846821,9.88E-05,,1,TRUE,3,0,-106.706,106.706,0.398567141,1.898567141,1.89857E-08,0.000637159,1.100053851,
42000,10.1016/j.materresbull.2011.07.007,Rh2TeO6,Te(RhO3)2,Toxic,,24122,3811,19551,300,2.69E-05,0.078888671,3.45E-07,0.001442495,529.6268518,50.31771875,1.701720943,0.001492182,,0,FALSE,3,0,26.9,26.9,0.793028156,2.293028156,2.29303E-08,0.003643348,0.075245323,
41991,10.1016/j.ceramint.2012.02.099,x=0.03,Li0.03Ni0.97O1,,,10525,512,8601,300,0.000160338,4.749230316,,0.001845982,60.1522455,51.3600625,1.710625544,2.41E-05,,1,TRUE,3,0,160.338,160.338,0.251019629,1.751019629,1.75102E-08,0.000315983,4.748914333,
41987,10.1016/j.matchemphys.2014.03.034,CuIn0.85Fe0.15S2,In0.85Fe0.15Cu1S2,,,7452,3732,6017,300,-0.000377566,3.061311513,,2.88E-06,4.856512141,52.546625,1.720544827,3.82E-05,,1,TRUE,4,0,-377.566,377.566,0.038585477,1.538585477,1.53859E-08,2.24165E-05,3.061289097,
41982,10.1063/1.3518043,Z1,Ba8Zn(GaGe2)15,Alloy,,826,2024,447,300,-5.18E-05,1.878628817,,0.004850197,287.9919626,53.1661875,1.725635519,6.31E-05,,1,TRUE,4,191,-51.8,51.8,0.639830665,2.139830665,2.13983E-08,0.001848762,1.876780055,
41975,10.2320/jinstmet.ja201516,La0.8Sr0.2FeO3,Sr0.2La0.8Fe1O3,,,25949,4321,20886,300,0.00015854,1.44240087,,0.001728972,64.4038738,53.8105625,1.730867532,8.31E-05,,1,TRUE,4,0,158.54,158.54,0.254940744,1.754940744,1.75494E-08,0.000339075,1.442061795,
41965,10.1021/cm052055b,x=0.05,In0.05Co4Sb12,Skutterudite,Skutterudite,3405,571,2287,300,-0.000275332,2.079146687,,0.205393996,16.41244582,54.157125,1.733655601,5.8E-05,,1,TRUE,3,96,-275.332,275.332,0.093149297,1.593149297,1.59315E-08,7.84424E-05,2.079068245,
41950,10.1039/c5mh00033e,x=2,Nb6W11O47,,,24116,3737,19544,300,-6.12E-05,1.924424488,8.74E-07,0.000334974,252.1885954,55.643875,1.745417366,6.45E-05,,1,TRUE,3,0,-61.2,61.2,0.590027456,2.090027456,2.09003E-08,0.001581243,1.922843245,
41946,10.1039/c3ee40879e,x=0.02,Ag1Bi1Se1S0.98Cl0.02,Toxic,,19224,868,16115,300,-0.0003273,0.460638298,7.75E-05,0.049762215,9.512571761,57.4205625,1.759067443,0.000277725,,1,FALSE,5,0,-327.3,327.3,0.059513522,1.559513522,1.55951E-08,4.4505E-05,0.460593793,
41941,10.1016/j.jallcom.2015.08.013,EF-pre,AlCuO2,,,14956,1824,12657,300,0.000720388,4.405411965,6.62E-07,7.01E-05,0.1,57.809625,1.762000152,2.92E-05,,1,TRUE,3,0,720.388,720.388,0.002008753,1.502008753,1.50201E-08,4.50603E-07,4.405411514,
41933,10.1007/s12034-020-2036-5,SnSe 60MPa,SnSe,Toxic,,28085,24686,22579,300,3.05E-05,0.726202792,5.93E-05,0.027247799,547.0090049,58.92925,1.770330914,0.000181741,,1,TRUE,2,0,30.5,30.5,0.768794916,2.268794916,2.26879E-08,0.003723154,0.722479638,
41926,10.1039/c9tc06490g,Sn0.96Bi0.04Te,Sn0.96Bi0.04Te1,Toxic,,27055,24739,21746,300,4.54E-05,4.125057107,,0.096135647,371.8717053,59.845375,1.777030593,3.23E-05,,1,FALSE,3,10,45.4,45.4,0.676123647,2.176123647,2.17612E-08,0.002427716,4.122629391,
41925,10.1021/ja308936b,AgBiSe2,AgBiSe2,Toxic,,26613,3500,21412,300,0.000332247,0.453926754,,0.002481714,9.40053748,60.0990625,1.778867697,0.000294978,,1,FALSE,3,0,332.247,332.247,0.057028834,1.557028834,1.55703E-08,4.39107E-05,0.453882843,
41902,10.1007/s12034-020-2036-5,SnSe 90MPa,SnSe,Toxic,,28095,24686,22579,300,2.9E-05,1.258324154,6.36E-05,0.018011257,610.5731468,62.56957813,1.796363227,0.000111156,,1,TRUE,2,0,29,29,0.778800783,2.278800783,2.2788E-08,0.004174124,1.25415003,
41895,10.1016/j.jallcom.2014.08.130,x=0.2,Ce1Sn0.2Se1.8,Toxic,SnSe,12443,1790,10297,300,0.000229607,5.74E-07,2.01E-06,0.001015383,32.67535051,63.271,1.801204699,-0.913056745,,1,TRUE,3,0,229.607,229.607,0.138156153,1.638156153,1.63816E-08,0.000160582,-0.000160008,
41890,10.1063/1.3663526,Dy,BaDyCo4O7,,,24906,2038,20199,300,0.000162225,0.658899573,2.66E-07,0.00021978,73.25965428,63.9873125,1.80609387,0.000216465,,1,TRUE,4,0,162.225,162.225,0.246969266,1.746969266,1.74697E-08,0.000383947,0.658515626,
41879,10.7567/jjap.52.031102,(Cu1-xLix)O_0.0005,Li0.0005Cu0.9995O1,,,27815,1379,22345,300,0.000688262,,1.57E-06,0.000121581,0.163905027,65.26625,1.81468866,,,1,TRUE,3,0,688.262,688.262,0.002649742,1.502649742,1.50265E-08,7.38876E-07,-7.38876E-07,
41874,10.3762/bjnano.4.52,Re3As6.70In0.30,In0.3Re3As6.7,Toxic,,11147,454,9193,300,-4.83E-05,0.28425656,,0.000909836,381.7174515,65.5264375,1.816416557,0.000518198,,1,FALSE,3,55,-48.3,48.3,0.659430094,2.159430094,2.15943E-08,0.002472876,0.281783684,
41869,10.1109/ict.2003.1287526,FeS2,FeS2,,,7799,8875,6360,300,7.07E-05,,1.3E-06,2.16E-05,255.7849536,66.3310625,1.821716954,,,1,TRUE,2,0,70.7,70.7,0.543631985,2.043631985,2.04363E-08,0.001568191,-0.001568191,
41862,10.1016/j.ceramint.2016.01.023,x=0.02,In3.98Sn0.02Se3,Toxic,,14573,7279,12371,300,-0.000132318,1.327758134,,0.019218926,110.3212109,66.8550625,1.825134299,0.000112221,,1,TRUE,3,0,-132.318,132.318,0.319604043,1.819604043,1.8196E-08,0.000602223,1.327155911,
41856,10.1109/ict.2003.1287488,??-Na1.0CoO2,NaCoO2,,,18938,8854,15873,300,0.000136878,1.707703697,,4.42E-05,105.5263272,67.6786875,1.830451928,8.83E-05,,1,TRUE,3,0,136.878,136.878,0.307284037,1.807284037,1.80728E-08,0.000572148,1.707131549,
41850,10.1021/acs.chemmater.5b00144,STNO,TSNO,,,19531,632,16380,300,-5.49E-05,3.450414823,0.291451357,0.08839779,352.3913084,69.1605,1.839858124,4.47E-05,,1,TRUE,4,0,-54.9,54.9,0.622958197,2.122958197,2.12296E-08,0.002244336,3.448170487,
41836,10.1038/s41467-019-13461-2,n-type,Bi2Te2.73Se0.3,Toxic,,26554,22100,21358,300,0.000135552,,2E-06,0.002656801,112.5335583,70.995625,1.851231587,,,1,FALSE,3,0,135.552,135.552,0.310816764,1.810816764,1.81082E-08,0.000611333,-0.000611333,
41783,10.1016/j.ceramint.2016.01.023,x=0.04,In3.96Sn0.04Se3,Toxic,,14572,7279,12371,300,-0.000141386,1.173899686,,0.018596694,111.8358498,75.829625,1.879838908,0.000143977,,1,TRUE,3,0,-141.386,141.386,0.295571406,1.795571406,1.79557E-08,0.000602428,1.173297258,
41773,10.1021/cm052055b,x=0.3,In0.3Co4Sb12,Skutterudite,Skutterudite,3410,571,2287,300,-0.000201194,2.677310375,,0.304799425,55.34957627,76.806125,1.885395855,6.39E-05,,1,TRUE,3,96,-201.194,201.194,0.176500594,1.676500594,1.6765E-08,0.000278381,2.677031994,
41758,10.1021/cm052055b,x=0.1,In0.1Co4Sb12,Skutterudite,Skutterudite,3406,571,2287,300,-0.000250022,2.191327921,,0.312386909,32.27428824,79.3110625,1.899333768,8.06E-05,,1,TRUE,3,96,-250.022,250.022,0.115861233,1.615861233,1.61586E-08,0.000156452,2.191171469,
41746,10.1039/c9tc06490g,SnTe,SnTe,Toxic,,27054,24739,21746,300,2.86E-05,7.993386066,,0.065615142,808.8866307,81.54828125,1.911414812,2.27E-05,,1,FALSE,2,10,28.6,28.6,0.781490939,2.281490939,2.28149E-08,0.005536403,7.987849663,
41728,10.1021/cm061195y,0.1,Ba8Cu5.9Ge40.1,,,1270,7419,1285,300,0.000186902,6.30177,,0.028714739,70.53728248,82.6870625,1.917437564,2.92E-05,,1,TRUE,3,235,186.902,186.902,0.199643074,1.699643074,1.69964E-08,0.000359665,6.301410335,
41727,10.1063/1.1863440,NC1,Bi2Te3,Toxic,,24379,6689,19778,300,-0.000125226,1.013342922,,0.716129032,149.4920475,82.8735625,1.918416008,0.000182336,,1,FALSE,2,28,-125.226,125.226,0.33975365,1.83975365,1.83975E-08,0.000825086,1.012517836,
41726,10.1088/0022-3727/42/23/235407,#2,Ti1Co0.97Sb1Pd0.03,,,11817,3280,9782,300,-5.41E-05,9.870947159,4.62E-06,0.001589979,429.5363369,82.9974375,1.919064684,1.87E-05,,0,TRUE,4,18,-54.1,54.1,0.627269309,2.127269309,2.12727E-08,0.002741218,9.868205941,
41708,10.1143/jjap.50.041101,x=0.975,Ca2.95La0.05Mn2O7,,,25903,1375,20858,300,-0.000126906,,,0.00113468,153.6458848,87.0025625,1.939532044,,,1,TRUE,4,0,-126.906,126.906,0.33486854,1.83486854,1.83487E-08,0.00084576,-0.00084576,
41697,10.1016/j.mseb.2015.03.015,x=0.1,Zr1Fe0.1Co0.9Sb1,,,11913,3919,9871,300,5.92E-06,11.57295374,,0.000428571,4234.780291,88.42446875,1.946572459,1.71E-05,,1,TRUE,4,17,5.92,5.92,0.950245903,2.450245903,2.45025E-08,0.031128759,11.54182498,
41693,10.1080/14686996.2020.1726715,Nb0.95Sc0.05CoSn,Sc0.05Nb0.95Co1Sn1,,,27066,24802,21765,300,4.51E-05,5.278719397,1.07E-06,0.000621118,558.7301587,89.2605625,1.950659619,3.77E-05,,1,TRUE,4,17,45.1,45.1,0.677874505,2.177874505,2.17787E-08,0.003650533,5.275068864,
41692,10.1007/s11664-014-3065-x,16nm,FeS2,,,7141,2576,5716,300,7.27E-05,1.262110577,,0.000420266,333.740525,89.3175625,1.950936863,0.000157913,,1,TRUE,2,0,72.7,72.7,0.534339359,2.034339359,2.03434E-08,0.002036824,1.260073753,
41680,10.1007/s11664-015-4063-3,perp,Te3As2,Toxic,,16335,10907,13829,300,9.99E-05,0.880970764,,0.000616272,226.2348717,90.110375,1.954774797,0.000228203,,1,FALSE,2,28,99.9,99.9,0.422651678,1.922651678,1.92265E-08,0.001304913,0.879665851,
41678,10.1007/s11664-010-1457-0,x=8,Co4Ge1.9Sb8Te2.1,Toxic,,5836,11110,4543,300,1.06E-06,2.57172156,,0.121028214,24225.35211,90.42872363,1.956306401,8.41E-05,,1,FALSE,4,96,1.06,1.06,0.990903693,2.490903693,2.4909E-08,0.181029057,2.390692503,
41673,10.1016/j.mseb.2015.03.015,x=0.1(SPS),Zr1Fe0.1Co0.9Sb1,,,11916,3919,9871,300,6.06E-05,10.59074733,,0.000428571,419.2136735,91.4425625,1.961148388,1.92E-05,,1,TRUE,4,17,60.6,60.6,0.593087229,2.093087229,2.09309E-08,0.002632352,10.58811498,
41667,10.1002/aenm.201100775,Bi2S3,Bi2S3,Toxic,,6583,108,5209,300,-0.000350894,1.30422719,4.57E-05,0.006741573,11.70089552,92.886125,1.967950845,0.000158665,,1,FALSE,2,0,-350.894,350.894,0.048560333,1.548560333,1.54856E-08,5.43586E-05,1.304172831,
41657,10.1063/1.3556645,x=0.003,Fe1Sb1.997Te0.003,Toxic,,17710,6794,15049,300,2.31E-07,5.585503787,,0.000324519,114829.1683,93.42016797,1.970440644,4.39E-05,,1,FALSE,3,18,0.231,0.231,0.998010602,2.498010602,2.49801E-08,0.86053344,4.724970347,
41655,10.1021/cm052055b,x=0.2,In0.2Co4Sb12,Skutterudite,Skutterudite,3408,571,2287,300,-0.0002123,2.471637969,,0.387111831,59.20710662,93.61075,1.971325725,8.44E-05,,1,TRUE,3,96,-212.3,212.3,0.160385913,1.660385913,1.66039E-08,0.00029492,2.471343049,
41643,10.1007/s12043-019-1862-8,Mg2Si0.75Sn0.25,Mg2Si0.75Sn0.25,Mg2Si,Mg2Si,28103,23595,22621,300,-5E-07,5.761904762,,0.52562671,54203.53982,95.53212036,1.980149417,3.97E-05,,1,TRUE,3,8,-0.5,0.5,0.995698931,2.495698931,2.4957E-08,0.405827149,5.356077613,
41634,10.1021/jacs.6b07010,Para,Sn0.99Pb0.01Se1,Toxic,,2893,18599,1937,300,0.000252052,0.725274327,,0.043158945,38.52515258,96.9398125,1.986502175,0.000297834,,1,FALSE,3,0,252.052,252.052,0.1138513,1.6138513,1.61385E-08,0.000186522,0.725087805,
41610,10.1002/aenm.201500360,x=0.04,Sn1Se0.96S0.04,Toxic,,19480,120,16338,300,-0.000219113,0.737257734,4.32E-06,0.007985289,58.36518227,99.954875,1.99980398,0.000302145,,1,TRUE,3,0,-219.113,219.113,0.151237297,1.651237297,1.65124E-08,0.000289124,0.73696861,
41600,10.2320/jinstmet.ja201516,Pr0.9Sr0.1MnO3,Sr0.1Pr0.9Mn1O3,,,25938,4321,20883,300,0.000281486,0.797686958,,0.000631043,28.38654485,100.6144375,2.002660304,0.000281039,,1,TRUE,4,0,281.486,281.486,0.088336363,1.588336363,1.58834E-08,0.000135262,0.797551696,
41597,10.1039/c9tc06490g,Sn0.92Bi0.04Zn0.04Te,Zn0.04Sn0.92Bi0.04Te1,Toxic,,27057,24739,21746,300,0.000112243,2.705282928,,0.338170347,216.0508098,101.3845625,2.005971831,8.35E-05,,1,FALSE,4,10,112.243,112.243,0.379989344,1.879989344,1.87999E-08,0.00121852,2.704064408,
41585,10.1039/c5nj02113h,a=Smallsize,CsTePbN,Toxic,,2735,14646,1796,300,0.000158683,1.825526765,,4.43E-05,123.9560847,103.748875,2.015983396,0.000126652,,1,FALSE,4,0,158.683,158.683,0.254626657,1.754626657,1.75463E-08,0.00065249,1.824874275,
41573,10.1063/1.1863440,ZM,Bi2Te3,Toxic,,24377,6689,19778,300,-0.000172914,1.308427369,,0.732718894,105.8798013,105.11075,2.021647135,0.000179036,,1,FALSE,2,28,-172.914,172.914,0.225228929,1.725228929,1.72523E-08,0.000548001,1.307879368,
41570,10.1063/1.3236635,BBG4b,Ba4Ga8Ge15,Clathrate,,816,2004,437,300,6.58E-05,1.177483238,,0.002992463,441.2121212,105.4790938,2.02316639,0.000200037,,1,TRUE,3,92,65.8,65.8,0.567087663,2.067087663,2.06709E-08,0.002736072,1.174747166,
41568,10.1016/j.jallcom.2015.08.013,SPS-5,AlCuO2,,,14952,1824,12657,300,0.000578376,13.43556607,2.32E-06,8.47E-05,0.950487469,105.738375,2.024232632,1.75E-05,,1,TRUE,3,0,578.376,578.376,0.006832942,1.506832942,1.50683E-08,4.29668E-06,13.43556177,
41567,10.1016/j.physc.2009.05.107,CaCo2O4,Ca(CoO2)2,Cobaltite,Cobaltite,22826,15113,18825,300,0.000121512,5.609258194,,0.000159964,200.5936381,106.079125,2.025629929,4.21E-05,,1,TRUE,3,0,121.512,121.512,0.350807639,1.850807639,1.85081E-08,0.001113781,5.608144413,
41562,10.1007/s11664-016-4778-9,In2Te5,In2Te5,Toxic,,16408,11006,13914,300,0.000391403,0.885472724,1.03E-06,0.000362712,8.410657659,106.8501875,2.028775289,0.000268835,,1,FALSE,2,36,391.403,391.403,0.034246744,1.534246744,1.53425E-08,3.87121E-05,0.885434012,
41557,10.1021/cm052055b,x=0.15,In0.15Co4Sb12,Skutterudite,Skutterudite,3407,571,2287,300,-0.000239688,2.303468287,,0.416121613,49.64508576,108.1425625,2.033996656,0.000104598,,1,TRUE,3,96,-239.688,239.688,0.126656591,1.626656591,1.62666E-08,0.000242267,2.30322602,
41554,10.2320/jinstmet.ja201516,Pr0.7Sr0.3MnO3,Sr0.3Pr0.7Mn1O3,,,25943,4321,20883,300,-8.8E-06,0.598973607,,0.000217834,3505.381859,108.8460938,2.036812848,0.000422911,,1,TRUE,4,0,-8.8,8.8,0.926944052,2.426944052,2.42694E-08,0.025522097,0.57345151,
41545,10.1021/cm052055b,x=0.25,In0.25Co4Sb12,Skutterudite,Skutterudite,3409,571,2287,300,-0.000207916,2.560415759,,0.458239667,73.20372751,109.9364375,2.04114166,9.57E-05,,1,TRUE,3,96,-207.916,207.916,0.166563392,1.666563392,1.66656E-08,0.000365996,2.560049763,
41537,10.1016/j.jallcom.2006.08.369,(a),CoSb3,Skutterudite,Skutterudite,3579,1569,2409,300,-5.12E-06,7.799873038,,0.001861302,6228.09106,112.4412188,2.050925544,3.23E-05,,1,TRUE,2,24,-5.12,5.12,0.956821973,2.456821973,2.45682E-08,0.045903933,7.753969105,
41528,10.1007/s11664-015-4128-3,"(0.5,1.0)",Zn0.5Cu11.5Sb3Te1S13,Toxic,,8072,10920,6590,300,0.000122032,0.588233723,,0.101731602,213.8837301,113.8605,2.056373087,0.000432068,,1,FALSE,5,0,122.032,122.032,0.349238573,1.849238573,1.84924E-08,0.001186566,0.587047157,
41527,10.1007/s12034-020-2036-5,SnSe 120MPa,SnSe,Toxic,,28096,24686,22579,300,3.18E-05,1.22049738,,0.031784727,1022.324457,114.7115,2.059606959,0.000210621,,1,TRUE,2,0,31.8,31.8,0.760227209,2.260227209,2.26023E-08,0.006932057,1.213565323,
41516,10.1007/s11664-015-4063-3,par,Te3As2,Toxic,,16334,10907,13829,300,0.00013235,0.96555858,,0.001176056,193.388026,117.2404375,2.06907743,0.000270789,,1,FALSE,2,28,132.35,132.35,0.319515889,1.819515889,1.81952E-08,0.001055618,0.964502962,
41513,10.1039/c9tc06490g,Sn0.96Zn0.04Te,Zn0.04Sn0.96Te1,Toxic,,27056,24739,21746,300,6.85E-05,4.912458682,,0.171608833,472.1702128,118.062875,2.072113355,5.36E-05,,1,FALSE,3,10,68.5,68.5,0.554040638,2.054040638,2.05404E-08,0.00290957,4.909549112,
41511,10.1063/1.1529077,17%Ni,Co8.3Ni1.7Sb30,,,3784,1885,2592,300,-6.57E-05,,,0.025901564,497.1151605,118.6080625,2.074114212,,,1,TRUE,3,241,-65.7,65.7,0.567576742,2.067576742,2.06758E-08,0.003083471,-0.003083471,
41508,10.1007/s11664-015-4128-3,"(0.5,0.5)",Cu11.5Ni0.5Sb3.5Te0.5S13,Toxic,,8075,10920,6590,300,9.87E-05,0.683170432,,0.196969697,304.6385081,119.3830625,2.076942716,0.000390298,,1,FALSE,5,0,98.7,98.7,0.42704663,1.92704663,1.92705E-08,0.001761158,0.681409274,
41505,10.1007/s11664-013-2888-1,FeGa2.97In0.03,In0.03Ga2.97Fe1,,,19910,2541,16671,300,-0.000115918,4.816145368,,0.005072464,247.2494548,121.6975625,2.08528188,5.63E-05,,1,TRUE,3,17,-115.918,115.918,0.368139586,1.868139586,1.86814E-08,0.001385689,4.814759679,
41497,10.1016/j.jallcom.2005.06.036,x=0.05,Ti1Co1Sn0.05Sb0.95,,,11243,1528,9250,300,-2.57E-05,13.65853659,3.05E-06,0.000101699,1352.564103,122.6896875,2.08880806,2E-05,,1,TRUE,4,17,-25.7,25.7,0.801274476,2.301274476,2.30127E-08,0.009337864,13.64919873,
41474,10.1016/j.scriptamat.2013.10.021,CoSb3,CoSb3,Skutterudite,Skutterudite,4779,5202,3514,300,-3.43E-05,4.463716331,,0.002512888,1052.662003,127.3608281,2.105035874,6.37E-05,,1,TRUE,2,24,-34.3,34.3,0.744018294,2.244018294,2.24402E-08,0.007086578,4.456629753,
41465,10.3740/mrsk.2015.25.2.68,60at%Mg,Mg3Sb2,Zintl,Antimonide,13315,3670,11136,300,0.000345845,0.645803164,,0.01056476,17.25169664,129.15375,2.111107021,0.00044558,,1,TRUE,2,16,345.845,345.845,0.050720637,1.550720637,1.55072E-08,8.02577E-05,0.645722906,
41463,10.1002/aenm.201900201,SnSe_3% binder,SnSe,Toxic,,27729,22406,22263,300,0.00036453,0.43043671,4.94E-06,0.014754098,13.91035549,129.371625,2.111839033,0.000669668,,1,TRUE,2,0,364.53,364.53,0.043174726,1.543174726,1.54317E-08,6.43983E-05,0.430372312,
41461,10.1080/14686996.2020.1726715,Nb0.94Sc0.06CoSn,Sc0.06Nb0.94Co1Sn1,,,27067,24802,21765,300,3.4E-05,5.22867232,1.07E-06,0.000124224,1082.539683,129.81375,2.113320696,5.54E-05,,1,TRUE,4,17,34,34,0.74594497,2.24594497,2.24594E-08,0.007293974,5.221378346,
41457,10.1007/s11664-011-1846-z,TlGdSe2,GdTlSe2,Toxic,,14251,2393,12034,300,0.000222901,1.302845305,,0.00397351,74.57060699,133.4964375,2.125469676,0.00022833,,1,TRUE,3,0,222.901,222.901,0.146378383,1.646378383,1.64638E-08,0.000368314,1.302476991,
41448,10.1007/s11664-015-4128-3,"(0.50,0.75)",Cu11.5Ni0.5Sb3.25Te0.75S13,Toxic,,8076,10920,6590,300,0.00011551,0.676841318,,0.227272727,274.6007882,134.4479375,2.128554144,0.000443516,,1,FALSE,5,0,115.51,115.51,0.369436701,1.869436701,1.86944E-08,0.001540046,0.675301272,
41421,10.1016/j.matlet.2003.11.032,L-2,CoSb3,Skutterudite,Skutterudite,4538,3741,3305,300,-7.41E-05,4.171947413,,0.000548019,508.452402,139.16425,2.143527683,7.44E-05,,1,TRUE,2,24,-74.1,74.1,0.527929196,2.027929196,2.02793E-08,0.003093316,4.168854097,
41415,10.1007/s11664-015-4128-3,"(0.5,1.0)_blue",Cu11.5Ni0.5Sb3Te1S13,Toxic,,8077,10920,6590,300,0.000124819,0.632564226,,0.201298701,252.736542,139.3901875,2.144232202,0.000491967,,1,FALSE,5,0,124.819,124.819,0.34094781,1.84094781,1.84095E-08,0.001395824,0.631168402,
41405,10.1063/1.3679561,x=0.20,Ba1Ca0.2Nd0.8Co2O5.5,,,25013,10444,20276,300,9.27E-05,1.558013614,,0.000435897,391.5566203,141.11325,2.149567794,0.00020207,,1,TRUE,5,0,92.7,92.7,0.449716484,1.949716484,1.94972E-08,0.002290273,1.555723341,
41404,10.1063/1.2404612,blue,Zn4Sb3,Antimonide,Antimonide,16448,287,13950,300,6.49E-05,,,0.0756775,599.7526152,141.1696875,2.149741453,,,1,TRUE,2,55,64.9,64.9,0.571504593,2.071504593,2.0715E-08,0.003727171,-0.003727171,
41401,10.1007/s11664-014-3438-1,Bi2Te3,Bi2Te3,Toxic,,19608,10847,16436,300,-0.000165,0.7793371,,0.977627119,157.8794168,142.5719375,2.154034052,0.000407963,,1,FALSE,2,28,-165,165,0.241131273,1.741131273,1.74113E-08,0.000824666,0.778512434,
41400,10.1039/c0jm02000a,blue,Mg0.04Zn3.96Sb3,,,16986,2732,14512,300,6.46E-05,,,0.069994315,612.0242012,143.2520625,2.156100884,,,1,TRUE,3,54,64.6,64.6,0.572984535,2.072984535,2.07298E-08,0.00380615,-0.00380615,
41389,10.1039/b913799h,0.05LaTa,Sr0.95La0.05Ta0.05Ti0.95O3,,,26405,765,21226,300,-0.000107333,5.547977065,,0.000143961,333.2206564,146.595,2.166119158,5.89E-05,,1,TRUE,5,0,-107.333,107.333,0.396418629,1.896418629,1.89642E-08,0.001895778,5.546081287,
41368,10.1007/s11664-015-4128-3,"(0.50,1.25)",Zn0.5Cu11.5Sb2.75Te1.25S13,Toxic,,8073,10920,6590,300,0.000149042,0.604083213,,0.123376623,206.9159019,154.082375,2.187752964,0.000569239,,1,FALSE,5,0,149.042,149.042,0.276693516,1.776693516,1.77669E-08,0.001102878,0.602980335,
41367,10.2320/matertrans.mra2007230,0.5,Sr2RuO4,Expensive,,25924,3988,20873,300,2.67E-05,3.900397601,,0.000820407,1634.877384,154.1315781,2.187891625,8.83E-05,,0,TRUE,3,0,26.7,26.7,0.794396626,2.294396626,2.2944E-08,0.011253171,3.88914443,
41366,10.1007/s11664-014-3438-1,Bi2Te2.9SE0.1,Bi2Te2.9Se0.1,Toxic,,19609,10847,16436,300,-0.000171618,0.759419752,,1.004745763,157.929748,154.3761875,2.188580311,0.000453334,,1,FALSE,3,0,-171.618,171.618,0.227759389,1.727759389,1.72776E-08,0.000818594,0.758601158,
41354,10.1007/s11664-014-3103-8,A1,Mg2Si,Mg2Si,Mg2Si,8660,2586,7131,300,-1.99E-05,3.649605892,,5.18E-05,2237.814795,157.3668125,2.196913148,9.65E-05,,1,TRUE,2,8,-19.9,19.9,0.842356697,2.342356697,2.34236E-08,0.015725281,3.633880611,
41341,10.3724/sp.j.1077.2012.00201,PZ,In4Se3,Toxic,,14320,5553,12118,300,-5.23E-05,,5.18E-06,0.008197485,857.9789667,159.979,2.204062978,,,1,TRUE,2,0,-52.3,52.3,0.637078709,2.137078709,2.13708E-08,0.005500706,-0.005500706,
41338,10.1111/jace.13619,Bi1.90O2Se,Bi1.9Se1O2,Toxic,,13811,3469,11535,300,-0.00058147,,6.52E-07,0.026793633,1.39710082,161.104125,2.20710666,,,1,FALSE,3,0,-581.47,581.47,0.0066531,1.5066531,1.50665E-08,6.31484E-06,-6.31484E-06,
41307,10.1016/j.physc.2015.06.015,225411,Ca5Sc2Ti2Fe2As2O11,Toxic,,21395,4486,17809,300,-1.56E-05,0.474090049,,0.000887065,3025.673137,166.37375,2.221084806,0.000819753,,1,FALSE,6,0,-15.6,15.6,0.874167951,2.374167951,2.37417E-08,0.021550369,0.45253968,
41302,10.1557/jmr.2012.90,y=0.5,LaCeFe3CoSb12,,,4253,2902,3029,300,-1.59E-06,0.347058824,,0.004147465,29940.47275,168.3485469,2.226209372,0.002938077,,1,TRUE,5,0,-1.59,1.59,0.986386615,2.486386615,2.48639E-08,0.223330772,0.123728052,
41300,10.1039/c4ta04462b,x=2,Ag0.02Sn0.98S1,,,7218,2798,5789,300,0.000339409,1.460714286,5.09E-05,0.00350877,24.24462017,168.441375,2.226448778,0.000256911,,1,TRUE,3,0,339.409,339.409,0.053614289,1.553614289,1.55361E-08,0.000113,1.460601286,
41293,10.1007/s40243-016-0086-9,IF-SPS900deg,Mg(FeO2)2,,,15467,18851,13134,300,-0.000136053,2.713547722,,0.000586181,268.6089239,170.5181875,2.231770708,0.000140064,,1,TRUE,3,0,-136.053,136.053,0.309477252,1.809477252,1.80948E-08,0.001458125,2.712089597,
41278,10.1007/s11664-014-3438-1,Bi2Te2.8Se0.2,Bi2Te2.8Se0.2,Toxic,,19610,10847,16436,300,-0.000182647,0.738672514,,1.031864407,158.1073394,176.2235625,2.246063977,0.000532034,,1,FALSE,3,0,-182.647,182.647,0.207102155,1.707102155,1.7071E-08,0.000809716,0.737862798,
41272,10.1063/1.3637053,In3.9Sn0.1Se2.95,In3.9Sn0.1Se2.95,Toxic,,12825,350,10634,300,-0.000239303,1.040675845,6.94E-06,0.001747815,82.36808237,178.6164375,2.251921423,0.000382503,,1,TRUE,3,0,-239.303,239.303,0.127077658,1.627077658,1.62708E-08,0.000402058,1.040273787,
41267,10.1088/0022-3727/42/16/165403,x=0.45,Mg1.65Zn1.35Sb2,,,17025,3278,14547,300,0.000110373,2.398671317,,0.005810629,393.3765936,180.135,2.255598104,0.000167453,,1,TRUE,3,26,110.373,110.373,0.386164676,1.886164676,1.88616E-08,0.002225919,2.396445398,
41258,10.1016/j.jssc.2010.03.023,x=0.2,Hf0.5Zr0.5Co0.8Sn0.01Sb0.99Rh0.2,,,11855,3385,9810,300,1.34E-05,4.43791903,9.46E-07,0.000255257,3882.089552,182.9814844,2.262407146,9.24E-05,,0,TRUE,6,17,13.4,13.4,0.890905212,2.390905212,2.39091E-08,0.027845124,4.410073906,
41257,10.1007/s11664-015-4251-1,R280h10,AGTS,,,21137,10940,17602,300,0.000117164,,,0.005,366.1308835,183.1316875,2.262763497,,,1,TRUE,4,0,117.164,117.164,0.364206421,1.864206421,1.86421E-08,0.002047631,-0.002047631,
41244,10.1007/s11664-014-3438-1,Bi2Te2.7Se0.3,Bi2Te2.7Se0.3,Toxic,,19611,10847,16436,300,-0.000187941,0.710468769,,1.080677966,158.3068419,187.8721875,2.273862492,0.00058974,,1,FALSE,3,0,-187.941,187.941,0.197862876,1.697862876,1.69786E-08,0.00080635,0.709662419,
41236,10.1007/s11664-013-2895-2,CaZn1.9Cu0.1P2,Ca1Zn1.9Cu0.1P2,,,6348,2543,5022,300,4.34E-05,3.52688172,1.55E-06,0.001526171,1231.164472,189.4115938,2.277406558,0.000119926,,1,TRUE,4,32,43.4,43.4,0.687882025,2.187882025,2.18788E-08,0.008080928,3.518800792,
41215,10.3740/mrsk.2015.25.2.68,63at%Mg,Mg3.15Sb1.85,,Antimonide,13318,3670,11136,300,0.000555587,0.470580828,,0.002388827,2.282607114,194.9253125,2.289868239,0.000922805,,1,TRUE,2,15,555.587,555.587,0.008316256,1.508316256,1.50832E-08,1.03287E-05,0.470570499,
41212,10.1016/j.powtec.2015.02.035,Sr0.95Si0.05MnO3,Sr0.95Mn1Si0.05O3,,,25189,4978,20435,300,-0.000119689,2.290879395,5.29E-06,0.001935901,378.7061693,195.661375,2.291505101,0.000190442,,1,TRUE,4,0,-119.689,119.689,0.356364312,1.856364312,1.85636E-08,0.00210905,2.288770345,
41209,10.1007/s11664-015-4089-6,"m=3, Nb-doped",Ca4Mn2.88Nb0.12O10,,,27364,10911,21989,300,-8.86E-05,1.821010245,4.59E-06,0.000630502,577.9663651,196.4881875,2.293336447,0.000240828,,1,TRUE,4,0,-88.6,88.6,0.46589588,1.96589588,1.9659E-08,0.003408665,1.81760158,
41206,10.1021/acs.chemmater.6b01291,x=0,CuBiSeO,Toxic,,20997,7398,17487,300,0.000384918,0.961251376,,0.000374954,16.72050111,197.02025,2.294510866,0.000456641,,1,FALSE,4,0,384.918,384.918,0.036215842,1.536215842,1.53622E-08,7.70589E-05,0.961174317,
41173,10.2320/jinstmet.ja201516,La0.7Sr0.3FeO3,Sr0.3La0.7Fe1O3,,,25951,4321,20886,300,8E-05,0.5,,0.001728972,678.2704012,203.389625,2.308328796,0.000913716,,1,TRUE,4,0,80,80,0.501749056,2.001749056,2.00175E-08,0.004073181,0.495926819,
41171,10.1063/1.2404612,black,Zn4Sb3,Antimonide,Antimonide,16450,287,13950,300,0.000139616,,,0.239937587,307.1853926,203.7949375,2.309193391,,,1,TRUE,2,55,139.616,139.616,0.300116002,1.800116002,1.80012E-08,0.001658908,-0.001658908,
41166,10.1002/advs.201700727,Ag0.9Cd0.1InSe2,Cd0.1In1Ag0.9Se2,Toxic,,11301,18827,9294,300,-2.56E-05,0.727118644,,0.06485245,2289.379964,206.492,2.314903231,0.000647188,,1,FALSE,4,0,-25.6,25.6,0.801965528,2.301965528,2.30197E-08,0.015810221,0.711308423,
41165,10.1039/c6dt02166b,x=0.51,Ba0.51Cr5Se8,Toxic,,14620,7747,12430,300,0.000151502,0.850960768,,0.001859507,269.1961757,206.5538125,2.315033215,0.000541627,,1,TRUE,3,0,151.502,151.502,0.270887486,1.770887486,1.77089E-08,0.001430148,0.84953062,
41159,10.1063/1.2404612,green,Zn4Sb3,Antimonide,Antimonide,16451,287,13950,300,0.000142023,,,0.24888565,303.854204,207.645625,2.317322785,,,1,TRUE,2,55,142.023,142.023,0.293952759,1.793952759,1.79395E-08,0.0016353,-0.0016353,
41152,10.1039/c4ta04462b,x=0.5,Ag0.005Sn0.995S1,,,7216,2798,5789,300,0.00034335,0.857142857,4.11E-05,0.00877193,28.73833073,209.012125,2.320171481,0.000543314,,1,TRUE,3,0,343.35,343.35,0.051823385,1.551823385,1.55182E-08,0.00013379,0.857009067,
41148,10.1039/c0jm02000a,black,Zn4Sb3,Antimonide,Antimonide,16988,2732,14512,300,0.000140777,,,0.222517362,311.4616898,209.606625,2.321405005,,,1,TRUE,2,55,140.777,140.777,0.297127236,1.797127236,1.79713E-08,0.001679209,-0.001679209,
41140,10.1039/c0jm02000a,green,Mg0.08Zn3.92Sb3,,,16989,2732,14512,300,0.000142359,,,0.236250295,307.906743,211.288125,2.324875089,,,1,TRUE,3,54,142.359,142.359,0.293102542,1.793102542,1.7931E-08,0.001656325,-0.001656325,
41138,10.1103/physrevb.75.245110,1,Ca0.08Co4Sb12.45,Skutterudite,Skutterudite,4705,4708,3456,300,-0.000145886,5.419625585,,0.033221109,297.9663788,213.497,2.329391777,8.78E-05,,1,TRUE,3,98,-145.886,145.886,0.284324829,1.784324829,1.78432E-08,0.001595006,5.418030579,
41131,10.1039/c3ee40879e,x=0.01,Ag1Bi1Se1S0.99Cl0.01,Toxic,,19223,868,16115,300,-0.000397401,0.455319149,6.6E-05,0.038757178,15.93942161,217.0993125,2.336658448,0.001062374,,1,FALSE,5,0,-397.401,397.401,0.032520953,1.532520953,1.53252E-08,7.32825E-05,0.455245867,
41118,10.1063/1.3679561,x=0.18,Ba1Ca0.18Nd0.82Co2O5.5,,,25012,10444,20276,300,0.000110933,0.788692027,,0.000435897,477.74728,220.3859375,2.343183879,0.000624619,,1,TRUE,5,0,110.933,110.933,0.384304925,1.884304925,1.8843E-08,0.002700665,0.785991362,
41108,10.1007/s11664-014-3007-7,x=0.01,In0.01Cu4Sn0.99S4,,,7127,2565,5707,300,0.000367469,0.890120008,,0.000923833,23.18206914,223.081625,2.348463799,0.000558384,,1,TRUE,4,0,367.469,367.469,0.042094583,1.542094583,1.54209E-08,0.000107247,0.890012761,
41107,10.1016/j.ceramint.2010.08.024,x=0.00,LaCoO3,,Perovskite,10651,507,8710,300,-0.000237504,1.595827045,6.66E-06,0.000986672,105.2130888,223.41875,2.349119618,0.000311986,,1,TRUE,3,0,-237.504,237.504,0.129063819,1.629063819,1.62906E-08,0.000514197,1.595312848,
41102,10.1063/1.4748152,Ref,Ba4Ga8Ge15,Clathrate,,842,2067,464,300,-8.71E-05,1.99504725,,0.096280696,682.102579,227.1421875,2.356297804,0.000254152,,1,TRUE,3,92,-87.1,87.1,0.471959516,1.971959516,1.97196E-08,0.004035236,1.991012014,
41099,10.1063/1.2987471,TlInTe2,TlInTe2,Toxic,,14181,1974,11954,300,0.000544567,0.615305706,7.5E-06,0.002906977,3.02888945,227.604,2.35717989,0.000824072,,1,FALSE,3,18,544.567,544.567,0.009145045,1.509145045,1.50915E-08,1.37131E-05,0.615291993,
41080,10.1016/j.jssc.2010.03.023,x=1.0,Hf0.5Zr0.5Sn0.01Sb0.99Rh1,,,11859,3385,9810,300,7.43E-06,3.811259025,5.59E-07,0.000234085,8829.850746,231.4383438,2.364435313,0.000137611,,0,TRUE,5,17,7.43,7.43,0.937956483,2.437956483,2.43796E-08,0.064580376,3.746678649,
41069,10.1039/c4ta06955b,x=0.2,Sn1Se0.2S0.8,Toxic,,7220,2808,5795,300,0.000544856,0.877900832,,0.002952784,3.11921829,235.178875,2.371398309,0.000596797,,1,TRUE,3,0,544.856,544.856,0.009122289,1.509122289,1.50912E-08,1.41218E-05,0.87788671,
41068,10.1111/j.1551-2916.2010.03904.x,In1.98Co0.02O3,In1.98Co0.02O3,,,28087,3456,22581,300,-0.000216504,3.491507303,3.91E-06,0.006612617,141.9878296,235.8370625,2.372612057,0.000150505,,1,TRUE,3,0,-216.504,216.504,0.154677373,1.654677373,1.65468E-08,0.000704832,3.490802471,
41062,10.1016/j.jallcom.2013.10.217,SnSe,SnSe,Toxic,,16239,9677,13740,300,0.000210951,1.37692553,7.86E-06,0.001397062,153.1466552,238.339125,2.377195341,0.000385819,,1,TRUE,2,0,210.951,210.951,0.162261978,1.662261978,1.66226E-08,0.00076371,1.37616182,
41048,10.3740/mrsk.2015.25.2.68,62at%Mg,Mg3.1Sb1.9,,Antimonide,13317,3670,11136,300,0.000414613,0.682291831,,0.009204195,14.53419826,241.7350625,2.383339647,0.000789365,,1,TRUE,2,15,414.613,414.613,0.028036445,1.528036445,1.52804E-08,6.66264E-05,0.682225205,
41039,10.3724/sp.j.1077.2012.00201,AZ,In4Se3,Toxic,,14319,5553,12118,300,-0.000209282,,8.28E-06,0.012226085,159.701233,243.719,2.386889388,,,1,TRUE,2,0,-209.282,209.282,0.164613468,1.664613468,1.66461E-08,0.000797522,-0.000797522,
41037,10.1063/1.2404612,turquoise,Zn4Sb3,Antimonide,Antimonide,16452,287,13950,300,0.000139241,,,0.305268795,369.5938697,244.0628125,2.387501612,,,1,TRUE,2,55,139.241,139.241,0.301087774,1.801087774,1.80109E-08,0.001997013,-0.001997013,
41032,10.1016/j.jmat.2016.05.001,SnCd0.05Te-9%AgSbSe2,Cd0.05Ag0.09Sn0.91Sb0.09Te0.73Se0.18,Toxic,,3059,18613,2024,300,4.76E-05,3.579197323,0.000388381,0.038628235,1455.225311,246.126,2.391157494,0.000153612,,1,FALSE,6,0,47.6,47.6,0.663421445,2.163421445,2.16342E-08,0.009444797,3.569752526,
41025,10.1088/0022-3727/40/21/044,0.06,Co1Sb3.18,,,4320,3266,3089,300,6.22E-05,4.205761317,4.32E-06,0.00030303,1102.857143,247.816,2.394129343,0.000131487,,1,TRUE,2,24,62.2,62.2,0.584962874,2.084962874,2.08496E-08,0.006898249,4.198863068,
41020,10.1039/c0jm02000a,turquoise,Mg0.004Zn3.996Sb3,,,16990,2732,14512,300,0.000140777,,,0.289497443,372.0656592,250.39175,2.398620015,,,1,TRUE,3,54,140.777,140.777,0.297127236,1.797127236,1.79713E-08,0.002005948,-0.002005948,
41014,10.1016/j.jallcom.2013.10.104,Ba8Au3Ga7Ge36,Ba8Ga7(Ge12Au)3,Clathrate,,734,1757,371,300,-2.6E-05,1.209861718,6.79E-06,0.00069955,2767.162504,253.4621875,2.403913179,0.000474441,,0,TRUE,4,211,-26,26,0.799204892,2.299204892,2.2992E-08,0.019086821,1.190774897,
41008,10.1109/ict.2006.331302,nano,CoSb3,Skutterudite,Skutterudite,5151,9015,3855,300,7.6E-05,,,0.002684564,906.0880307,255.365625,2.407162436,,,1,TRUE,2,24,76,76,0.519352511,2.019352511,2.01935E-08,0.005489133,-0.005489133,
41006,10.1039/c3mh00091e,Cu2ZnSnS4,ZnCu2SnS4,,,7453,3735,6021,300,0.000222966,0.794631485,,0.002833873,143.0610984,256.3045625,2.408756337,0.000719167,,1,TRUE,4,0,222.966,222.966,0.146296384,1.646296384,1.6463E-08,0.000706563,0.793924922,
41003,10.1063/1.2738460,x=0,TiCoSb,,,11349,1942,9361,300,-3.74E-05,18.85245902,1.16E-05,0.000854701,1943.798147,256.9031563,2.40976944,3.04E-05,,1,TRUE,3,18,-37.4,37.4,0.724398377,2.224398377,2.2244E-08,0.012971344,18.83948768,
41001,10.1002/adfm.201503022,as-synthesized,Mg1Ag0.97Sb0.99,,Antimonide,13340,5982,11157,300,2.37E-06,0.919591181,,0.528009525,30729.5797,257.2150586,2.410296391,0.000825158,,1,TRUE,3,16,2.37,2.37,0.979776265,2.479776265,2.47978E-08,0.228607447,0.690983734,
40989,10.1109/ict.2006.331230,"RS x=0.08,y=0",Mn0.08Fe0.92Si2,,,22017,8975,18265,300,0.000117021,12.19520305,1.69E-05,0.004686684,522.8197986,261.024625,2.416681481,4.77E-05,,1,TRUE,3,15,117.021,117.021,0.364655676,1.864655676,1.86466E-08,0.002924637,12.19227841,
40984,10.1021/cm401630d,AgBiS1.02Se0.08,Ag1Bi1Se0.08S1.02,Toxic,Sulfide,6665,607,5296,300,-2.66E-06,0.749421556,3.2E-08,7.1E-05,28025.05008,262.9424844,2.419860762,0.001076615,,1,FALSE,4,0,-2.66,2.66,0.977329884,2.477329884,2.47733E-08,0.208281882,0.541139674,
40950,10.1063/1.2404612,red,Zn4Sb3,Antimonide,Antimonide,16449,287,13950,300,6.31E-05,,,0.110156946,1182.397115,269.559875,2.430655246,,,1,TRUE,2,55,63.1,63.1,0.58044193,2.08044193,2.08044E-08,0.007379726,-0.007379726,
40948,10.1039/c0jm02000a,red,Mg0.02Zn3.98Sb3,,,16987,2732,14512,300,6.42E-05,,,0.10023978,1164.929593,271.1098438,2.433145287,,,1,TRUE,3,54,64.2,64.2,0.574963754,2.074963754,2.07496E-08,0.00725156,-0.00725156,
