Repository: suchismitasarker/SKlearn-and-Lolopy-comparison

# SKlearn-and-Lolopy-comparison
SKlearn and Lolopy comparison
lolopy==1.1.1
matminer==0.7.8
matminer.egg==info
matplotlib==3.1.3
numpy==1.18.5
pandas==1.0.1
pymatgen==2019.12.22
python_ternary==1.0.7
scikit_learn==1.1.3
scipy==1.5.2
ternary==0.1

File: Data_Starry_2nd_gen_TC_model_Nov_22.csv (part 2 of 47)
,REFERENCE: doi,NAME,FORMULA,Family,PROPERTY: Material Family,IDENTIFIER: sampleid,IDENTIFIER: paperid,IDENTIFIER: figureid,PROPERTY: Temperature (K),PROPERTY: Seebeck coefficient (V/K),PROPERTY: Thermal conductivity (W*m^(-1)*K^(-1)),PROPERTY: Power factor (W*m^(-1)*K^(-2)),PROPERTY: ZT (-),PROPERTY: Electrical conductivity (S*m^(-1)),PROPERTY: sigma_E_0,PROPERTY: log sigma_E_0,PROPERTY: quality_factor,PROPERTY: log quality_factor,inexpensive,non-toxic,n_elements,electron_count,PROPERTY: Seebeck coefficient (muV/K),|S|(muV/K),,L,L*sigma*T,Electronic thermal conductivity,Lattice thermal conductivity,
40944,10.1109/ict.2006.331230,"RS x-0.06,y=0",Mn0.06Fe0.96Si2,,,22014,8975,18265,300,0.000144681,12.29112056,1.34E-05,0.001189409,385.85209,272.4255,2.435247757,4.94E-05,,1,TRUE,3,16,144.681,144.681,0.287293769,1.787293769,1.78729E-08,0.002068893,12.28905167,
40940,10.1007/s11664-013-2888-1,FeGa2.90Al0.10,Al0.1Ga2.9Fe1,,,19908,2541,16667,300,-0.000137705,4.516825966,,0.022302158,421.1699798,272.8904375,2.435988318,0.000134659,,1,TRUE,3,17,-137.705,137.705,0.305101104,1.805101104,1.8051E-08,0.002280763,4.514545203,
40938,10.1016/j.ssc.2014.01.018,2.5 GPa,PbSe,Toxic,,14314,5324,12112,300,-1.57E-05,1.51409396,,0.000756999,4929.104415,273.6528906,2.43720004,0.000412377,,1,FALSE,2,0,-15.7,15.7,0.873414682,2.373414682,2.37341E-08,0.035096426,1.478997534,
40937,10.1016/j.ssc.2014.01.018,1.5 GPa,PbSe,Toxic,,14312,5324,12112,300,9.72E-05,1.697378923,,0.001248037,713.0592731,273.755,2.43736206,0.000360168,,1,FALSE,2,0,97.2,97.2,0.432604642,1.932604642,1.9326E-08,0.004134185,1.693244738,
40907,10.1021/ic300308w,Eu5Sn2As6,Eu5(SnAs3)2,Toxic,,21364,1175,17779,300,0.000152506,1.583568938,,0.00163752,362.7142726,281.7145625,2.449809297,0.000396782,,1,FALSE,3,0,152.506,152.506,0.268553026,1.768553026,1.76855E-08,0.001924438,1.5816445,
40897,10.1109/ict.2006.331230,"AN x=0.06,y=0",Mn0.06Fe0.96Si2,,,22015,8975,18265,300,0.000181915,12.60498608,2.03E-05,0.001188119,257.2347267,284.2280625,2.453666955,5.02E-05,,1,TRUE,3,16,181.915,181.915,0.208413173,1.708413173,1.70841E-08,0.00131839,12.60366769,
40889,10.1002/aenm.201900201,SnSe_5% binder,SnSe,Toxic,,27731,22406,22263,300,0.000294848,0.419883947,6.69E-06,0.009836066,69.55177743,287.962125,2.45933537,0.001528985,,1,TRUE,2,0,294.848,294.848,0.078725111,1.578725111,1.57873E-08,0.000329409,0.419554538,
40888,10.1039/c4ra04889j,x=0,Mg3Sb2,,,6410,5087,5071,300,0.000193841,1.339036791,9.82E-06,0.000567362,226.543329,288.260375,2.459784947,0.000479975,,1,TRUE,2,16,193.841,193.841,0.188050807,1.688050807,1.68805E-08,0.00114725,1.337889541,
40883,10.1016/j.jallcom.2017.07.210,IHP600,Ba8Cu4.5Si6Ge35.5,,,2377,18550,1516,300,-0.000352241,0.415521468,,0.012103501,35.82752993,288.909125,2.460761259,0.001549544,,1,TRUE,4,227,-352.241,352.241,0.047999708,1.547999708,1.548E-08,0.000166383,0.415355085,
40877,10.1016/j.powtec.2015.02.035,Sr0.8Si0.2MnO3,Sr0.8Mn1Si0.2O3,,,25192,4978,20435,300,-9.48E-05,1.146438941,6.99E-06,0.004860034,785.5978036,291.420625,2.464520285,0.000568553,,1,TRUE,4,0,-94.8,94.8,0.441648316,1.941648316,1.94165E-08,0.004576064,1.141862877,
40860,10.1063/1.3677982,In0.16Co4Sb11.70Ge0.30,In0.16Co4Ge0.3Sb11.7,ZintlÂ ,,3987,2047,2735,300,9.86E-05,4.439408592,,0.001704545,763.2398754,298.7508125,2.475309095,0.000150065,,1,TRUE,4,96,98.6,98.6,0.427414932,1.927414932,1.92741E-08,0.00441324,4.434995352,
40855,10.1016/j.ceramint.2012.08.086,MnSi1.75,Mn1Si1.75,,,10139,518,8259,300,0.000119,2.527022701,,0.102,587.8141176,301.033125,2.478614287,0.000265721,,1,TRUE,2,14,119,119,0.358487291,1.858487291,1.85849E-08,0.003277335,2.523745366,
40842,10.1016/j.solidstatesciences.2010.05.005,1373K,Sr0.92La0.08Ti1O3,,,28114,5363,22618,300,-0.000119215,,9.06E-06,0.001479441,595.7733508,305.9491875,2.485649304,,,1,TRUE,4,0,-119.215,119.215,0.357823469,1.857823469,1.85782E-08,0.003320525,-0.003320525,
40840,10.1007/s11664-015-4128-3,"(1.0,0.5)",Zn1Cu11Sb3.5Te0.5S13,Toxic,,8074,10920,6590,300,0.000250604,0.382590931,,0.028138528,123.9370717,306.6364375,2.486623761,0.001788194,,1,FALSE,5,0,250.604,250.604,0.115281385,1.615281385,1.61528E-08,0.00060058,0.381990351,
40838,10.1088/0022-3727/42/16/165403,x=0.55,Mg1.35Zn1.65Sb2,,,17026,3278,14548,300,8.7E-05,3.557389563,,0.005674425,929.6592374,308.9436875,2.489879326,0.000193771,,1,TRUE,3,29,87,87,0.472366553,1.972366553,1.97237E-08,0.005500886,3.551888677,
40837,10.1109/ict.2006.331297,0.0_Zr,ZrCoSb,,,12425,9012,10284,300,-0.000121364,16.27120976,3.53E-05,0.001379859,588.9060159,310.852875,2.492554888,4.26E-05,,1,TRUE,3,18,-121.364,121.364,0.351255507,1.851255507,1.85126E-08,0.003270647,16.26793911,
40827,10.1016/j.ceramint.2012.02.099,x=0.06,Li0.06Ni0.94O1,,,10526,512,8601,300,0.000147416,4.320589797,,0.011536144,429.9866576,313.9040625,2.496796936,0.000161937,,1,TRUE,3,0,147.416,147.416,0.280599306,1.780599306,1.7806E-08,0.002296902,4.318292895,
40826,10.1021/jacs.6b07010,Ver,Sn0.99Pb0.01Se1,Toxic,,2894,18599,1937,300,0.000280031,0.910318074,,0.050738961,90.07980932,313.92675,2.496828324,0.0007686,,1,FALSE,3,0,280.031,280.031,0.089451353,1.589451353,1.58945E-08,0.000429532,0.909888542,
40818,10.1016/j.ceramint.2012.08.086,MnSi1.77,Mn1Si1.77,,,10128,518,8259,300,0.000124,2.422206858,,0.113,579,316.035125,2.499735354,0.000291041,,1,TRUE,2,14,124,124,0.343363537,1.843363537,1.84336E-08,0.003201922,2.419004936,
40813,10.1021/ja5056092,Cu7PSe6_heating,Cu7PSe6,Toxic,,13976,3509,11738,300,0.000106868,0.274099884,,0.011752673,726.6448348,317.7071875,2.50202704,0.002621373,,1,TRUE,3,0,106.868,106.868,0.39801091,1.89801091,1.89801E-08,0.004137539,0.269962345,
40811,10.1016/j.jeurceramsoc.2013.02.003,SPS2_before annealing,Ca0.9Yb0.1Mn1O3,,,26506,3546,21312,300,-8.55E-05,1.948050453,,0.001056338,981.1043229,319.0419375,2.503847774,0.00036595,,1,TRUE,4,0,-85.5,85.5,0.478514404,1.978514404,1.97851E-08,0.005823387,1.942227066,
40810,10.1016/j.ceramint.2012.08.086,MnSi1.73,Mn1Si1.73,,,10149,518,8259,300,0.000115,3.43533815,,0.0756,659.4948936,320.776125,2.506202037,0.000208239,,1,TRUE,2,13,115,115,0.371064525,1.871064525,1.87106E-08,0.003701872,3.431636278,
40794,10.1016/j.ceramint.2012.02.099,x=0.09,Li0.09Ni0.91O1,,,10527,512,8601,300,7.08E-05,4.12716013,,0.006566528,1249.609141,324.6710625,2.511443582,0.000175582,,1,TRUE,3,0,70.8,70.8,0.543163539,2.043163539,2.04316E-08,0.007659468,4.119500662,
40791,10.3740/mrsk.2015.25.2.68,61at%Mg,Mg3.05Sb1.95,,Antimonide,13316,3670,11136,300,0.000428367,0.492519282,,0.017348778,16.67030962,325.237,2.512199946,0.001471328,,1,TRUE,2,15,428.367,428.367,0.024901706,1.524901706,1.5249E-08,7.62618E-05,0.49244302,
40790,10.1016/j.enconman.2015.01.082,16h-D-Sb1,Si80Ge19Sb,,,1343,900,776,300,-0.000275,2.54,0.0008665,0.11855943,99,325.4109375,2.512432146,0.000285459,,1,TRUE,3,401,-275,275,0.093416279,1.593416279,1.59342E-08,0.000473245,2.539526755,
40770,10.1002/adfm.201602652,1%K12h,K0.01Sn0.99Se1,Toxic,,19503,5992,16369,300,0.000180328,0.486187845,1.02E-05,0.006861142,307.4599908,333.380875,2.522940682,0.001532387,,1,TRUE,3,0,180.328,180.328,0.211284075,1.711284075,1.71128E-08,0.001578454,0.484609391,
40769,10.1002/aenm.201900201,SnSe_4% binder,SnSe,Toxic,,27730,22406,22263,300,0.000240033,0.361249984,8.39E-06,0.024590164,153.0139104,334.652,2.524593425,0.002067852,,1,TRUE,2,0,240.033,240.033,0.126280457,1.626280457,1.62628E-08,0.000746531,0.360503453,
40762,10.1002/adfm.201503022,heating treated,Mg1Ag0.97Sb0.99,,Antimonide,13341,5982,11157,300,2.06E-06,0.841509723,,0.729260881,46383.6478,336.6694746,2.527203741,0.00149518,,1,TRUE,3,16,2.06,2.06,0.982398134,2.482398134,2.4824E-08,0.345428042,0.496081681,
40746,10.1063/1.3311558,x=0.0,CeSe2,Toxic,,13308,2008,11125,300,0.000477076,1.104736272,1.93E-06,0.001115785,9.98600873,342.8890625,2.535153632,0.00069148,,1,TRUE,2,0,477.076,477.076,0.016363138,1.516363138,1.51636E-08,4.54272E-05,1.104690845,
40745,10.1063/1.1529077,16%Ni,Co8.4Ni1.6Sb30,,,3778,1885,2591,300,-3.6E-05,,,0.003228571,2699.445738,343.0614375,2.535371903,,,1,TRUE,3,241,-36,36,0.733194087,2.233194087,2.23319E-08,0.018085159,-0.018085159,
40742,10.1063/1.2809377,x=0.05,Ti1Fe0.05Co0.95Sb1,,,11358,1951,9366,300,4.32E-05,15.12205387,7.18E-06,0.003569075,2245.197711,343.1971719,2.5355437,5.06E-05,,1,TRUE,4,17,43.2,43.2,0.689069052,2.189069052,2.18907E-08,0.014744678,15.10730919,
40732,10.1007/s11664-014-3237-8,0.03,Cd1Te0.97Cl0.03,Toxic,,14345,2587,12151,300,0.000249054,2.053157698,7.96E-06,0.001269452,142.7200314,346.7859375,2.540061478,0.000376398,,1,FALSE,3,0,249.054,249.054,0.116832121,1.616832121,1.61683E-08,0.000692263,2.052465435,
40731,10.1016/j.matlet.2016.08.106,Bi2S3 nanobundles,Bi2S3,Toxic,,10836,13648,8903,300,-0.00021309,0.391617705,9.13E-06,0.010145699,218.0501142,347.965875,2.541536655,0.001984742,,1,FALSE,2,0,-213.09,213.09,0.15929734,1.65929734,1.6593E-08,0.00108543,0.390532275,
40730,10.1016/j.intermet.2009.07.011,CaCd2Sb2,Ca(CdSb)2,,,11093,8667,9155,300,0.000265365,1.030658735,,0.002116402,118.5480778,348.32075,2.541979347,0.000753292,,1,FALSE,3,32,265.365,265.365,0.101506818,1.601506818,1.60151E-08,0.000569567,1.030089168,
40720,10.1007/s11664-014-3103-8,A2,Mg2Si,Mg2Si,Mg2Si,8661,2586,7131,300,-0.000532501,2.113470667,,0.000190923,5.418138834,353.953625,2.548946364,0.000373097,,1,TRUE,2,8,-532.501,532.501,0.010147521,1.510147521,1.51015E-08,2.45466E-05,2.11344612,
40699,10.1039/c4ta04462b,x=1,Ag0.01Sn0.99S1,,,7217,2798,5789,300,0.000342365,1.142857143,2.34E-05,0.00877193,49.94149496,359.089625,2.555202857,0.000700106,,1,TRUE,3,0,342.365,342.365,0.05226531,1.55226531,1.55227E-08,0.000232567,1.142624576,
40669,10.1007/s11664-011-1517-0,x=1,TiCoSb,,,12786,11139,10608,300,-7.5E-05,8.587063267,,0.000349398,1334.959729,370.3764375,2.56864335,9.62E-05,,1,TRUE,3,18,-75,75,0.523849042,2.023849042,2.02385E-08,0.008105271,8.578957996,
40666,10.1007/s11664-009-0663-0,In0.8Co4Sb12,In0.8Co4Sb12,Skutterudite,Skutterudite,5714,11043,4434,300,-9.84E-05,4.316653626,,0.100323625,951.2987013,371.2221875,2.569633926,0.000191825,,1,TRUE,3,98,-98.4,98.4,0.42815249,1.92815249,1.92815E-08,0.005502747,4.311150879,
40663,10.1007/s11664-012-1948-2,In4Se3,In4Se3,Toxic,,19252,2349,16135,300,-0.000328737,1.126078381,,0.008415147,61.21886111,375.7410625,2.574888659,0.000743523,,1,TRUE,2,0,-328.737,328.737,0.058780821,1.558780821,1.55878E-08,0.00028628,1.125792101,
40651,10.1016/j.jmat.2016.05.001,SnCd0.05Te-15%AgSbSe2,Cd0.05Ag0.15Sn0.85Sb0.15Te0.55Se0.3,Toxic,,3060,18613,2024,300,5.76E-05,2.600531104,0.000649181,0.076868502,1848.712111,382.1268125,2.582207512,0.000328869,,1,FALSE,6,0,57.6,57.6,0.608625755,2.108625755,2.10863E-08,0.011694726,2.588836378,
40639,10.1021/ic501808y,EuSbSe3,EuSbSe3,Toxic,,14613,8559,12423,300,0.000841576,0.700460107,,6.15E-05,0.162806042,384.0955,2.584439219,0.001221583,,1,TRUE,3,0,841.576,841.576,0.000706657,1.500706657,1.50071E-08,7.32972E-07,0.700459374,
40628,10.1007/s11664-015-4089-6,"m=2, Nb-doped",Ca3Mn1.92Nb0.08O7,,,27363,10911,21989,300,-8.62E-05,1.867786307,8.45E-06,0.001340094,1186.179965,389.7233125,2.590756385,0.000466596,,1,TRUE,4,0,-86.2,86.2,0.475635512,1.975635512,1.97564E-08,0.007030378,1.860755929,
40619,10.1063/1.3130718,Cu2.1Zn0.9SnS4,Zn0.9Cu2.1Sn1S4,,,7673,6753,6246,300,0.000126537,2.753044376,,0.003300735,696.5944272,392.616125,2.593968132,0.000318138,,1,TRUE,4,0,126.537,126.537,0.335935465,1.835935465,1.83594E-08,0.003836707,2.749207669,
40618,10.1007/s11664-015-4089-6,"m=3, undoped",Ca4Mn3O10,,,27370,10911,21990,300,-0.0001611,1.768832666,1.19E-05,0.00190903,455.9318575,392.869375,2.594248176,0.000495448,,1,TRUE,3,0,-161.1,161.1,0.249376094,1.749376094,1.74938E-08,0.002392789,1.766439877,
40610,10.1016/j.powtec.2015.02.035,Sr0.9Si0.1MnO3,Sr0.9Mn1Si0.1O3,,,25190,4978,20435,300,-9.18E-05,1.911175803,9.27E-06,0.003689029,1106.923859,393.853125,2.595334296,0.000460657,,1,TRUE,4,0,-91.8,91.8,0.453219234,1.953219234,1.95322E-08,0.006486195,1.904689608,
40609,10.1063/1.4952994,x=0,NbCoSn,,,12147,6490,10079,300,-6.96E-05,7.945350775,1.23E-05,0.001992862,1547.604093,393.9679063,2.595460844,0.000110597,,1,TRUE,3,18,-69.6,69.6,0.548811636,2.048811636,2.04881E-08,0.009512248,7.935838527,
40604,10.1016/j.jallcom.2016.08.095,x=0.1,Mg1.9Mn0.1Si1,,,9829,9847,8036,300,-1.96E-05,6.447466982,,7.22E-05,5707.792046,395.0233906,2.596622812,0.000137367,,1,TRUE,3,8,-19.6,19.6,0.844538025,2.344538025,2.34454E-08,0.040146406,6.407320576,
40586,10.1016/j.jmat.2016.05.001,SnCd0.05Te-6%AgSbSe2,Cd0.05Ag0.06Sn0.94Sb0.06Te0.82Se0.12,Toxic,,3058,18613,2024,300,4.61E-05,3.956464965,0.000629781,0.050441826,2472.377751,404.266625,2.606667889,0.000228592,,1,FALSE,6,0,46.1,46.1,0.672055876,2.172055876,2.17206E-08,0.016110428,3.940354537,
40568,10.1039/c2jm31324c,x=0.00,Ca3AlSb3,,Antimonide,13114,2743,10960,300,0.000311329,1.290943946,,0.007150089,81.80248423,410.1645625,2.612958135,0.000708016,,1,TRUE,3,24,311.329,311.329,0.06829828,1.56829828,1.5683E-08,0.000384872,1.290559074,
40552,10.1016/j.jmat.2016.05.001,SnCd0.05Te-12%AgSbSe2,Cd0.05Ag0.12Sn0.88Sb0.12Te0.64Se0.24,Toxic,,3061,18613,2024,300,4.84E-05,2.80850528,0.000570002,0.057945377,2436.997319,419.053125,2.622269084,0.000334342,,1,FALSE,6,0,48.4,48.4,0.658861865,2.158861865,2.15886E-08,0.015783422,2.792721858,
40522,10.1063/1.2337557,CaMn0.92V0.08O3_0T,Ca1Mn0.92V0.08O3,,,27275,10102,21934,300,-7.32E-05,2.166000075,,0.002000208,1608.99668,434.2090625,2.637698883,0.00044865,,1,TRUE,4,0,-73.2,73.2,0.532041129,2.032041129,2.03204E-08,0.009808642,2.156191433,
40519,10.1007/s10853-012-6834-z,x=0.15_1523K,Ca0.9Y0.1Mn0.85Fe0.15O3,,,27144,2960,21829,300,-0.000261814,2.036267854,1.12E-05,0.001736761,154.4865865,435.53375,2.639021815,0.000476658,,1,TRUE,5,0,-261.814,261.814,0.104662202,1.604662202,1.60466E-08,0.000743696,2.035524158,
40513,10.1016/j.jmat.2016.05.001,SnCd0.05Te-3%AgSbSe2,Cd0.05Ag0.03Sn0.97Sb0.03Te0.91Se0.06,Toxic,,3057,18613,2024,300,5.13E-05,3.065426613,0.00077072,0.078865979,2395.091772,437.692625,2.641169229,0.000319743,,1,FALSE,6,0,51.3,51.3,0.642594508,2.142594508,2.14259E-08,0.015395131,3.050031482,
40496,10.1063/1.4825045,V2,Mg2Si,Mg2Si,Mg2Si,8478,2120,6953,300,-0.000409285,2.988185876,,0.000520374,28.46444842,445.04725,2.648406122,0.000331806,,1,TRUE,2,8,-409.285,409.285,0.02935422,1.52935422,1.52935E-08,0.000130597,2.988055279,
40473,10.1016/j.jallcom.2015.09.104,x=0.5,Ce3Cu2.5Ni0.5Sb4,,,17906,9759,15203,300,1.09E-05,1.325604059,,0.009453991,11943.49898,458.6773438,2.661507289,0.000825049,,1,TRUE,4,0,10.9,10.9,0.910314152,2.410314152,2.41031E-08,0.086362754,1.239241305,
40472,10.1016/j.jallcom.2015.12.231,y=0.05,Li0.36Nd0.55Ti0.95Nb0.05O3,,,23523,9790,19184,300,-5.86E-05,1.801951125,,0.001156435,2185.689731,459.665375,2.662441791,0.000572786,,1,TRUE,5,0,-58.6,58.6,0.603401532,2.103401532,2.1034E-08,0.013792149,1.788158976,
40470,10.1016/j.jssc.2014.04.009,Ru0.95Re0.05In3,In3Re0.05Ru0.95,Expensive,,19947,3421,16705,300,-0.00012,3.686214428,,0.011366357,889.819762,461.5673125,2.664235045,0.000279316,,0,TRUE,3,16,-120,120,0.355410166,1.855410166,1.85541E-08,0.004952942,3.681261486,
40454,10.1063/1.4799643,Mg0.20,Mg0.2Cu1Bi0.8Se1O1,Toxic,,26849,378,21587,300,5.17E-05,1.037305009,8.9E-06,0.005298013,2543.403739,468.746125,2.670937691,0.001023315,,1,FALSE,5,0,51.7,51.7,0.640382481,2.140382481,2.14038E-08,0.01633157,1.020973439,
40442,10.1063/1.4729772,RuIn3,In3Ru,Expensive,,16252,2060,13754,300,0.000205882,3.010404624,,0.008117249,322.2974584,472.582875,2.67447798,0.000349901,,0,TRUE,2,17,205.882,205.882,0.169509751,1.669509751,1.66951E-08,0.001614236,3.008790388,
40430,10.1016/j.jssc.2010.03.023,x=0.6,Hf0.5Zr0.5Co0.4Sn0.01Sb0.99Rh0.6,,,11857,3385,9810,300,2.98E-05,4.581759283,3.88E-06,0.000346956,4567.164179,480.3805938,2.681585455,0.000235228,,0,TRUE,6,17,29.8,29.8,0.773448222,2.273448222,2.27345E-08,0.031149634,4.550609649,
40416,10.1016/j.jmat.2016.05.001,SnCd0.05Te,Cd0.05Sn1Te1,Toxic,,3056,18613,2024,300,5.26E-05,4.74126176,0.000797212,0.048442028,2609.481613,489.6484063,2.689884345,0.000230908,,1,FALSE,3,10,52.6,52.6,0.63543322,2.13543322,2.13543E-08,0.016717121,4.724544639,
40415,10.1016/j.matlet.2003.11.032,L6,CoSb3,Skutterudite,Skutterudite,4536,3741,3305,300,9.32E-05,5.642243355,,0.001587024,1348.562116,489.7089375,2.68993803,0.000193624,,1,TRUE,2,24,93.2,93.2,0.447782222,1.947782222,1.94778E-08,0.007880116,5.634363239,
40395,10.1021/cm402593f,x=0.05_2,Tl8.95Bi1.05Te6,Toxic,,13850,609,11580,300,-0.00028415,0.344319465,,0.007229013,136.6756745,499.689375,2.698700115,0.003238921,,1,FALSE,3,68,-284.15,284.15,0.08633079,1.58633079,1.58633E-08,0.000650438,0.343669027,
40389,10.1007/s00339-014-8515-z,NbO2.1,Nb1O2.1,,,23801,233,19333,300,-4.87E-05,,,0.000954654,2896.551724,501.1740625,2.699988587,,,1,TRUE,2,0,-48.7,48.7,0.657160114,2.157160114,2.15716E-08,0.018744978,-0.018744978,
40388,10.1016/j.intermet.2014.06.014,Cu2Cd1-xZnxSnSe4_x=0,CdCu2SnSe4,Toxic,,13135,1276,10983,300,0.000272135,2.713305965,1.25E-05,0.001783898,157.7948069,501.6663125,2.700414939,0.000412003,,1,FALSE,4,0,272.135,272.135,0.095752228,1.595752228,1.59575E-08,0.000755404,2.712550561,
40373,10.1039/c5ta01667c,Cu1.97S,Cu1.97S1,,,7224,2812,5804,300,0.000109013,0.43403991,,0.137779643,1130.434783,508.4703125,2.706265601,0.002648486,,1,TRUE,2,0,109.013,109.013,0.390718768,1.890718768,1.89072E-08,0.006412003,0.427627907,
40372,10.1016/j.matlet.2004.11.008,La-Bi2Te3,La22.3Fe5.2Bi35.3Te37.2,Toxic,,10810,3746,8885,300,-4.51E-05,0.412117709,,0.004746673,3181.478788,508.899875,2.706632344,0.002902476,,1,FALSE,4,508,-45.1,45.1,0.677874505,2.177874505,2.17787E-08,0.020786585,0.391331124,
40370,10.1039/c1ee01931g,0s,TWCSN,,,23669,7959,19266,300,3.07E-05,1.039199333,0.00499892,0.003816794,4714.285714,510.0365625,2.70760131,0.001129498,,1,TRUE,5,0,30.7,30.7,0.767470549,2.267470549,2.26747E-08,0.032068512,1.007130821,
40369,10.1039/c0ee00517g,x=0.03,Na0.03Ca2.97Al1Sb3,,Antimonide,13447,7957,11236,300,0.0001181,1.659770115,,0.00824509,1009.597916,511.1033125,2.708508696,0.000688307,,1,TRUE,4,23,118.1,118.1,0.361279476,1.861279476,1.86128E-08,0.005637432,1.654132683,
40368,10.1063/1.3679561,x=0.16,Ba1Ca0.16Nd0.84Co2O5.5,,,25006,10444,20276,300,6.7E-05,1.011344884,,0.000376482,2097.017568,511.41875,2.708776646,0.001141462,,1,TRUE,5,0,67,67,0.561251478,2.061251478,2.06125E-08,0.012967442,0.998377442,
40362,10.1039/c7tc01570d,ZrCoSb,ZrCoSb,,,2819,18507,1868,300,-1.61E-05,15.58614565,,0.000295238,9071.352502,515.7364219,2.712427803,7.4E-05,,1,TRUE,3,18,-16.1,16.1,0.870408094,2.370408094,2.37041E-08,0.064508422,15.52163723,
40346,10.1039/c6dt02166b,x=0.5,Ba0.5Cr5Se8,Toxic,,14619,7747,12430,300,0.000223656,0.854719963,,0.005758137,289.589017,523.0410625,2.718535785,0.001365463,,1,TRUE,3,0,223.656,223.656,0.145428755,1.645428755,1.64543E-08,0.001429494,0.853290469,
40344,10.1039/c5ta01967b,x=0.05,Sr5Zn0.05In1.95Sb6,,Antimonide,13183,2814,11013,300,0.00019593,1.150902527,,0.003571429,401.3204327,523.393625,2.718828429,0.001014837,,1,TRUE,4,46,195.93,195.93,0.184694582,1.684694582,1.68469E-08,0.002028307,1.14887422,
40332,10.1063/1.2041843,x-0.04,Al0.04Co1Si0.96,,,1883,1917,1160,300,5.96E-06,,,0.000402255,25237.97273,530.4964844,2.72468251,,,1,TRUE,3,12,5.96,5.96,0.949918288,2.449918288,2.44992E-08,0.185492913,-0.185492913,
40319,10.1016/j.jallcom.2004.08.049,Ag0.5Sb1.1Pb19.6Te18.8,Ag0.5Sb1.1Te18.8Pb19.6,Toxic,,13945,1512,11697,300,4.88E-06,,3.89E-06,0.033690954,31106.91916,535.0928281,2.72842913,,,1,FALSE,4,201,4.88,4.88,0.958803654,2.458803654,2.4588E-08,0.229457419,-0.229457419,
40316,10.1007/s11664-012-1948-2,In4Se2.35,In4Se2.35,Toxic,,19256,2349,16135,300,-6.45E-05,1.243110441,,0.011221903,2294.329228,535.857375,2.729049212,0.000971702,,1,TRUE,2,0,-64.5,64.5,0.5734787,2.0734787,2.07348E-08,0.014271728,1.228838713,
40299,10.1039/c3ra23197f,organic,Bi2Te3,Toxic,,19555,5073,16407,300,-6.21E-05,,1.03E-05,0.003265749,2438.797376,546.648375,2.737708061,,,1,FALSE,2,28,-62.1,62.1,0.58546737,2.08546737,2.08547E-08,0.015258097,-0.015258097,
40292,10.1016/j.physc.2015.06.015,22438,Ca4Mg0.75Ti2.25Fe2As2O8,Toxic,,21394,4486,17809,300,-1.4E-05,0.537246663,,0.001642909,11066.25225,547.9037813,2.738704298,0.002672075,,1,FALSE,6,0,-14,14,0.886308978,2.386308978,2.38631E-08,0.079222491,0.458024172,
40291,10.1111/jace.12518,x=0,In4Se3,Toxic,,13804,3466,11530,300,-0.000411018,1.07607087,7.94E-06,0.002644131,34.46322568,549.78325,2.740191504,0.001138361,,1,TRUE,2,0,-411.018,411.018,0.028918938,1.528918938,1.52892E-08,0.000158074,1.075912796,
40285,10.1021/ja211952z,Cu2ZnGeSe4,ZnCu2GeSe4,Toxic,,13819,3492,11550,300,0.000107978,0.98699854,,0.00433382,1249.965998,554.6024375,2.743981774,0.001260775,,1,TRUE,4,0,107.978,107.978,0.394220521,1.894220521,1.89422E-08,0.007103134,0.979895406,
40265,10.1080/14686996.2020.1726715,Nb0.9Sc0.1CoSn,Sc0.1Nb0.9Co1Sn1,,,27069,24802,21765,300,2.73E-05,4.242937853,3.21E-06,0.000372671,5913.227513,568.4515156,2.754693429,0.000301451,,1,TRUE,4,17,27.3,27.3,0.790298286,2.290298286,2.2903E-08,0.040629165,4.202308688,
40251,10.1039/c3ta12706k,Cu7S4,Cu7S4,,,7206,2775,5780,300,1.79E-05,0.181987578,,0.002426539,9133.333333,575.4322969,2.759994234,0.011058339,,1,TRUE,2,0,17.9,17.9,0.857006012,2.357006012,2.35701E-08,0.064581965,0.117405613,
40239,10.1016/j.jallcom.2008.10.031,"Sr0.9Y0.1TiO3(1473,1h)",Sr0.9Y0.1Ti1O3,,Perovskite,26579,1615,21378,300,-4.55E-05,5.405540032,1.14E-05,0.000816017,3628.961669,585.9795625,2.767882469,0.000242596,,1,TRUE,4,0,-45.5,45.5,0.675541033,2.175541033,2.17554E-08,0.023684865,5.381855167,
40238,10.1016/j.jeurceramsoc.2013.02.003,SPS1,Ca0.9Yb0.1Mn1O3,,,26504,3546,21312,300,-0.000152981,3.211111111,,0.001460733,751.263524,586.87275,2.768543945,0.000407642,,1,TRUE,4,0,-152.981,152.981,0.267455596,1.767455596,1.76746E-08,0.003983475,3.207127636,
40237,10.1016/j.jallcom.2017.07.210,IHP700,Ba8Cu4.5Si6Ge35.5,,,2378,18550,1516,300,0.000444644,0.466541876,,0.008978722,24.97988079,588.7044375,2.769897309,0.002811756,,1,TRUE,4,227,444.644,444.644,0.021641599,1.521641599,1.52164E-08,0.000114031,0.466427845,
40225,10.1016/j.jallcom.2015.12.231,y=0.10,Li0.36Nd0.55Ti0.9Nb0.1O3,,,23524,9790,19184,300,-6.71E-05,1.922829461,,0.001700787,2445.232988,596.8421875,2.775859513,0.00069708,,1,TRUE,5,0,-67.1,67.1,0.560767849,2.060767849,2.06077E-08,0.015117173,1.907712288,
40220,10.1016/j.ceramint.2015.02.145,0.01,Co1Sb3.03,,Skutterudite,3403,536,2285,300,3.57E-05,1.224986806,5.61E-06,0.001513407,4820.683903,607.2790469,2.783388297,0.00113548,,1,TRUE,2,24,35.7,35.7,0.735092733,2.235092733,2.23509E-08,0.032324027,1.192662779,
40215,10.1103/physrevb.75.245110,3,Ca0.1Co3.98Ni0.02Sb12.15,,,4707,4708,3456,300,-0.000165861,5.130057807,,0.068316914,667.1299519,608.7095,2.78441008,0.000264509,,1,TRUE,4,96,-165.861,165.861,0.239348123,1.739348123,1.73935E-08,0.003481114,5.126576693,
40199,10.1103/physrevb.83.115201,In4Se2.5,In4Se2.5,Toxic,,14278,4770,12066,300,-2.98E-05,0.968273717,2.54E-06,0.007716049,5876.988997,617.63825,2.790734184,0.001484695,,1,TRUE,2,0,-29.8,29.8,0.773448222,2.273448222,2.27345E-08,0.040083091,0.928190626,
40198,10.1039/c3mh00091e,Cu2MnSnS4,MnCu2SnS4,,,7455,3735,6025,300,0.000234203,0.696952633,,0.006154177,303.1610283,619.404125,2.791974093,0.001983954,,1,TRUE,4,0,234.203,234.203,0.132789332,1.632789332,1.63279E-08,0.001484994,0.695467639,
40189,10.1039/c5ta01967b,x=0.025,Sr5Zn0.025In1.975Sb6,,Antimonide,13182,2814,11013,300,0.000192442,1.044043321,,0.00952381,499.7963342,625.5286875,2.796247232,0.001337872,,1,TRUE,4,46,192.442,192.442,0.190332496,1.690332496,1.69033E-08,0.002534466,1.041508855,
40168,10.12693/aphyspola.130.1255,PT:Ag,AgTePb,Toxic,,2706,18583,1765,300,0.000294643,1.69047619,,0.001028278,153.3850181,633.5389375,2.801773312,0.000835241,,1,FALSE,3,20,294.643,294.643,0.07886436,1.57886436,1.57886E-08,0.000726522,1.689749668,
40166,10.1039/c3cp52716f,Pb0.998Yb0.002Te0.994I0.006,Yb0.002Te0.994Pb0.998I0.006,Toxic,,45,4597,4914,300,-0.000139239,2.013803089,,0.294446154,960.2036487,634.0539375,2.802126204,0.000703184,,1,FALSE,4,0,-139.239,139.239,0.301092965,1.801092965,1.80109E-08,0.005188248,2.008614841,
40161,10.1021/cm5004559,"LCS-12S,O",La1.2Cr1S3.2,,,6681,617,5309,300,-5.33E-05,,9.06E-06,0.002654366,3347.168296,636.5368125,2.803823525,,,1,TRUE,3,0,-53.3,53.3,0.631610256,2.131610256,2.13161E-08,0.021404575,-0.021404575,
40142,10.1109/ict.2006.331230,"AN x=0.08,y=0",Mn0.08Fe0.92Si2,,,22018,8975,18265,300,0.000158511,12.87173449,3.06E-05,0.004685394,771.7041801,644.537625,2.809248274,0.000111586,,1,TRUE,3,15,158.511,158.511,0.255004487,1.755004487,1.755E-08,0.004063033,12.86767146,
40137,10.1007/s11664-010-1501-0,0.3-HP,Hf0.5Zr0.5Co0.7Sn0.01Sb0.99Ir0.3,,,12778,11134,10603,300,9.2E-05,3.999080469,1.49E-05,0.000249762,1810.674415,645.8866875,2.810156333,0.000360759,,0,TRUE,6,17,92,92,0.452438495,1.952438495,1.95244E-08,0.010605691,3.988474778,
40136,10.1021/ja301452j,x=0,ZnCu2GeSe4,Toxic,,13821,3494,11558,300,0.000320403,3.209677197,2.29E-05,0.003634353,115.9668409,646.0989375,2.810299027,0.000448514,,1,TRUE,4,0,320.403,320.403,0.063159322,1.563159322,1.56316E-08,0.000543824,3.209133373,
40126,10.1063/1.3236635,BBG4a,Ba4Ga8Ge15,Clathrate,,815,2004,437,300,6.22E-05,1.086063325,,0.007436826,2912,653.62025,2.815325499,0.001364143,,1,TRUE,3,92,62.2,62.2,0.584962874,2.084962874,2.08496E-08,0.018214236,1.067849089,
40093,10.1088/0022-3727/46/27/275304,Sn 0%,In4Se2.6,Toxic,,13787,3300,11516,300,-0.000152138,1.142682538,,0.006613292,874.6087703,676.2730625,2.830122089,0.001323676,,1,TRUE,2,0,-152.138,152.138,0.26940634,1.76940634,1.76941E-08,0.004642615,1.138039923,
40092,10.1016/j.solidstatesciences.2010.05.005,1473K,Sr0.92La0.08Ti1O3,,,28115,5363,22618,300,-0.000103988,3.542619751,1.77E-05,0.001735522,1611.937401,678.2238125,2.831373034,0.000427602,,1,TRUE,4,0,-103.988,103.988,0.40801625,1.90801625,1.90802E-08,0.009226808,3.533392943,
40091,10.1007/s11664-015-4242-2,SPS720,Ba8Cu4.8Si41.2,,,2398,10939,1531,300,-3.34E-05,0.685371385,,0.050950226,5760.160256,678.322875,2.831436463,0.002342682,,1,TRUE,3,228,-33.4,33.4,0.749813302,2.249813302,2.24981E-08,0.038877855,0.64649353,
40090,10.1007/s11664-011-1599-8,x=1.0,In4Te3,Toxic,,15034,11175,12752,300,0.000239007,0.654504561,,0.007215211,313.9427649,678.4424375,2.831513006,0.002314461,,1,FALSE,2,30,239.007,239.007,0.12740234,1.62740234,1.6274E-08,0.001532734,0.652971827,
40079,10.1007/s11664-014-3007-7,x=0.02,In0.02Cu4Sn0.98S4,,,7128,2565,5707,300,0.000291277,0.731873012,,0.005113118,172.3722047,684.663,2.835476859,0.002086307,,1,TRUE,4,0,291.277,291.277,0.081186312,1.581186312,1.58119E-08,0.000817658,0.731055354,
40070,10.1016/j.intermet.2016.11.006,K7.4Ga7.7Si38.9,K7.4Ga7.7Si38.9,,,2358,18562,1507,300,-0.000188286,0.156291833,2.16E-05,0.373835692,582.3115661,693.873625,2.84128038,0.01007495,,1,TRUE,3,186,-188.286,188.286,0.197275279,1.697275279,1.69728E-08,0.002965029,0.153326804,
40062,10.1143/jjap.46.1071,x=0.02,Mg0.02Cr0.98Cu1O2,,,26750,1419,21505,300,0.000325837,7.002471007,,0.000516224,118.0559492,700.6211875,2.845483267,0.000222911,,1,TRUE,4,0,325.837,325.837,0.060268864,1.560268864,1.56027E-08,0.000552597,7.00191841,
40053,10.1557/jmr.2012.90,y=0.3,LaCeFe3CoSb12,,,4252,2902,3029,300,-4.83E-06,3.210310676,,0.004147465,41507.83101,707.2287695,2.849559919,0.000542092,,1,TRUE,5,0,-4.83,4.83,0.95921702,2.45921702,2.45922E-08,0.306230294,2.904080382,
40052,10.1039/c4ta04462b,x=0.25,Ag0.0025Sn0.9975S1,,,7215,2798,5789,300,0.000404433,1.103571429,3.32E-05,0.00701754,47.86300923,707.3693125,2.849646215,0.001428227,,1,TRUE,3,0,404.433,404.433,0.030608076,1.530608076,1.53061E-08,0.000219779,1.10335165,
40041,10.1016/j.powtec.2015.02.035,Sr0.85Si0.15MnO3,Sr0.85Mn1Si0.15O3,,,25191,4978,20435,300,-7.03E-05,1.538242344,1.35E-05,0.006794656,2759.978016,711.1340625,2.851951481,0.001041562,,1,TRUE,4,0,-70.3,70.3,0.545509814,2.045509814,2.04551E-08,0.016936686,1.521305658,
40039,10.1039/c5cp05510e,x=0.08_Sn0.99,Na0.01Sn0.99Te0.08Se0.92,Toxic,,19490,4629,16363,300,0.000149949,1.021440064,2.68E-05,0.00284215,946.6297133,712.742125,2.852932428,0.001561978,,1,FALSE,4,0,149.949,149.949,0.274538494,1.774538494,1.77454E-08,0.005039493,1.016400571,
40031,10.1016/j.jallcom.2009.08.012,x=y=0.02,Ca0.98Mn0.98Nb0.02Bi0.02O3,Toxic,,27646,1636,22217,300,-0.000114441,2.338370565,6.11E-05,0.009908307,1482.657811,715.9538125,2.854885006,0.00068449,,1,FALSE,5,0,-114.441,114.441,0.372856987,1.872856987,1.87286E-08,0.008330418,2.330040147,
40030,10.1021/cm2031812,Cu2.3Cd0.7SnSe3.8,Cd0.7Cu2.3Sn1Se3.8,Toxic,,12953,602,10762,300,2.95E-05,0.639553207,,0.004958498,6886.107229,717.1110313,2.855586403,0.002703716,,1,FALSE,4,0,29.5,29.5,0.775451107,2.275451107,2.27545E-08,0.047007001,0.592546206,
40008,10.1039/c0ee00517g,x=0.06,Na0.06Ca2.94Al1Sb3,,Antimonide,13448,7957,11236,300,0.000105944,1.602930403,,0.001916732,1687.500717,728.8028125,2.86261004,0.001018954,,1,TRUE,4,23,105.944,105.944,0.401193933,1.901193933,1.90119E-08,0.009624798,1.593305605,
40004,10.1063/1.3389494,In4Te3_A,In4Te3,Toxic,,17595,324,14967,300,0.000400737,2.999268131,2.2E-05,0.004903508,51.65246351,731.2911875,2.86409034,0.00054322,,1,FALSE,2,30,400.737,400.737,0.031599016,1.531599016,1.5316E-08,0.000237333,2.999030798,
40001,10.1103/physrevb.75.245110,2,Ca0.08Co3.98Ni0.02Sb12.15,,,4706,4708,3456,300,-0.000173294,5.877166008,,0.084725631,735.6422545,733.6175,2.865469683,0.000278254,,1,TRUE,4,96,-173.294,173.294,0.224492317,1.724492317,1.72449E-08,0.003805828,5.87336018,
40000,10.1021/cm504059t,Ca14MgSb11,Ca14MgSb11,ZintlÂ ,,6007,625,4727,300,0.000123226,0.62828501,,0.009771987,1360.294118,735.2289375,2.866422592,0.002638009,,1,TRUE,3,85,123.226,123.226,0.345662262,1.845662262,1.84566E-08,0.007531931,0.620753079,
39989,10.1007/s11664-011-1860-1,x=0.005,Sr1Mn0.995Mo0.005O3,,,24682,2385,20012,300,-0.000251473,6.690862242,,0.000845766,297.5348477,743.6406875,2.871363144,0.00024765,,1,TRUE,4,0,-251.473,251.473,0.114420996,1.614420996,1.61442E-08,0.00144104,6.689421202,
39985,10.1007/s11664-016-4486-5,x=0.05,Li0.05Mg1.95Si1,,,9950,10999,8128,300,0.000433208,5.601056499,,0.000401395,36.23188406,747.756125,2.873759979,0.000297419,,1,TRUE,3,7,433.208,433.208,0.023883875,1.523883875,1.52388E-08,0.00016564,5.600890859,
39968,10.1016/j.jallcom.2017.07.210,IHP550,Ba8Cu4.5Si6Ge35.5,,,2376,18550,1516,300,-0.000285627,0.425750398,,0.040748591,203.053872,755.2405625,2.878085307,0.003960517,,1,TRUE,4,227,-285.627,285.627,0.085238529,1.585238529,1.58524E-08,0.000965666,0.424784732,
39961,10.1016/j.jmat.2016.05.008,Mn0.925Cu0.075Te,Mn0.925Cu0.075Te1,Toxic,,14334,18755,12134,300,9.79E-05,,0.000114998,0.002249957,1963.898162,760.6595625,2.881190329,,,1,FALSE,3,13,97.9,97.9,0.430001958,1.930001958,1.93E-08,0.011370982,-0.011370982,
39953,10.1002/adfm.201602652,1%K8h,K0.01Sn0.99Se1,Toxic,,19504,5992,16369,300,0.000235584,0.585635359,1.81E-05,0.013950989,368.9993634,766.1895625,2.884336231,0.002923277,,1,TRUE,3,0,235.584,235.584,0.131217825,1.631217825,1.63122E-08,0.001805755,0.583829604,
39951,10.1002/aenm.201900201,SnSe_2% binder,SnSe,Toxic,,27727,22406,22263,300,0.000379322,0.331929254,6.44E-06,0.03442623,69.55177743,768.0216875,2.885373484,0.005159468,,1,TRUE,2,0,379.322,379.322,0.038005772,1.538005772,1.53801E-08,0.000320913,0.331608341,
39945,10.1002/pssr.201308274,Cu2ZnSnSe4,ZnCu2SnSe4,Toxic,,14263,4505,12047,300,0.000352796,2.694935036,,0.004327707,95.2252632,772.82225,2.888079617,0.000638951,,1,TRUE,4,0,352.796,352.796,0.047770603,1.547770603,1.54777E-08,0.000442161,2.694492875,
39942,10.1016/j.intermet.2016.11.006,K7.5Ga5.5Al2.2Si38.8,K7.5Al2.2Ga5.5Si38.8,,,2359,18562,1497,300,-0.00023248,1.237762238,2.02E-05,0.469077235,386.2849746,773.5193125,2.888471161,0.001394256,,1,TRUE,4,185,-232.48,232.48,0.134776432,1.634776432,1.63478E-08,0.001894469,1.235867769,
39940,10.1039/c5ra13191j,BiCuSeO_SSR,CuBiSeO,Toxic,,28064,5121,22557,300,0.000352364,0.901571589,1.01E-05,0.002653179,95.97414212,775.017125,2.889311299,0.001915963,,1,FALSE,4,0,352.364,352.364,0.047948839,1.547948839,1.54795E-08,0.000445689,0.9011259,
39939,10.1143/jjap.46.1071,x=0.01,Mg0.01Cr0.99Cu1O2,,,26749,1419,21505,300,0.000465304,7.626266671,,0.000442478,25.92406949,776.492,2.890136986,0.000226829,,1,TRUE,4,0,465.304,465.304,0.018110899,1.518110899,1.51811E-08,0.000118067,7.626148604,
39932,10.3365/eml.2010.09.117,In4Se3_663K,In4Se3,Toxic,,13048,811,10886,300,-8.69E-05,1.623787228,2.44E-05,0.002834935,2352.964046,780.4865,2.892365396,0.001080089,,1,TRUE,2,0,-86.9,86.9,0.472773941,1.972773941,1.97277E-08,0.013925598,1.60986163,
39928,10.1007/s00339-015-9089-0,x=0.5,Co0.5B0.5N0.7O2,,,18781,235,15735,300,8.51E-05,,1.88E-05,0.002398044,2414.66292,780.88475,2.892586942,,,1,TRUE,4,0,85.1,85.1,0.480167302,1.980167302,1.98017E-08,0.01434431,-0.01434431,
39922,10.1063/1.4894258,x=0.10,Cu0.9Ag0.1Bi1Se1O1,Toxic,,17810,409,15128,300,0.00016622,0.962275762,2.01E-05,0.007916995,854.8880541,783.3826875,2.89397397,0.001821777,,1,FALSE,5,0,166.22,166.22,0.238608526,1.738608526,1.73861E-08,0.004458947,0.957816815,
39911,10.1007/s10854-012-0792-8,x=0,Ca3Co4O9,,,18735,11788,15713,300,7.27E-05,2.46091805,,0.020850417,2957.153873,790.9970625,2.898174871,0.000721424,,1,TRUE,3,0,72.7,72.7,0.534339359,2.034339359,2.03434E-08,0.018047564,2.442870486,
39903,10.1103/physrevb.75.245110,4,Ca0.1Co3.95Ni0.05Sb12.34,,,4708,4708,3456,300,-0.000163366,5.921226077,,0.092782485,895.5913907,793.059625,2.89930584,0.000298603,,1,TRUE,4,97,-163.366,163.366,0.244551933,1.744551933,1.74455E-08,0.004687217,5.91653886,
39901,10.1002/adfm.201602652,1%5h,K0.01Sn0.99Se1,Toxic,,19505,5992,16369,300,0.000257572,,2.15E-05,0.006952624,296.5401868,795.7116875,2.900755737,,,1,TRUE,3,0,257.572,257.572,0.108560433,1.608560433,1.60856E-08,0.001431008,-0.001431008,
39892,10.1007/s00339-014-8515-z,NbO2.03,Nb1O2.03,,,23800,233,19333,300,-3.09E-05,,,0.000954654,7344.827586,801.0026875,2.903633973,,,1,TRUE,2,0,-30.9,30.9,0.766148464,2.266148464,2.26615E-08,0.049933409,-0.049933409,
39891,10.1002/ejic.201100284,BaCu5.7Se0.6Te6.4,Ba1Cu5.7Te6.4Se0.6,Toxic,Chalcogenide,15903,924,13501,300,0.000100016,0.506604159,,0.022690168,2009.174312,801.234375,2.903759573,0.003605406,,1,FALSE,4,0,100.016,100.016,0.422229237,1.922229237,1.92223E-08,0.011586281,0.495017878,
39888,10.1016/j.jssc.2011.11.040,773K,CrCuS2,,,7347,3399,5906,300,0.000342566,0.521953819,1.3E-05,0.009345647,111.3648158,802.6071875,2.904503045,0.003428924,,1,TRUE,3,0,342.566,342.566,0.052174825,1.552174825,1.55217E-08,0.000518573,0.521435246,
39886,10.1016/j.jallcom.2015.08.046,Cu2ZnSnSe4,ZnCu2SnSe4,Toxic,,13256,1825,11084,300,0.000354282,2.986873,1.11E-05,0.001259254,97.4612272,804.72175,2.90564574,0.000600288,,1,TRUE,4,0,354.282,354.282,0.047162548,1.547162548,1.54716E-08,0.000452365,2.986420635,
39874,10.1016/j.jallcom.2011.03.057,SFS In0.1Rh4Sb12,In0.1Sb12Rh4,,,3677,1684,2494,300,-2.71E-05,2.732142857,,0.000781759,8457.586734,808.0507188,2.907438621,0.000673701,,0,TRUE,3,96,-27.1,27.1,0.791662045,2.291662045,2.29166E-08,0.058145792,2.673997065,
39862,10.1007/s11664-014-3560-0,STO,SrTiO3,Perovskite,Perovskite,26711,2639,21478,300,-0.001234733,6.119781798,,7.63E-07,0.00360583,815.09025,2.911205698,0.000296713,,1,TRUE,3,0,-1234.733,1234.733,2.38375E-05,1.500023838,1.50002E-08,1.62265E-08,6.119781782,
39858,10.1016/j.matchemphys.2014.03.034,CuIn0.875Fe0.125S2,In0.875Fe0.125Cu1S2,,,7451,3732,6017,300,-0.000745107,2.943206177,,5.52E-06,1.059602649,816.0541875,2.911718998,0.000617683,,1,TRUE,4,0,-745.107,745.107,0.001623232,1.501623232,1.50162E-08,4.77337E-06,2.943201404,
39848,10.1016/j.intermet.2016.01.004,Cu2CdSn0.9In0.1Se4,Cd1In0.1Cu2Sn0.9Se4,Toxic,,14686,8698,12480,300,7.86E-05,1.75176,,0.00873625,2804.215296,822.6480625,2.915214079,0.001056475,,1,FALSE,5,0,78.6,78.6,0.507841338,2.007841338,2.00784E-08,0.016891258,1.734868742,
39844,10.1002/adma.200900409,x=0.05,Cd0.95Cu2.05Sn1Se4,Toxic,,26773,152,21527,300,0.000141979,2.348116312,,0.029836009,1207.309265,824.6089375,2.916248038,0.000784456,,1,FALSE,4,0,141.979,141.979,0.29406428,1.79406428,1.79406E-08,0.006497971,2.341618341,
39842,10.1016/j.jallcom.2009.04.130,(b)x=0.1,Mg2.7Cd0.3Sb2,Toxic,Antimonide,12941,1628,10793,300,0.00078426,1.3251737,,0.000148878,0.681380487,826.616,2.917303807,0.001389629,,1,FALSE,3,18,784.26,784.26,0.00115823,1.50115823,1.50116E-08,3.06858E-06,1.325170631,
39840,10.1007/s11664-014-3237-8,0.01,Cd1Te0.99Cl0.01,Toxic,,14344,2587,12151,300,0.000361268,2.520104058,1.24E-05,0.000648891,92.68535319,829.9618125,2.91905811,0.000733801,,1,FALSE,3,0,361.268,361.268,0.044406061,1.544406061,1.54441E-08,0.000429431,2.519674627,
39830,10.2320/matertrans.e-m2009803,Tl2Te,Tl2Te,Toxic,,14985,4001,12690,300,9.52E-05,0.380711925,1.59E-05,0.021278173,2240.136299,836.6089375,2.9225225,0.005068708,,1,FALSE,2,12,95.2,95.2,0.440128013,1.940128013,1.94013E-08,0.013038454,0.367673471,
39829,10.1016/j.actamat.2016.07.060,perpen,GaCuTe2,Toxic,,15200,5872,12888,300,7.84E-05,3.974874372,,0.013924211,2863.475177,837.36,2.922912211,0.000471374,,1,FALSE,3,25,78.4,78.4,0.508717682,2.008717682,2.00872E-08,0.01725574,3.957618632,
39828,10.1016/j.mssp.2014.07.052,CoSb3,CoSb3,Skutterudite,Skutterudite,4607,3941,3382,300,4.33E-05,0.593656585,9.72E-06,0.004460893,5473.357306,838.8489375,2.923683759,0.003358501,,1,TRUE,2,24,43.3,43.3,0.688475282,2.188475282,2.18848E-08,0.035934922,0.557721663,
39827,10.1007/s11664-009-0990-1,Ba0.15Yb0.25Fe0.2Co3.8Sb12,Ba0.15Yb0.25Fe0.2Co3.8Sb12,,,1321,10642,766,300,-0.000151975,2.468812005,,0.32898773,1087.373619,839.140375,2.923834618,0.00075893,,1,TRUE,5,0,-151.975,151.975,0.269785168,1.769785168,1.76979E-08,0.005773253,2.463038752,
39820,10.1063/1.3637053,In3.9Ca0.1Se2.95,Ca0.1In3.9Se2.95,Toxic,,12822,350,10634,300,-2.54E-05,1.403003755,6.94E-06,0.002621723,9431.145431,843.5813125,2.92612695,0.001406972,,1,TRUE,3,0,-25.4,25.4,0.803349419,2.303349419,2.30335E-08,0.06516967,1.337834085,
39818,10.1007/s11664-011-1869-5,Pb=22.5,Ag1Sb1Te20Pb22.5,Toxic,,16762,2373,14276,300,-0.000144823,1.653257658,2.49E-05,0.002104596,1194.156028,844.5844375,2.926643075,0.001142379,,1,FALSE,4,225,-144.823,144.823,0.286942297,1.786942297,1.78694E-08,0.006401664,1.646855994,
39813,10.1002/aenm.201300937,OM x=22,Ag1Sb1Te20Pb22.5,Toxic,,21054,5932,17535,300,-0.000145299,1.658314602,,0.011310158,1189.044136,845.886375,2.92731203,0.001140616,,1,FALSE,4,225,-145.299,145.299,0.285767257,1.785767257,1.78577E-08,0.006370068,1.651944534,
39808,10.1007/s11664-012-1948-2,In4Se2.75,In4Se2.75,Toxic,,19253,2349,16135,300,-0.000278736,0.826450249,,0.011225509,247.4244554,849.4034375,2.929114014,0.002292793,,1,TRUE,2,0,-278.736,278.736,0.090455564,1.590455564,1.59046E-08,0.001180553,0.825269696,
39802,10.1039/c5tc01704a,x=0.10,Mn0.1Fe0.9Cu5S4,,,7303,2853,5860,300,0.000110889,0.458251906,2.19E-05,0.010685693,1856.08022,855.7115625,2.9323274,0.004256297,,1,TRUE,4,0,110.889,110.889,0.384450724,1.884450724,1.88445E-08,0.010493075,0.447758831,
39801,10.1039/c5ra03953c,MA-HP,Cu3SbSe3,Toxic,,14305,5112,12102,300,0.000563513,0.477502034,2.81E-06,0.002050621,9.148316833,856.498625,2.93272667,0.003996274,,1,TRUE,3,0,563.513,563.513,0.007767005,1.507767005,1.50777E-08,4.13806E-05,0.477460653,
39782,10.1016/j.jallcom.2006.02.075,x=0.06,Y0.06Zr0.94Ni1Sn1,,,11249,1553,9255,300,-0.000117427,4.223803938,,0.002791837,1723.21728,864.840625,2.936936082,0.000457168,,1,TRUE,4,17,-117.427,117.427,0.363381612,1.863381612,1.86338E-08,0.009633034,4.214170904,
39774,10.1039/b914555a,CuSi2P3,CuSi2P3,,,21361,770,17775,300,0.000394675,5.332437163,,0.000618934,65.81567704,868.5273125,2.93878348,0.000362868,,1,TRUE,3,33,394.675,394.675,0.033294246,1.533294246,1.53329E-08,0.000302744,5.332134419,
39773,10.1016/j.jallcom.2010.05.086,x=0.03,Hf0.47Zr0.47Ti0.5Nb0.03Ni0.9Sn0.98Sb0.02Pd0.1,,,11338,1661,9343,300,-6.94E-05,5.738961988,0.00161739,0.085714286,3426.615282,869.08775,2.939063628,0.000338629,,0,TRUE,8,19,-69.4,69.4,0.549758679,2.049758679,2.04976E-08,0.021071203,5.717890785,
39772,10.1007/s11664-013-2888-1,FeGa2.97Zn0.03,Zn0.03Ga2.97Fe1,,,19912,2541,16675,300,0.000311462,3.771259743,,0.003563287,173.385544,870.75025,2.939893608,0.000514476,,1,TRUE,3,17,311.462,311.462,0.068220018,1.568220018,1.56822E-08,0.00081572,3.770444023,
39766,10.1016/j.jallcom.2006.02.075,x=0.10,Y0.1Zr0.9Ni1Sn1,,,11250,1553,9255,300,6.29E-05,3.09874842,,0.001474251,3851.245493,876.0370625,2.94252248,0.000634842,,1,TRUE,4,17,62.9,62.9,0.581443555,2.081443555,2.08144E-08,0.02404845,3.07469997,
39759,10.1016/j.jallcom.2005.07.057,Typical sintering,CoSb3,Skutterudite,Skutterudite,3536,1534,2384,300,0.000125478,8.690526316,2.5E-05,0.070151279,1583.22845,880.4923125,2.944725569,0.00022593,,1,TRUE,2,24,125.478,125.478,0.339016366,1.839016366,1.83902E-08,0.008734749,8.681791567,
