Repository: suchismitasarker/SKlearn-and-Lolopy-comparison

# SKlearn-and-Lolopy-comparison
SKlearn and Lolopy comparison
lolopy==1.1.1
matminer==0.7.8
matminer.egg==info
matplotlib==3.1.3
numpy==1.18.5
pandas==1.0.1
pymatgen==2019.12.22
python_ternary==1.0.7
scikit_learn==1.1.3
scipy==1.5.2
ternary==0.1

File: Data_Starry_2nd_gen_TC_model_Nov_22.csv (part 3 of 47)
,REFERENCE: doi,NAME,FORMULA,Family,PROPERTY: Material Family,IDENTIFIER: sampleid,IDENTIFIER: paperid,IDENTIFIER: figureid,PROPERTY: Temperature (K),PROPERTY: Seebeck coefficient (V/K),PROPERTY: Thermal conductivity (W*m^(-1)*K^(-1)),PROPERTY: Power factor (W*m^(-1)*K^(-2)),PROPERTY: ZT (-),PROPERTY: Electrical conductivity (S*m^(-1)),PROPERTY: sigma_E_0,PROPERTY: log sigma_E_0,PROPERTY: quality_factor,PROPERTY: log quality_factor,inexpensive,non-toxic,n_elements,electron_count,PROPERTY: Seebeck coefficient (muV/K),|S|(muV/K),,L,L*sigma*T,Electronic thermal conductivity,Lattice thermal conductivity,
39758,10.1039/c5tc01704a,x=0.01,Mn0.01Fe0.99Cu5S4,,,7298,2853,5860,300,0.000167709,0.493792324,2.56E-05,0.016475155,943.9920184,880.6008125,2.944779082,0.004011518,,1,TRUE,4,0,167.709,167.709,0.235565272,1.735565272,1.73557E-08,0.004915079,0.488877245,
39756,10.1007/s11664-015-4041-9,y=Fe,Ti0.9Fe0.1Co1Sb1,,,12764,10902,10584,300,-1.68E-05,,,0.001419735,14879.06637,880.9426484,2.944947636,,,1,TRUE,4,18,-16.8,16.8,0.865171448,2.365171448,2.36517E-08,0.105574629,-0.105574629,
39748,10.1143/jpsj.80.044704,LaFeAsO1-xFx_x=0.02,La1Fe1As1O0.98F0.02,Toxic,,25731,3622,20757,300,-3.24E-05,1.084212408,3.4E-06,0.000630025,7733.586144,883.7466875,2.946327799,0.001911556,,1,FALSE,5,0,-32.4,32.4,0.756305151,2.256305151,2.25631E-08,0.052347991,1.031864417,
39747,10.1016/j.jallcom.2010.05.086,x=0.02,Hf0.48Zr0.48Ti0.5Nb0.02Ni0.9Sn0.98Sb0.02Pd0.1,,,11337,1661,9343,300,-8.09E-05,5.631578947,0.001867679,0.095238095,2908.836634,884.1053125,2.946504,0.000350832,,0,TRUE,8,19,-80.9,80.9,0.497871238,1.997871238,1.99787E-08,0.017434443,5.614144504,
39744,10.1007/s10853-012-6834-z,x=0.1_1523K,Ca0.9Y0.1Mn0.9Fe0.1O3,,,27143,2960,21829,300,-0.000174522,2.211854063,4.1E-05,0.005581758,875,885.465375,2.947171583,0.000893596,,1,TRUE,5,0,-174.522,174.522,0.22212833,1.72212833,1.72213E-08,0.004520587,2.207333476,
39743,10.1109/ict.2006.331285,n=1 Nb10%,Sr2Ti0.9Nb0.1O4,,,28539,9003,22954,300,7.6E-05,,3.02E-05,0.00266453,3144.865884,887.0710625,2.947958412,,,1,TRUE,4,0,76,76,0.519352511,2.019352511,2.01935E-08,0.019051778,-0.019051778,
39740,10.1016/j.jallcom.2010.05.086,x=0.04,Hf0.46Zr0.46Ti0.5Nb0.04Ni0.9Sn0.98Sb0.02Pd0.1,,,11339,1661,9343,300,-6.47E-05,5.894736842,0.001585156,0.081752914,3792.659565,890.14675,2.949461611,0.000337787,,0,TRUE,8,19,-64.7,64.7,0.572490796,2.072490796,2.07249E-08,0.023580756,5.871156086,
39731,10.1109/ict.2005.1519916,Tl2Te,Tl2Te,Toxic,,16065,8918,13624,300,9.47E-05,0.29083393,2.3E-05,0.021833818,2420.630892,897.0310625,2.952807482,0.007220788,,1,FALSE,2,12,94.7,94.7,0.442029211,1.942029211,1.94203E-08,0.014102808,0.276731122,
39730,10.1039/c3cp52716f,Pb0.998Yb0.002Te0.993I0.007,Yb0.002Te0.993Pb0.998I0.007,Toxic,,88,4597,4914,300,-8.92E-05,3.799467073,,0.237531994,2616.025952,897.06025,2.952821613,0.000528123,,1,FALSE,4,0,-89.2,89.2,0.463492295,1.963492295,1.96349E-08,0.01540964,3.784057433,
39722,10.1016/j.jallcom.2010.05.086,x=0.01,Hf0.49Zr0.49Ti0.5Nb0.01Ni0.9Sn0.98Sb0.02Pd0.1,,,11336,1661,9343,300,-8.32E-05,5.519856459,0.002037069,0.110245647,2873.062245,903.8089375,2.956076632,0.000365911,,0,TRUE,8,19,-83.2,83.2,0.488096875,1.988096875,1.9881E-08,0.017135778,5.502720681,
39720,10.1109/ict.2002.1190268,Ba8Ga16Si30,Ba4Ga8Si15,Clathrate,,2115,8771,1302,300,-1.73E-05,0.996419437,,0.0896998,14799.15433,904.36575,2.956344106,0.002265521,,1,TRUE,3,92,-17.3,17.3,0.861450286,2.361450286,2.36145E-08,0.104842402,0.891577035,
39703,10.1007/s11664-016-4486-5,x=0.1,Li0.1Mg1.9Si1,,,9949,10999,8128,300,0.000494375,5.092842057,,0.000298908,21.73913043,912.4313125,2.960200181,0.000399131,,1,TRUE,3,7,494.375,494.375,0.014096152,1.514096152,1.5141E-08,9.87454E-05,5.092743312,
39701,10.1016/j.jallcom.2010.05.086,x=0,Hf0.5Zr0.5Ti0.5Ni0.9Sn0.98Sb0.02Pd0.1,,,11335,1661,9343,300,-8.67E-05,5.634903047,0.002067548,0.108336044,2765.324,915.1745,2.961503911,0.000362872,,0,TRUE,7,20,-86.7,86.7,0.473589771,1.973589771,1.97359E-08,0.016372845,5.618530202,
39694,10.1016/j.jallcom.2016.04.308,x=0.01,In0.01Sn0.99Se1,Toxic,,9271,9815,7623,300,0.000969841,0.608558653,1.04E-06,0.001670973,0.088069917,920.5060625,2.964026653,0.0033697,,1,TRUE,3,0,969.841,969.841,0.000233881,1.500233881,1.50023E-08,3.96376E-07,0.608558257,
39672,10.1007/s11664-012-1948-2,In4Se2.65,In4Se2.65,Toxic,,19254,2349,16135,300,-0.000210463,0.826465789,,0.011227871,600.7427311,929.55525,2.968275208,0.002514428,,1,TRUE,2,0,-210.463,210.463,0.162946035,1.662946035,1.66295E-08,0.002997008,0.823468781,
39658,10.1063/1.2349559,n=1 10%,Sr2Ti0.9Nb0.1O4,,,28427,1929,22837,300,-8.04E-05,,2.42E-05,0.002974899,3102.025652,935.7004375,2.971136833,,,1,TRUE,4,0,-80.4,80.4,0.500021867,2.000021867,2.00002E-08,0.018612357,-0.018612357,
39654,10.1063/1.3637053,In3.9Zn0.1Se2.95,Zn0.1In3.9Se2.95,Toxic,,12823,350,10634,300,-0.000501585,1.215269086,1.46E-05,0.006117353,20.59202059,939.7066875,2.972992318,0.001722739,,1,TRUE,3,0,-501.585,501.585,0.013246676,1.513246676,1.51325E-08,9.34824E-05,1.215175604,
39647,10.1103/physrevb.83.115201,In4Se2.75,In4Se2.75,Toxic,,14279,4770,12066,300,-0.000204922,0.989932823,2.92E-05,0.018518519,650,942.4174375,2.974243313,0.00212758,,1,TRUE,2,0,-204.922,204.922,0.170918411,1.670918411,1.67092E-08,0.003258291,0.986674532,
39646,10.1063/1.4799643,Mg0.175,Mg0.175Cu1Bi0.825Se1O1,Toxic,,26848,378,21587,300,0.000184479,0.968902825,2.99E-05,0.013245033,828.3918273,943.574125,2.974776023,0.002178715,,1,FALSE,5,0,184.479,184.479,0.203857062,1.703857062,1.70386E-08,0.004234384,0.964668441,
39645,10.1016/j.jallcom.2020.154604,Cu2SnS3 500,Cu2SnS3,,,28317,27524,22767,300,0.000255534,0.40222709,4.59E-05,0.038199692,360.1453294,943.7105625,2.974838816,0.005248716,,1,TRUE,3,0,255.534,255.534,0.110484581,1.610484581,1.61048E-08,0.001740025,0.400487065,
39643,10.1016/j.jallcom.2015.09.104,x=0,Ce3Cu3Sb4,,,17905,9759,15203,300,6.69E-05,1.39721552,,0.074386253,3880.249051,944.612375,2.975253631,0.001532972,,1,TRUE,3,0,66.9,66.9,0.561735524,2.061735524,2.06174E-08,0.024000142,1.373215378,
39627,10.1007/s00339-015-9089-0,x=0.375,Na0.7Co0.625B0.375O2,,,18780,235,15735,300,8.2E-05,,1.3E-05,0.003986717,3085.09822,952.2045,2.97873023,,,1,TRUE,4,0,82,82,0.49317236,1.99317236,1.99317E-08,0.018447397,-0.018447397,
39625,10.1016/j.intermet.2014.06.014,Cu2Cd1-xZnxSnSe4_x=0.1,Zn0.1Cd0.9Cu2Sn1Se4,Toxic,,13136,1276,10983,300,0.000263013,2.487402514,2.06E-05,0.002585365,333.3704841,953.061375,2.979120869,0.000854107,,1,FALSE,5,0,263.013,263.013,0.103585963,1.603585963,1.60359E-08,0.001603765,2.485798749,
39618,10.1007/s00339-014-8515-z,NB205,B205N,,,23796,233,19333,300,-0.000185548,,,0.006682578,827.5862069,954.6821875,2.97985882,,,1,TRUE,2,0,-185.548,185.548,0.201987044,1.701987044,1.70199E-08,0.004225623,-0.004225623,
39614,10.1038/s41598-017-04348-7,x=0.005,Mg2Ge0.995Bi0.005,Toxic,,14220,18698,11991,300,-0.000237418,4.441314554,0.000208911,0.000446482,450.584798,955.858125,2.980393436,0.000479685,,1,FALSE,3,8,-237.418,237.418,0.12915954,1.62915954,1.62916E-08,0.002202224,4.43911233,
39613,10.1016/j.jallcom.2009.04.130,(c)x=0.2,Mg2.4Cd0.6Sb2,Toxic,Antimonide,12942,1628,10793,300,0.000635918,1.108081361,,0.00055922,4.407533894,956.10825,2.980507066,0.00192225,,1,FALSE,3,20,635.918,635.918,0.004160784,1.504160784,1.50416E-08,1.98889E-05,1.108061472,
39607,10.1016/j.jallcom.2010.05.086,x=0.05,Hf0.45Zr0.45Ti0.5Nb0.05Ni0.9Sn0.98Sb0.02Pd0.1,,,11340,1661,9343,300,-5.2E-05,6.807017544,0.001336567,0.059129693,5165.110758,957.6226875,2.981194427,0.000314985,,0,TRUE,8,19,-52,52,0.638728459,2.138728459,2.13873E-08,0.033140308,6.773877236,
39604,10.2320/matertrans.maw200801,x=0.02_no PBM,Al0.02Zn0.98O1,,,27991,3997,22504,300,-0.000126209,9.843394657,2.78E-05,0.002174497,1714.239158,962.21175,2.983270656,0.000217972,,1,TRUE,3,0,-126.209,126.209,0.336886695,1.836886695,1.83689E-08,0.009446589,9.833948068,
39592,10.1016/s1003-6326(08)60326-x,Ag1.0,Ag(Te4Mo3)2,Toxic,,18971,5508,15915,300,1.56E-06,4.092715232,,1.32E-05,177001.8384,972.9398467,2.98808599,0.000775315,,1,FALSE,3,94,1.56,1.56,0.986641748,2.486641748,2.48664E-08,1.320420483,2.772294749,
39589,10.2320/matertrans.47.1432,Tl2Te,Tl2Te,Toxic,,14940,3971,12639,300,9.62E-05,0.368584974,2.48E-05,0.025742788,2574.182149,973.7935625,2.988466899,0.006133923,,1,FALSE,2,12,96.2,96.2,0.436350114,1.936350114,1.93635E-08,0.014953554,0.35363142,
39573,10.1039/c5ra03953c,MA-HP-A,Cu3SbSe3,Toxic,,14306,5112,12102,300,0.000537516,0.297658469,,0.009757347,14.240066,986.0078125,2.993880356,0.007381109,,1,TRUE,3,0,537.516,537.516,0.009718163,1.509718163,1.50972E-08,6.44955E-05,0.297593974,
39569,10.1002/ejic.201100282,x=1.0,YbMnCdSb2,,,6274,925,4955,300,4.88E-05,1.281523672,1.4E-07,0.003471615,5704.064636,990.1123125,2.995684461,0.001773958,,1,FALSE,4,0,48.8,48.8,0.65659384,2.15659384,2.15659E-08,0.036904052,1.24461962,
39567,10.1016/j.actamat.2016.07.060,F,Ga25Cu28Te47,Toxic,,15206,5872,12892,300,6.94E-05,6.660422448,,0.00877309,3901.869159,990.410875,2.9958154,0.000332488,,1,FALSE,3,637,69.4,69.4,0.549758679,2.049758679,2.04976E-08,0.023993671,6.636428777,
39563,10.1063/1.3679561,x=0.10,Ba1Ca0.1Nd0.9Co2O5.5,,,25010,10444,20276,300,0.000159581,1.223855198,,0.011764954,1176.4173,995.31825,2.997961967,0.001820679,,1,TRUE,5,0,159.581,159.581,0.252663106,1.752663106,1.75266E-08,0.00618559,1.217669608,
39562,10.1007/s11664-011-1517-0,x=0,Ti1Fe0.5Ni0.5Sb1,,,12782,11139,10608,300,-5.62E-05,3.923040604,,0.00104083,4951.725312,995.8941875,2.998213198,0.000570232,,1,TRUE,4,18,-56.2,56.2,0.616015743,2.116015743,2.11602E-08,0.031433786,3.891606818,
39546,10.1016/j.jallcom.2016.04.308,x=0.05,In0.05Sn0.95Se1,Toxic,,9272,9815,7623,300,0.000996825,0.692386087,3.99E-09,0.001670973,0.070514083,1007.993625,3.003457785,0.00324322,,1,TRUE,3,0,996.825,996.825,0.00018534,1.50018534,1.50019E-08,3.17353E-07,0.69238577,
39533,10.1016/j.jallcom.2020.154604,Cu2SnS3 550,Cu2SnS3,,,28318,27524,22767,300,0.000358702,0.859169162,4.5E-05,0.018490569,116.407156,1011.796688,3.005093253,0.002625109,,1,TRUE,3,0,358.702,358.702,0.045399299,1.545399299,1.5454E-08,0.000539687,0.858629475,
39519,10.1063/1.3099589,Ba8Cu6Ge40,Ba4Cu3Ge20,Clathrate,,2251,10156,1416,300,-9.65E-05,2.489019567,,0.003558499,2685.093095,1020.9045,3.008985118,0.000919485,,1,TRUE,3,118,-96.5,96.5,0.43522308,1.93522308,1.93522E-08,0.015588762,2.473430805,
39515,10.1007/s11664-011-1869-5,Pb=19,AgSbTe20Pb19,Toxic,,16759,2373,14276,300,-0.000249452,1.066943289,3.04E-05,0.005452948,419.5451193,1024.1385,3.010358693,0.002142321,,1,FALSE,4,211,-249.452,249.452,0.116431952,1.616431952,1.61643E-08,0.002034498,1.064908791,
39502,10.1155/2013/815925,Mg2Si0.7Sn0.3Sb0.01,Mg2Si0.7Sn0.3Sb0.01,Mg2Si,Mg2Si,8819,3057,7274,300,-0.000269929,1.458153806,3.23E-05,0.002997362,333.7624694,1034.19525,3.014602539,0.00158171,,1,TRUE,4,8,-269.929,269.929,0.097590596,1.597590596,1.59759E-08,0.001599647,1.456554159,
39499,10.1063/1.4788729,Bi2Te3,Bi2Te3,Toxic,,17969,6852,15249,300,1.36E-06,,,2.98E-05,216438.6118,1035.19334,3.015021469,,,1,FALSE,2,28,1.36,1.36,0.988344322,2.488344322,2.48834E-08,1.615721372,-1.615721372,
39498,10.1007/s11664-016-4778-9,In2(Te0.90Se0.10)5,In2Te4.5Se0.5,Toxic,,16409,11006,13914,300,0.000303262,1.40162856,2.11E-05,0.004387835,226.752995,1035.228875,3.015036377,0.001646614,,1,FALSE,3,0,303.262,303.262,0.073217004,1.573217004,1.57322E-08,0.001070195,1.400558365,
39492,10.1109/ict.2005.1519883,AgPb18SbTe20,AgSb(Te10Pb9)2,Toxic,,16050,8903,13611,300,-0.000484039,0.870168549,2.47E-05,0.01120944,27.835667,1036.2275,3.015455114,0.002653265,,1,FALSE,4,207,-484.039,484.039,0.015409825,1.515409825,1.51541E-08,0.000126547,0.870042002,
39489,10.1021/cm2031812,Cu2CdSnSe4,CdCu2SnSe4,Toxic,,12950,602,10762,300,0.000160486,1.021345386,,0.007556527,1213.809594,1038.226875,3.016292267,0.002278367,,1,FALSE,4,0,160.486,160.486,0.250699567,1.750699567,1.7507E-08,0.006375048,1.014970338,
39481,10.1063/1.2746408,BaZn2Sb2,Ba(ZnSb)2,Zintl,Zintl,5882,292,4617,300,0.000125744,,0.000288818,0.054666332,1866.392791,1041.472188,3.017647677,,,1,TRUE,3,32,125.744,125.744,0.338239857,1.838239857,1.83824E-08,0.010292633,-0.010292633,
39474,10.1007/s00339-015-9089-0,x=0.25,Na0.7Co0.75B0.25O2,,,18779,235,15735,300,8.03E-05,,2.53E-05,0.002533333,3467.620431,1044.138875,3.018758266,,,1,TRUE,4,0,80.3,80.3,0.500453106,2.000453106,2.00045E-08,0.020810436,-0.020810436,
39470,10.1016/j.jallcom.2006.08.368,y=0,CoSb3,Skutterudite,Skutterudite,3566,1567,2405,300,-0.000177275,11.13612553,,0.00142478,1004.812008,1050.710063,3.021482891,0.000210286,,1,TRUE,2,24,-177.275,177.275,0.216918676,1.716918676,1.71692E-08,0.005175542,11.13094999,
39463,10.1063/1.4861845,CrN,CrN,Nitride,,19696,394,16524,300,-0.000131664,1.617417417,3.13E-05,0.005729625,1753.065356,1053.74,3.022733466,0.00145983,,1,TRUE,2,0,-131.664,131.664,0.321411038,1.821411038,1.82141E-08,0.009579158,1.607838259,
39451,10.1109/ict.2005.1519883,Pb-rich,Ag0.4Sb1Te19Pb20,Toxic,,16059,8903,13616,300,1.66E-05,1.661924841,,0.028057125,18123.62487,1058.619094,3.024739723,0.001540807,,1,FALSE,4,203,16.6,16.6,0.866664409,2.366664409,2.36666E-08,0.128677614,1.533247227,
39447,10.1063/1.2885113,x=0.01,Hf0.25Zr0.25Ti0.5Co0.99Ni0.01Sb1,Half-heusler,,11366,1956,9371,300,-7.64E-05,3.485974476,2.07E-05,0.0001381,3737.024221,1060.325563,3.025439232,0.000682093,,1,TRUE,6,18,-76.4,76.4,0.517564725,2.017564725,2.01756E-08,0.022619065,3.463355411,
39425,10.1007/s11664-009-0990-1,Ba0.1Yb0.3Fe0.2Co3.8Sb12,Ba0.1Yb0.3Fe0.2Co3.8Sb12,Skutterudite,,1320,10642,766,300,-0.000134739,3.166606976,,0.30302204,1715.905715,1071.663438,3.030058414,0.000756108,,1,TRUE,5,0,-134.739,134.739,0.313002812,1.813002812,1.813E-08,0.009332826,3.15727415,
39416,10.1007/s11664-016-4355-2,CoSb3,CoSb3,Skutterudite,Skutterudite,5687,10995,4402,300,0.000122533,2.290662651,3.06E-05,0.00875,2010.039487,1076.892688,3.032172428,0.001052346,,1,TRUE,2,24,122.533,122.533,0.347733476,1.847733476,1.84773E-08,0.011142052,2.279520599,
39399,10.1063/1.4831668,SPS-R,FeSb2,Antimonide,,19635,2124,16466,300,-2.23E-06,5.480927118,,0.000230612,138247.7875,1085.64598,3.035688229,0.000541315,,1,TRUE,2,18,-2.23,2.23,0.980959467,2.480959467,2.48096E-08,1.028961472,4.451965646,
39395,10.1016/j.actamat.2015.08.079,x=0,CuBiSeO,Toxic,,20986,5858,17478,300,0.000290918,0.709158017,2.72E-05,0.012604537,275.3699349,1089.188188,3.037102923,0.003427697,,1,FALSE,4,0,290.918,290.918,0.081437959,1.581437959,1.58144E-08,0.001306441,0.707851576,
39390,10.1021/cm303252q,WZ-ZB,GCSe,Toxic,,27213,605,21874,300,0.000102175,0.22436626,,0.038182541,2663.264895,1093.595,3.038856516,0.011647347,,1,TRUE,3,0,102.175,102.175,0.414443358,1.914443358,1.91444E-08,0.015296009,0.209070251,
39356,10.1007/s11664-014-3237-8,0.05,Cd1Te0.95Cl0.05,Toxic,,14346,2587,12151,300,0.000366211,2.272787227,1.7E-05,0.001887314,117.639641,1115.643938,3.04752561,0.001093793,,1,FALSE,3,0,366.211,366.211,0.042553576,1.542553576,1.54255E-08,0.000544396,2.272242831,
39345,10.1007/s11664-011-1860-1,x=0.01,Sr1Mn0.99Mo0.01O3,Perovskite,,24683,2385,20012,300,-0.000163548,5.499256326,,0.001860548,1268.409449,1125.639375,3.051399276,0.000456531,,1,TRUE,4,0,-163.548,163.548,0.244168541,1.744168541,1.74417E-08,0.00663696,5.492619366,
39344,10.1021/acs.chemmater.6b00567,pellet,GeAs,Toxic,,21441,7395,17953,300,0.000232103,0.932394577,,0.010091743,564.7386117,1125.871563,3.05148885,0.002697757,,1,FALSE,2,9,232.103,232.103,0.135215168,1.635215168,1.63522E-08,0.002770407,0.92962417,
39326,10.1039/c5tc01704a,x=0.04,Mn0.04Fe0.96Cu5S4,,,7301,2853,5860,300,0.000174815,0.429073751,3.47E-05,0.025089875,1116.512124,1133.8235,3.054545454,0.00596436,,1,TRUE,4,0,174.815,174.815,0.221567973,1.721567973,1.72157E-08,0.005766455,0.423307296,
39320,10.1039/c5tc01645b,x=0,Eu5(InSb3)2,Antimonide,Antimonide,13185,2849,11020,300,0.000168966,1.032735167,,0.003243243,1203.925875,1140.100938,3.056943303,0.002473873,,1,TRUE,3,0,168.966,168.966,0.233026418,1.733026418,1.73303E-08,0.006259306,1.026475861,
39318,10.1016/j.jallcom.2020.154604,Cu2SnS3 600,Cu2SnS3,,,28319,27524,22767,300,0.000422498,1.114165473,3.81E-05,0.011921378,62.63015038,1141.521688,3.057484167,0.002283025,,1,TRUE,3,0,422.498,422.498,0.02619402,1.52619402,1.52619E-08,0.000286757,1.113878716,
39309,10.1109/ict.2005.1519883,AgPb10SbTe12,AgSb(Te6Pb5)2,Toxic,,16051,8903,13611,300,-0.000477524,0.870177537,2.28E-05,0.010619469,33.26399058,1148.180125,3.060010025,0.002939972,,1,FALSE,4,127,-477.524,477.524,0.016300065,1.516300065,1.5163E-08,0.000151315,0.870026222,
39305,10.1016/j.matlet.2003.11.032,L5,CoSb3,Skutterudite,Skutterudite,4535,3741,3305,300,7.73E-05,7.0374427,,0.0015938,4000.855947,1150.739406,3.060976985,0.000365545,,1,TRUE,2,24,77.3,77.3,0.513564674,2.013564674,2.01356E-08,0.024167947,7.013274753,
39304,10.1063/1.3493269,x=2.5,In4Te2.5Se0.5,Toxic,,15879,332,13462,300,0.000509305,0.568868872,5.94E-06,0.006712319,23.07837879,1151.842875,3.06139324,0.004511558,,1,FALSE,3,0,509.305,509.305,0.012393782,1.512393782,1.51239E-08,0.000104711,0.568764161,
39300,10.1016/j.jallcom.2015.09.104,x=0.25,Ce3Cu2.75Ni0.25Sb4,,,17907,9759,15203,300,4.41E-05,2.261651478,,0.112030206,7377.685979,1152.981438,3.061822315,0.001161406,,1,TRUE,4,0,44.1,44.1,0.683743512,2.183743512,2.18374E-08,0.048332922,2.213318556,
39294,10.1063/1.3389494,In4Te3_P,In4Te3,Toxic,,17594,324,14967,300,0.000406882,3.461660599,1.7E-05,0.01391291,76.08203989,1156.83,3.063269543,0.000744551,,1,FALSE,2,30,406.882,406.882,0.02996865,1.52996865,1.52997E-08,0.000349209,3.46131139,
39293,10.1016/j.jmat.2016.05.008,Mn0.95Cu0.05Te,Mn0.95Cu0.05Te1,Toxic,,14333,18755,12134,300,0.00022155,,0.000124397,0.004278943,657.4624299,1158.5185,3.063902973,,,1,FALSE,3,13,221.55,221.55,0.148093153,1.648093153,1.64809E-08,0.003250678,-0.003250678,
39284,10.1063/1.4799643,Mg0.150,Mg0.15Cu1Bi0.85Se1O1,Toxic,,26847,378,21587,300,0.000209376,0.907901097,2.46E-05,0.014516887,761.1100655,1162.804,3.065506517,0.002864787,,1,FALSE,5,0,209.376,209.376,0.164480128,1.664480128,1.66448E-08,0.003800558,0.904100539,
39274,10.1007/s11664-009-0990-1,Ba0.1Yb0.2Co4Sb12,Ba0.1Yb0.2Co4Sb12,Skutterudite,Skutterudite,5427,10642,766,300,-0.000108305,3.866172271,,0.257009771,2616.422933,1165.9525,3.066680858,0.000674407,,1,TRUE,4,0,-108.305,108.305,0.393110792,1.893110792,1.89311E-08,0.014859535,3.851312736,
39271,10.1002/adem.201400183,TiO1.80,Ti1O1.8,,,19733,124,16562,300,-7.98E-05,2.314049587,,0.002291195,3913.978495,1169.332,3.067937835,0.001137393,,1,TRUE,2,0,-79.8,79.8,0.502614887,2.002614887,2.00261E-08,0.023514575,2.290535012,
39267,10.1063/1.4861157,x=0.8,Tl0.8Fe2.5Ni1.5Sb12,Skutterudite,,4033,2130,2773,300,-2.01E-05,2.53842406,,0.001791045,16590.10302,1173.357563,3.069430377,0.001080664,,1,TRUE,4,97,-20.1,20.1,0.840905609,2.340905609,2.34091E-08,0.116507596,2.421916464,
39262,10.1063/1.3679561,x=0.14,Ba1Ca0.14Nd0.86Co2O5.5,,,25008,10444,20276,300,0.000161043,1.206683168,,0.000376482,1364.449807,1174.942938,3.070016775,0.002181711,,1,TRUE,5,0,161.043,161.043,0.249498663,1.749498663,1.7495E-08,0.007161309,1.199521859,
39242,10.1039/c5tc01704a,x=0.05,Mn0.05Fe0.95Cu5S4,,,7302,2853,5860,300,0.00014108,0.451915601,3.65E-05,0.019340112,1760.244181,1189.011938,3.075186215,0.005983805,,1,TRUE,4,0,141.08,141.08,0.296352132,1.796352132,1.79635E-08,0.009486055,0.442429546,
39233,10.1143/jpsj.80.044704,LaFeAsO1-xFx_x=0.05,La1Fe1As1O0.95F0.05,Toxic,,25732,3622,20757,300,-3.89E-05,0.901372251,1.29E-05,0.004255003,8691.642367,1195.588813,3.077581843,0.003165287,,1,FALSE,5,0,-38.9,38.9,0.715091461,2.215091461,2.21509E-08,0.057758348,0.843613903,
39228,10.1039/c5tc02318a,C4S6MM4,Sr0.6Ca0.4Mn0.96Mo0.04O3,Perovskite,,26478,2858,21288,300,-8.98E-05,1.919245017,2.49E-05,0.003784003,3461.065254,1197.260875,3.078188791,0.001404646,,1,TRUE,5,0,-89.8,89.8,0.461101111,1.961101111,1.9611E-08,0.020362497,1.89888252,
39220,10.1149/2.0061603jss,x=0.15,Sr3Ta0.3Ti1.7O7,,,28533,7781,22947,300,-2.21E-05,4.488448845,5.85E-06,0.00102858,15370.37037,1200.481656,3.079355528,0.000610859,,1,TRUE,4,0,-22.1,22.1,0.826531507,2.326531507,2.32653E-08,0.107278953,4.381169892,
39214,10.1016/j.jpcs.2014.01.002,Er,Sr2.85Er0.15Ti2O7,Perovskite,,28482,3175,22903,300,-6.34E-05,3.710461933,1.91E-05,0.001775876,5235.493516,1201.638375,3.079773789,0.000728013,,1,TRUE,4,0,-63.4,63.4,0.578942727,2.078942727,2.07894E-08,0.032652873,3.67780906,
39201,10.1038/nature08088,In4Se3-?? (??=0.65)_a-b plane,In4Se2.35,Toxic,,14069,4209,11881,300,-0.000318273,1.670724638,,0.020195214,222.4233754,1208.991938,3.082423405,0.001613054,,1,TRUE,2,0,-318.273,318.273,0.064329771,1.564329771,1.56433E-08,0.001043831,1.669680807,
39196,10.1039/c5tc01704a,x=0.03,Mn0.03Fe0.97Cu5S4,,,7300,2853,5860,300,0.000206769,0.417652827,3.29E-05,0.022224918,817.5793038,1211.389563,3.083283827,0.006523191,,1,TRUE,4,0,206.769,206.769,0.168218529,1.668218529,1.66822E-08,0.004091703,0.413561124,
39178,10.1039/c5tc01704a,x=0.02,Mn0.02Fe0.98Cu5S4,,,7299,2853,5860,300,0.000197888,0.426535768,3.29E-05,0.022244767,913.7278547,1219.501563,3.086182361,0.006436471,,1,TRUE,4,0,197.888,197.888,0.181603229,1.681603229,1.6816E-08,0.004609583,0.421926185,
39177,10.1039/c5tc01704a,x=0,FeCu5S4,,,7297,2853,5860,300,0.000112701,0.443032659,3.11E-05,0.022205068,2584.010314,1219.856563,3.086308767,0.006339699,,1,TRUE,3,0,112.701,112.701,0.378491999,1.878491999,1.87849E-08,0.014562128,0.428470531,
39175,10.1063/1.2337557,CaMn0.94V0.06O3_0T,Ca1Mn0.94V0.06O3,Perovskite,,27273,10102,21934,300,-0.000108623,2.524535929,,0.004146179,2729.867105,1221.613563,3.086933846,0.001084589,,1,TRUE,4,0,-108.623,108.623,0.392034602,1.892034602,1.89203E-08,0.015495009,2.50904092,
39173,10.1038/s41467-019-13461-2,p-type,Bi0.49875Sb1.49625Te3Pb0.0025,Toxic,,26555,22100,21358,300,0.000223331,,3.46E-05,0.04103979,681.2920691,1225.802063,3.088420348,,,1,FALSE,4,27,223.331,223.331,0.145836778,1.645836778,1.64584E-08,0.003363887,-0.003363887,
39170,10.1007/s11664-011-1860-1,x=0.025,Sr1Mn0.975Mo0.025O3,Perovskite,,24684,2385,20012,300,-0.00010038,4.660103224,,0.001968891,3060.364892,1226.498188,3.088666911,0.00058854,,1,TRUE,4,0,-100.38,100.38,0.420906387,1.920906387,1.92091E-08,0.017636023,4.642467201,
39166,10.1007/s11664-010-1501-0,0.5-HP,Hf0.5Zr0.5Co0.5Sn0.01Sb0.99Ir0.5,Half-heusler,,12779,11134,10603,300,5E-05,4.111341537,1.49E-05,0.000740327,6909.167704,1229.387938,3.089688948,0.00067369,,0,TRUE,6,17,50,50,0.649836502,2.149836502,2.14984E-08,0.044560743,4.066780794,
39158,10.1016/s1002-0721(12)60374-3,x=0,CaMnO3,Perovskite,,26486,3345,21298,300,-0.000299425,2.859904884,,0.00348719,282.7062181,1234.415563,3.091461388,0.000961996,,1,TRUE,3,0,-299.425,299.425,0.075679346,1.575679346,1.57568E-08,0.001336363,2.858568521,
39156,10.2320/matertrans.m2012176,Slow-cooled sample,ZnIn18GeSb20,,,16057,14095,13617,300,0.00015614,,,0.003936677,1527.591668,1239.866188,3.093374816,,,1,TRUE,4,168,156.14,156.14,0.260270323,1.760270323,1.76027E-08,0.008066923,-0.008066923,
39155,10.1039/c3cc44578j,x=0.20,Cu1Bi1Te0.2Se0.8O1,Toxic,,26813,7320,21562,300,0.000372949,0.70783835,1.96E-06,0.014205379,120.9294288,1240.146063,3.093472839,0.003906072,,1,FALSE,5,0,372.949,372.949,0.040152218,1.540152218,1.54015E-08,0.000558749,0.707279601,
39148,10.1002/adfm.200800298,x=1.0,Yb14AlSb11,Zintl,,5872,127,4602,300,6E-05,0.586959417,,0.00669392,5779.092702,1247.51975,3.09604743,0.005055916,,1,TRUE,3,0,60,60,0.596162869,2.096162869,2.09616E-08,0.036341759,0.550617658,
39137,10.1063/1.2718280,"x=0,y=0.1",Sr3Ti1.8Nb0.2O7,,,26278,10419,21147,300,7.21E-05,4.947093706,,0.00341817,4718.092312,1250.34625,3.097030296,0.000566404,,1,TRUE,4,0,72.1,72.1,0.537110344,2.037110344,2.03711E-08,0.028833824,4.918259882,
39127,10.1016/j.jallcom.2009.04.130,(d)x=0.3,Mg2.1Cd0.9Sb2,Antimonide,Antimonide,12943,1628,10793,300,0.000430772,1.218871704,,0.002919468,62.7120797,1258.220313,3.099756692,0.0023002,,1,FALSE,3,23,430.772,430.772,0.02439074,1.52439074,1.52439E-08,0.000286793,1.218584911,
39126,10.1063/1.4825045,V3,Mg2Si,Mg2Si,Mg2Si,8479,2120,6953,300,-0.000470074,3.735984152,,0.000723911,39.75053836,1258.38475,3.099813447,0.000750405,,1,TRUE,2,8,-470.074,470.074,0.01738127,1.51738127,1.51738E-08,0.00018095,3.735803202,
39111,10.1007/s11664-015-4089-6,"m=4, Nb-doped",Ca5Mn3.84Nb0.16O13,,,27365,10911,21989,300,-9.44E-05,2.670064372,2.87E-05,0.003558052,3422.563092,1262.539938,3.101245125,0.001061314,,1,TRUE,4,0,-94.4,94.4,0.44317387,1.94317387,1.94317E-08,0.019951906,2.650112466,
39108,10.1016/j.scriptamat.2015.07.025,x=0.60,Ba0.4Sr0.6Nb2O6,,,25845,5207,20809,300,-0.00017334,1.601658645,,0.007854985,1269.461078,1266.66675,3.10266237,0.001768828,,1,TRUE,4,0,-173.34,173.34,0.224403312,1.724403312,1.7244E-08,0.006567189,1.595091456,
39107,10.1063/1.4799643,Mf0.125,Mg0.125Cu1Bi0.875Se1O1,Toxic,,26846,378,21587,300,0.000231726,0.897080269,1.98E-05,0.013520505,638.8741156,1268.113,3.103157955,0.003159806,,1,FALSE,5,0,231.726,231.726,0.135655332,1.635655332,1.63566E-08,0.003134934,0.893945335,
39078,10.1016/j.scriptamat.2014.12.014,Ba0.19CoO2,Ba0.19Co1O2,,,24930,5204,20217,300,7.77E-05,1.554317213,,0.003667212,4449.028534,1288.642938,3.110132598,0.001879806,,1,TRUE,3,0,77.7,77.7,0.511796811,2.011796811,2.0118E-08,0.026851624,1.527465589,
39077,10.1016/j.mseb.2015.03.015,x=0.2,Zr1Fe0.2Co0.8Sb1,Half-heusler,,11915,3919,9871,300,1.19E-05,9.565836299,,0.000571429,30807.21845,1288.755563,3.110170553,0.000307346,,1,TRUE,4,17,11.9,11.9,0.902500345,2.402500345,2.4025E-08,0.222043059,9.34379324,
39066,10.1016/j.jallcom.2008.08.044,Ba8Cu6Ge40,Ba4Cu3Ge20,Clathrate,,2209,9561,1366,300,0.000204396,,,0.006708447,900.1270289,1296.970813,3.112930203,,,1,TRUE,3,118,204.396,204.396,0.171695197,1.671695197,1.6717E-08,0.004514214,-0.004514214,
39065,10.1016/j.scriptamat.2015.07.025,x=0.25,Ba0.75Sr0.25Nb2O6,,,25842,5207,20809,300,-0.000108757,1.5179034,,0.007250755,2896.174863,1298.305438,3.113376876,0.001926097,,1,TRUE,4,0,-108.757,108.757,0.391581996,1.891581996,1.89158E-08,0.016435057,1.501468343,
39058,10.1016/j.actamat.2013.03.031,after HPT_Tup,D1.1Ba0.03Sr0.01Yb0.02Fe2.4Ni1.6Sb12,Skutterudite,,4871,5837,3618,300,-6.39E-05,1.071428571,,0.107523967,5648.225098,1307.436625,3.116420647,0.002812911,,1,TRUE,7,0,-63.9,63.9,0.576452654,2.076452654,2.07645E-08,0.035184816,1.036243755,
39055,10.1039/c5ta01967b,x=0.1,Sr5Zn0.1In1.9Sb6,Antimonide,Antimonide,13184,2814,11013,300,0.000161047,1.150902527,,0.005952381,1520.109025,1309.031188,3.116949994,0.002550984,,1,TRUE,4,46,161.047,161.047,0.249490059,1.749490059,1.74949E-08,0.007978247,1.14292428,
39044,10.1016/j.jallcom.2009.04.130,(e)x=0.25AG,Mg2.1Cd0.75Ag0.15Sb2,Antimonide,Antimonide,12944,1628,10793,300,0.00016011,1.735902213,,0.007167698,1547.587355,1317.742,3.119830388,0.00169883,,1,FALSE,4,23,160.11,160.11,0.251513498,1.751513498,1.75151E-08,0.00813186,1.727770353,
39038,10.1021/cm200994t,Tl2ZrTe3,ZrTl2Te3,Toxic,,15894,7434,13484,300,0.000113685,0.391743631,,0.110881543,2765.056313,1322.144063,3.121278779,0.007825376,,1,FALSE,3,28,113.685,113.685,0.375294922,1.875294922,1.87529E-08,0.015555888,0.376187743,
39026,10.1016/j.ceramint.2015.02.145,0,CoSb3,Skutterudite,Skutterudite,3402,536,2285,300,4.85E-05,1.067202039,1.71E-05,0.005066719,7768.817204,1337.733625,3.126369644,0.002935506,,1,TRUE,2,24,48.5,48.5,0.658294126,2.158294126,2.15829E-08,0.050302178,1.016899861,
39024,10.1016/j.materresbull.2020.110841,BiCuSeO,CuBiSeO,Toxic,,28562,27544,22979,300,0.000300371,0.524290091,3.78E-05,0.022702703,303.2490975,1338.774875,3.126707553,0.005703679,,1,FALSE,4,0,300.371,300.371,0.075064677,1.575064677,1.57506E-08,0.001432911,0.52285718,
39012,10.3938/jkps.57.1072,SPS-1023K,Mg2Si,Mg2Si,Mg2Si,9124,3565,7513,300,-0.000219179,5.379912207,,0.004742439,786.8852459,1348.622625,3.129890441,0.000558838,,1,TRUE,2,8,-219.179,219.179,0.151151273,1.651151273,1.65115E-08,0.0038978,5.376014407,
39000,10.1016/j.matchemphys.2011.09.010,x=0.03,Ag0.03Bi1.97S3,Toxic,,7447,3720,6012,300,-0.00054601,0.522281948,1.22E-05,0.007016827,17.75147929,1356.474375,3.132411594,0.00578681,,1,FALSE,3,0,-546.01,546.01,0.009031988,1.509031988,1.50903E-08,8.03627E-05,0.522201585,
38994,10.1016/j.scriptamat.2015.07.025,x=0.70,Ba0.3Sr0.7Nb2O6,,,25846,5207,20809,300,-0.000236046,1.59653044,,0.005438066,650.9723644,1359.009875,3.133222612,0.00189998,,1,TRUE,4,0,-236.046,236.046,0.130696255,1.630696255,1.6307E-08,0.003184615,1.593345825,
38993,10.1142/s0217979209052777,Ca2.7Bi0.3Co4O9_1223K_along c-axis,Ca2.7Co4Bi0.3O9,Toxic,,26805,1325,21557,300,0.00014492,1.808320951,4.2E-05,0.013125866,1920.363233,1359.796938,3.133474059,0.001684533,,1,FALSE,4,0,144.92,144.92,0.286702455,1.786702455,1.7867E-08,0.010293353,1.798027598,
38975,10.1016/j.jallcom.2004.08.049,Ag0.4Sb1.1Pb19.6Te18.8,Ag0.4Sb1.1Te18.8Pb19.6,Toxic,,13946,1512,11697,300,2.19E-05,,1.22E-05,0.004504032,17714.19191,1369.464031,3.13655063,,,1,FALSE,4,200,21.9,21.9,0.827957791,2.327957791,2.32796E-08,0.123713673,-0.123713673,
38971,10.1063/1.3505756,Ca1?ÃªÃ†xSrxMnO3_x=0.5,Sr0.5Ca0.5Mn1O3,Perovskite,,27313,10427,21948,300,-0.000294745,1.232198142,2.72E-05,0.00651497,331.7870373,1372.00625,3.13735609,0.002483587,,1,TRUE,4,0,-294.745,294.745,0.078795044,1.578795044,1.5788E-08,0.001571471,1.230626671,
38970,10.1016/j.mseb.2008.12.029,x=1.0,Mg2Sn,,,9244,3908,7607,300,-8.08E-05,5.876186984,,0.001825,4532.294152,1375.246313,3.138380489,0.00052382,,1,TRUE,2,8,-80.8,80.8,0.498300623,1.998300623,1.9983E-08,0.027170659,5.849016325,
38966,10.1063/1.3117943,n=1 5%,Sr2Ti0.95Nb0.05O4,Perovskite,,28431,1998,22841,300,0.000109845,,,0.006147541,3028.098824,1377.035125,3.138945018,,,1,TRUE,4,0,109.845,109.845,0.387926397,1.887926397,1.88793E-08,0.017150483,-0.017150483,
38950,10.1007/s11664-013-2522-2,TiO2,Ti2O,,,9887,10774,8078,300,-0.000332788,10.04590641,,0.002559065,215.9675148,1389.45075,3.142843158,0.000308151,,1,TRUE,2,0,-332.788,332.788,0.056763483,1.556763483,1.55676E-08,0.001008631,10.04489778,
38943,10.1016/j.mssp.2014.07.052,Ba0.048CoSb3,Ba0.048Co1Sb3,,,4608,3941,3382,300,4.63E-05,0.427335691,1.76E-05,0.012181329,8521.272124,1399.835875,3.146077119,0.008430358,,1,TRUE,3,24,46.3,46.3,0.670898157,2.170898157,2.1709E-08,0.055496442,0.371839249,
38926,10.1016/j.jallcom.2009.08.012,x=y=0.06,Ca0.94Mn0.94Nb0.06Bi0.06O3,Toxic,,27655,1636,22217,300,-8.91E-05,2.062417871,0.000104355,0.01854499,4137.0539,1416.166,3.151114163,0.001548036,,1,FALSE,5,0,-89.1,89.1,0.46389203,1.96389203,1.96389E-08,0.024374182,2.038043689,
38915,10.1007/s11664-014-3237-8,0.005,Cd1Te0.995Cl0.005,Toxic,,14343,2587,12151,300,0.000443273,9.85717005,1.37E-05,0.001888663,61.48198485,1426.088,3.154146325,0.000322309,,1,FALSE,3,0,443.273,443.273,0.021898898,1.521898898,1.5219E-08,0.000280708,9.856889342,
38903,10.2320/matertrans.maw200801,x=0.01_no PBM,Al0.01Zn0.99O1,,,27990,3997,22504,300,-0.000154647,8.332439678,4.31E-05,0.002255034,1798.319328,1433.471813,3.156389157,0.000383677,,1,TRUE,3,0,-154.647,154.647,0.263641832,1.763641832,1.76364E-08,0.009514774,8.322924904,
38902,10.1063/1.3679561,x=0.08,Ba1Ca0.08Nd0.92Co2O5.5,,,25011,10444,20276,300,0.000188411,1.271152115,,0.016371005,1201.581161,1433.907688,3.156521193,0.002524724,,1,TRUE,5,0,188.411,188.411,0.197062812,1.697062812,1.69706E-08,0.006117476,1.265034639,
38900,10.1016/s1002-0721(10)60577-7,sphere,LaFe3CoSb12,Skutterudite,,4346,3342,3113,300,-9.49E-06,1.706474714,,0.177777778,42940.19934,1437.96059,3.157746984,0.002299776,,1,TRUE,4,96,-9.49,9.49,0.921446699,2.421446699,2.42145E-08,0.311932212,1.394542502,
38898,10.1007/s11664-015-4131-8,Cu2ZnGeSe4,ZnCu2GeSe4,Toxic,,14980,10921,12691,300,9.04E-05,1.326330301,,0.014583333,4137.576712,1443.861375,3.159525499,0.002470519,,1,TRUE,4,0,90.4,90.4,0.458722262,1.958722262,1.95872E-08,0.024313091,1.30201721,
38897,10.1007/s11664-016-4778-9,In(Te0.95Se0.05)5,In2Te4.75Se0.25,Toxic,,16410,11006,13914,300,0.000399416,1.493282684,1.61E-05,0.003298491,103.5658913,1443.98025,3.159561253,0.002154872,,1,FALSE,3,0,399.416,399.416,0.03196092,1.53196092,1.53196E-08,0.000475977,1.492806707,
38895,10.1007/s11664-012-1948-2,In4Se2.55,In4Se2.55,Toxic,,19255,2349,16135,300,-0.000147718,0.906456776,,0.012352293,1972.795039,1445.511875,3.160021664,0.003593193,,1,TRUE,2,0,-147.718,147.718,0.27986973,1.77986973,1.77987E-08,0.010533955,0.895922821,
38889,10.1016/j.jallcom.2015.09.104,x=0.75,Ce3Cu2.25Ni0.75Sb4,,,17908,9759,15203,300,8.21E-06,3.505756017,,0.002678905,50040.85696,1449.482781,3.161213061,0.001028366,,1,TRUE,4,0,8.21,8.21,0.931670691,2.431670691,2.43167E-08,0.365048656,3.140707361,
38880,10.1016/j.ssc.2013.03.013,x=0.05,Bi2Se0.05S2.95,Toxic,,7575,5318,6146,300,-0.000610555,0.625415316,2.28E-06,0.001130742,8.990913439,1453.071375,3.162286947,0.005176223,,1,FALSE,3,0,-610.555,610.555,0.005177644,1.505177644,1.50518E-08,4.05988E-05,0.625374717,
38879,10.1103/physrevb.81.125205,Sb4,La3Sb0.65Te3.35,Toxic,,15090,4748,12800,300,-8.14E-05,1.449322702,,0.019501741,4756.303303,1456.482813,3.163305364,0.002284006,,1,FALSE,3,32,-81.4,81.4,0.49572986,1.99572986,1.99573E-08,0.02847689,1.420845812,
38876,10.1109/ict.2006.331285,n=2 Nb10%,Sr3Ti1.8Nb0.2O7,,,28537,9003,22954,300,6.73E-05,,4.23E-05,0.003594504,5950.222274,1459.2925,3.16414235,,,1,TRUE,4,0,67.3,67.3,0.559801841,2.059801841,2.0598E-08,0.036768836,-0.036768836,
38872,10.1063/1.3029694,(b),Ca0.1Ce0.05Co4Sb12,Skutterudite,Skutterudite,3965,1978,2715,300,-0.000332159,9.83277592,,0.001740812,228.5714286,1459.771563,3.164284899,0.000330766,,1,TRUE,4,0,-332.159,332.159,0.057072114,1.557072114,1.55707E-08,0.001067707,9.831708213,
38871,10.1021/ic501939k,Ag2Tl2Mo9Se11,Tl2Ag2Mo9Se11,Toxic,,18944,1187,15888,300,5.85E-05,0.56564365,,0.013777714,6982.060909,1466.578188,3.166305221,0.006278267,,1,TRUE,4,0,58.5,58.5,0.60392193,2.10392193,2.10392E-08,0.044069133,0.521574517,
38866,10.1016/j.jallcom.2009.08.012,x=y=0.04,Ca0.96Mn0.96Nb0.04Bi0.04O3,Toxic,,27650,1636,22217,300,-0.000108283,2.163600526,0.00011639,0.020005436,3301.879988,1470.972125,3.167604443,0.001527694,,1,FALSE,5,0,-108.283,108.283,0.393185355,1.893185355,1.89319E-08,0.018753213,2.144847313,
38859,10.1016/j.jallcom.2014.01.222,CuCrTiS4,TiCrCuS4,,,7849,9697,6411,300,-0.000190575,1.191364218,,0.009379116,1203.079358,1472.914875,3.168177648,0.002767941,,1,TRUE,4,0,-190.575,190.575,0.193420649,1.693420649,1.69342E-08,0.006111958,1.18525226,
38855,10.1007/s11664-016-4486-5,x=0.2,Li0.2Mg1.8Si1,,,9948,10999,8128,300,0.000570773,3.881091094,,0.00050363,14.49275362,1476.141375,3.169127953,0.000847321,,1,TRUE,3,7,570.773,570.773,0.007295797,1.507295797,1.5073E-08,6.55346E-05,3.881025559,
38853,10.1007/s11664-009-0775-6,P-CFNO,Fe0.98Cu1Ni0.02O1.99,,,23821,11079,19352,300,0.000240105,8.126101084,,0.001527463,676.9674701,1481.83775,3.170800654,0.000406402,,1,TRUE,4,0,240.105,240.105,0.1262021,1.6262021,1.6262E-08,0.003302658,8.122798426,
38842,10.1016/j.intermet.2014.10.015,Cu2.125Cd0.875GeSe4,Cd0.875Cu2.125Ge1Se4,Toxic,,13152,1281,10989,300,6.57E-05,1.814664916,,0.006140572,6263.824226,1493.208813,3.174120544,0.001874097,,1,FALSE,4,0,65.7,65.7,0.567576742,2.067576742,2.06758E-08,0.038852812,1.775812104,
38839,10.1039/c4ta05508j,undoped,In4Se2.5,Toxic,,13636,2807,11395,300,-0.00024329,0.988759952,4.3E-05,0.011147801,659.8687201,1499.108063,3.17583294,0.003388232,,1,TRUE,2,0,-243.29,243.29,0.12278412,1.62278412,1.62278E-08,0.003212473,0.985547479,
38831,10.1016/j.ceramint.2010.08.024,x=0.05,La1Co0.95Ni0.05O3,Perovskite,Perovskite,10652,507,8710,300,0.000293888,1.540188182,4.54E-05,0.013350988,369.1505917,1511.426125,3.179386925,0.002188558,,1,TRUE,4,0,293.888,293.888,0.079379332,1.579379332,1.57938E-08,0.001749086,1.538439096,
38828,10.1007/s11664-015-4242-2,SPS680,Ba8Cu4.8Si41.2,,,2397,10939,1531,300,-3.95E-05,0.843455217,,0.047708895,10854.7769,1515.073063,3.180433577,0.004390447,,1,TRUE,3,228,-39.5,39.5,0.711402261,2.211402261,2.2114E-08,0.072012835,0.771442382,
38812,10.1021/ja301452j,x=0.025,Zn0.975Cu2.025Ge1Se4,Toxic,,13822,3494,11558,300,0.000147316,2.992968432,5.75E-05,0.008806271,2086.194884,1521.125188,3.182164958,0.001136335,,1,TRUE,4,0,147.316,147.316,0.280841306,1.780841306,1.78084E-08,0.011145546,2.981822886,
38811,10.1039/c4ta06955b,x=0.5,Sn1Se0.5S0.5,Toxic,,7221,2808,5795,300,0.000520199,0.561589927,,0.002924595,26.89360339,1523.159688,3.182745437,0.006043461,,1,TRUE,3,0,520.199,520.199,0.011282819,1.511282819,1.51128E-08,0.000121932,0.561467995,
38808,10.1007/s11664-012-2392-z,x=0,In4Se3,Toxic,,13490,2416,11271,300,-0.000443001,1.119840712,,0.003695968,65.92499417,1524.288375,3.183067137,0.003033138,,1,TRUE,2,0,-443.001,443.001,0.021950307,1.521950307,1.52195E-08,0.000301004,1.119539708,
38806,10.1002/adfm.201601486,x=0.10,Cu1.9Ag0.1Sn1Se3,Toxic,,14504,5989,12311,300,8.67E-05,1.444411967,3.54E-05,0.007326007,4613.522347,1525.658563,3.183457351,0.002398622,,1,TRUE,4,0,86.7,86.7,0.473589771,1.973589771,1.97359E-08,0.027315602,1.417096365,
38770,10.1007/s11664-010-1501-0,0.5-SPS,Hf0.5Zr0.5Co0.5Sn0.01Sb0.99Ir0.5,Half-heusler,,12780,11134,10603,300,4.84E-05,1.993758926,2.24E-05,0.003672127,8948.215469,1538.687625,3.187150461,0.001772529,,0,TRUE,6,17,48.4,48.4,0.658861865,2.158861865,2.15886E-08,0.057953883,1.935805043,
38758,10.1016/j.intermet.2014.10.015,Cu2.1Cd0.9GeSe4,Cd0.9Cu2.147Ge0.903Se4.05,Toxic,,13151,1281,10989,300,0.000125238,1.595764457,,0.008835578,2799.550764,1552.205063,3.190949096,0.002187726,,1,FALSE,4,0,125.238,125.238,0.339718505,1.839718505,1.83972E-08,0.015451156,1.580313301,
38757,10.1021/cm5004559,"LCS-6S,In",La1.2Cr1S3.2,,,6678,617,5309,300,-5.99E-05,,2.58E-05,0.005363218,7206.583935,1552.578188,3.19105348,,,1,TRUE,3,0,-59.9,59.9,0.596677024,2.096677024,2.09668E-08,0.045329637,-0.045329637,
38746,10.1109/ict.2006.331231,Gd3Cu3Sb4,Gd3Cu3Sb4,,,6446,8976,5119,300,5.57E-05,4.305696954,,0.013957189,7853.982301,1564.654,3.194418315,0.00081932,,1,TRUE,3,0,55.7,55.7,0.618676714,2.118676714,2.11868E-08,0.049920148,4.255776806,
38739,10.1007/s10832-008-9455-9,Sr3(Ti0.9Nb0.1)2O7,Sr3Ti1.8Nb0.2O7,,,28465,2265,22869,300,7.01E-05,,9.04E-05,0.011576744,6100.852054,1567.342969,3.19516404,,,1,TRUE,4,0,70.1,70.1,0.54645116,2.04645116,2.04645E-08,0.037455287,-0.037455287,
38736,10.1039/c2jm31324c,x=0.02,Ca3Al0.98Zn0.02Sb3,Antimonide,Antimonide,13116,2743,10960,300,0.000152934,1.406155316,,0.01276436,2008.988209,1568.498438,3.19548409,0.002503378,,1,TRUE,4,24,152.934,152.934,0.267563983,1.767563983,1.76756E-08,0.010653046,1.39550227,
38717,10.1007/s11664-016-4486-5,x=0,Mg2Si,Mg2Si,Mg2Si,9951,10999,8129,300,-0.000457576,7.017023487,,0.000710112,57.97101449,1587.447875,3.200699474,0.000503999,,1,TRUE,2,8,-457.576,457.576,0.019358558,1.519358558,1.51936E-08,0.000264236,7.016759251,
38714,10.1063/1.3679561,x=0.06,Ba1Ca0.06Nd0.94Co2O5.5,,,25009,10444,20276,300,0.000190496,1.213235294,,0.004106566,1299.009837,1588.868,3.201087818,0.002932899,,1,TRUE,5,0,190.496,190.496,0.19355242,1.69355242,1.69355E-08,0.006599824,1.20663547,
38713,10.1039/c3ee40879e,x=0,AgBiSeS,Toxic,,19222,868,16115,300,-0.000508134,0.453989362,5.17E-05,0.03047874,32.2857319,1589.69475,3.20131374,0.007803201,,1,FALSE,4,0,-508.134,508.134,0.012519529,1.512519529,1.51252E-08,0.000146498,0.453842864,
38712,10.1143/jjap.47.59,CuCr0.97-xMg0.03NixO2_x=0.05,Mg0.03Cr0.95Cu1Ni0.05O2,,,27810,1363,22338,300,0.000241441,8.466453674,,0.001343284,715.1819322,1590.06525,3.201414946,0.000418555,,1,TRUE,5,0,241.441,241.441,0.124756938,1.624756938,1.62476E-08,0.00348599,8.462967684,
38710,10.1039/c4ra03054k,Ag1-xIn1-xZn2xSe2_x=0.1,Zn0.2In0.9Ag0.9Se2,Toxic,,14630,5085,12434,300,-0.000226453,,,0.027722772,853.552,1592.920625,3.202194136,,,1,TRUE,4,0,-226.453,226.453,0.141964105,1.641964105,1.64196E-08,0.004204505,-0.004204505,
38709,10.1016/j.matchemphys.2011.09.010,x=0.00,Bi2S3,Toxic,,7443,3720,6012,300,-0.000500155,0.687595601,9.49E-06,0.00384563,35.50295858,1593.4425,3.202336396,0.00516381,,1,FALSE,2,0,-500.155,500.155,0.013410986,1.513410986,1.51341E-08,0.000161192,0.687434409,
38687,10.1007/s11664-013-2778-6,75N,Ca0.9Yb0.1Mn1O3,Perovskite,,27090,2518,21793,300,-8.46E-05,1.951791531,3.56E-05,0.0056475,5036.721202,1615.58375,3.208329476,0.001872922,,1,TRUE,4,0,-84.6,84.6,0.482241456,1.982241456,1.98224E-08,0.029951993,1.921839538,
38662,10.1016/j.jssc.2012.03.042,Sb2-xCrxTe3_x=0.0215,Cr0.0215Sb1.9785Te3,Toxic,,8649,12928,7117,300,0.000141851,4.691991786,,0.400626549,2397.769517,1635.07975,3.21353894,0.000778421,,1,FALSE,3,28,141.851,141.851,0.294388944,1.794388944,1.79439E-08,0.012907593,4.679084193,
38659,10.1002/adem.201400183,TiO1.90,Ti1O1.9,,,19734,124,16562,300,-9.21E-05,2.245179063,,0.004629291,4578.616352,1636.908313,3.214024354,0.00164384,,1,TRUE,2,0,-92.1,92.1,0.45204863,1.95204863,1.95205E-08,0.026813045,2.218366018,
