Repository: suchismitasarker/SKlearn-and-Lolopy-comparison

# SKlearn-and-Lolopy-comparison
SKlearn and Lolopy comparison
lolopy==1.1.1
matminer==0.7.8
matminer.egg==info
matplotlib==3.1.3
numpy==1.18.5
pandas==1.0.1
pymatgen==2019.12.22
python_ternary==1.0.7
scikit_learn==1.1.3
scipy==1.5.2
ternary==0.1

File: Data_Starry_2nd_gen_TC_model_Nov_22.csv (part 4 of 47)
,REFERENCE: doi,NAME,FORMULA,Family,PROPERTY: Material Family,IDENTIFIER: sampleid,IDENTIFIER: paperid,IDENTIFIER: figureid,PROPERTY: Temperature (K),PROPERTY: Seebeck coefficient (V/K),PROPERTY: Thermal conductivity (W*m^(-1)*K^(-1)),PROPERTY: Power factor (W*m^(-1)*K^(-2)),PROPERTY: ZT (-),PROPERTY: Electrical conductivity (S*m^(-1)),PROPERTY: sigma_E_0,PROPERTY: log sigma_E_0,PROPERTY: quality_factor,PROPERTY: log quality_factor,inexpensive,non-toxic,n_elements,electron_count,PROPERTY: Seebeck coefficient (muV/K),|S|(muV/K),,L,L*sigma*T,Electronic thermal conductivity,Lattice thermal conductivity,
38658,10.3365/eml.2010.09.117,In4Se3_693K,In4Se3,Toxic,,13049,811,10886,300,-0.000182477,1.422001559,8.15E-05,0.015309491,1472.875413,1638.32575,3.214400257,0.00257988,,1,TRUE,2,0,-182.477,182.477,0.20740589,1.70740589,1.70741E-08,0.007544388,1.414457171,
38655,10.1039/c5cp05510e,x=0.00_Sn0.99,Na0.01Sn0.99Se1,Toxic,,19489,4629,16363,300,0.000189951,1.359514637,5.36E-05,0.013689688,1352.447156,1643.610875,3.215799006,0.002706501,,1,TRUE,3,0,189.951,189.951,0.194463923,1.694463923,1.69446E-08,0.006875019,1.352639618,
38643,10.1021/ja301452j,x=0.075,Zn0.925Cu2.075Ge1Se4,Toxic,,13824,3494,11558,300,8.33E-05,2.509678921,3.76E-05,0.005979723,5246.375591,1651.153375,3.217787417,0.001484301,,1,TRUE,4,0,83.3,83.3,0.487676283,1.987676283,1.98768E-08,0.031284289,2.478394632,
38632,10.1016/j.jssc.2012.03.042,Sb2-xCrxTe3_x=0.0115,Cr0.0115Sb1.9885Te3,Toxic,,8648,12928,7117,300,0.000119185,4.691991786,,0.292249263,3234.200743,1660.22875,3.22016793,0.000791266,,1,FALSE,3,28,119.185,119.185,0.357916022,1.857916022,1.85792E-08,0.01802662,4.673965166,
38625,10.1088/0953-8984/26/48/485801,x=3.5,Ba8Ni3.5Ge42,,,1008,3231,552,300,-6.9E-05,1.740823763,,0.041549296,6603.773585,1664.476688,3.221277717,0.002181933,,1,TRUE,3,219,-69,69,0.551657671,2.051657671,2.05166E-08,0.040646048,1.700177715,
38623,10.1063/1.3117943,n=2 10%,Sr3Ti1.8Nb0.2O7,,,28433,1998,22841,300,7.78E-05,,,0.007377049,5751.56863,1667.02875,3.22194309,,,1,TRUE,4,0,77.8,77.8,0.511355797,2.011355797,2.01136E-08,0.034705353,-0.034705353,
38620,10.1021/acs.chemmater.9b00585,CdPb2Bi4S9  n=4,CdBi4Pb2S9,Toxic,,27887,24826,22417,300,-5.81E-05,0.778597786,3.13E-05,0.022122417,8012.055769,1672.131719,3.223270485,0.005126644,,1,FALSE,4,0,-58.1,58.1,0.606008014,2.106008014,2.10601E-08,0.050620361,0.727977425,
38619,10.1142/s1793604715500289,x=3%,Zn0.97Sb1,,,16523,981,14026,300,0.000258954,1.72499711,4.97E-05,0.01542645,613.2460791,1672.229313,3.223295832,0.002163188,,1,TRUE,2,14,258.954,258.954,0.10727474,1.60727474,1.60727E-08,0.002956965,1.722040145,
38618,10.1016/j.scriptamat.2015.07.025,x=0.50,Ba0.5Sr0.5Nb2O6,,,25844,5207,20809,300,-0.000121674,1.810207467,,0.008761329,3157.894737,1673.450875,3.223612968,0.00207924,,1,TRUE,4,0,-121.674,121.674,0.35031806,1.85031806,1.85032E-08,0.017529329,1.792678138,
38608,10.1016/j.intermet.2016.01.004,Cu2CdSn0.95In0.05Se4,Cd1In0.05Cu2Sn0.95Se4,Toxic,,14685,8698,12480,300,0.000266728,1.75079,,0.0136972,562.5530909,1679.419125,3.225159095,0.002140129,,1,FALSE,5,0,266.728,266.728,0.100321093,1.600321093,1.60032E-08,0.002700797,1.748089203,
38606,10.1007/s00339-014-8515-z,Nb12O29,Nb12O29,,,23799,233,19333,300,-3.09E-05,,,0.002386635,15413.7931,1680.702563,3.225490862,,,1,TRUE,2,0,-30.9,30.9,0.766148464,2.266148464,2.26615E-08,0.104789831,-0.104789831,
38601,10.1021/ja301452j,x=0.1,Zn0.9Cu2.1Ge1Se4,Toxic,,13825,3494,11558,300,7.52E-05,2.714518186,3.93E-05,0.008721757,6051.026639,1685.757313,3.226795052,0.001402694,,1,TRUE,4,0,75.2,75.2,0.522946632,2.022946632,2.02295E-08,0.036722712,2.677795474,
38598,10.1021/ic5014945,Cu1.7Bi4.7Se8-wIw_w=0.16,Cu1.7Bi4.7Se7.84I0.16,Toxic,,13065,1188,10911,300,-8.24E-05,0.499153983,3.7E-05,0.022974505,5432.081622,1687.000625,3.227115243,0.008057036,,1,FALSE,4,0,-82.4,82.4,0.491474694,1.991474694,1.99147E-08,0.032453559,0.466700424,
38592,10.1016/j.ceramint.2007.09.034,"(Sr1-xndx)n+1TinO3n+1 (x=0.05, n=1)",Sr1.9Nd0.1Ti1O4,,Perovskite,10614,504,8691,300,8.94E-05,,4.76E-05,0.007665055,4936.08986,1698.656563,3.230105581,,,1,TRUE,4,0,89.4,89.4,0.462693859,1.962693859,1.96269E-08,0.0290641,-0.0290641,
38590,10.1016/j.ssc.2013.03.013,x=0.00,Bi2S3,Toxic,,7574,5318,6146,300,-0.000496448,0.692081549,1.01E-05,0.003392226,39.61740794,1703.254438,3.231279529,0.005484034,,1,FALSE,2,0,-496.448,496.448,0.013846481,1.513846481,1.51385E-08,0.000179924,0.691901625,
38580,10.1007/s11664-015-4089-6,"m=5, Nb-doped",Ca6Mn4.8Nb0.2O16,,,27366,10911,21989,300,-0.000102033,2.728820921,4.36E-05,0.004842705,4164.809087,1706.883813,3.23220396,0.001405711,,1,TRUE,4,0,-102.033,102.033,0.414951004,1.914951004,1.91495E-08,0.023926216,2.704894705,
38566,10.1039/c5cp00739a,In1.94Ga0.06O3,In1.94Ga0.06O3,Perovskite,,28003,4618,22514,300,-2.84E-05,5.108481262,,0.014234875,17183.09859,1722.122813,3.23606412,0.000769342,,1,TRUE,3,0,-28.4,28.4,0.782839499,2.282839499,2.28284E-08,0.117678769,4.990802493,
38554,10.1143/jjap.46.1071,x=0.04,Mg0.04Cr0.96Cu1O2,,,26752,1419,21505,300,0.000211317,9.355381373,,0.002286136,1106.266214,1729.0635,3.237810943,0.000411968,,1,TRUE,4,0,211.317,211.317,0.16175082,1.66175082,1.66175E-08,0.005515016,9.349866357,
38551,10.1021/cm404026k,Cu10Co2Sb4S13,Co2Cu10Sb4S13,Skutterudite,,6668,612,5301,300,0.000285547,0.184891058,3.61E-05,0.062695925,465.6500287,1730.330563,3.238129079,0.021093392,,1,TRUE,4,0,285.547,285.547,0.085297335,1.585297335,1.5853E-08,0.002214581,0.182676477,
38537,10.1016/j.scriptamat.2015.07.025,x=0.40,Ba0.6Sr0.4Nb2O6,,,25843,5207,20809,300,-0.000116674,1.880296562,,0.00755287,3498.349835,1738.799938,3.240249616,0.002081466,,1,TRUE,4,0,-116.674,116.674,0.365748133,1.865748133,1.86575E-08,0.019581119,1.860715443,
38526,10.1088/0022-3727/42/5/055010,Ca1?ÃªÃ†xCexMnO3_0.07,Ca0.93Ce0.07Mn1O3,Perovskite,,27162,3275,21836,300,-5.37E-05,2.420846552,2.64E-05,0.007037154,9132.381341,1751.150938,3.243323581,0.001652502,,1,TRUE,4,0,-53.7,53.7,0.62943604,2.12943604,2.12944E-08,0.058340466,2.362506086,
38525,10.1088/0022-3727/42/16/165403,x=0.32,Mg2.04Zn0.96Sb2,Mg2Si,,17024,3278,14546,300,0.00020641,1.125608642,,0.005957841,1187.575798,1752.188125,3.243580733,0.003485612,,1,TRUE,3,23,206.41,206.41,0.168739942,1.668739942,1.66874E-08,0.005945266,1.119663376,
38515,10.1007/s11664-016-5013-4,x=0.1,Ba7.9Yb0.1Zn0.54Ga13.8Ni0.1Ge31.56,,,2324,18548,1468,300,-4.28E-05,1.46005382,0.468405032,0.032500103,11597.0828,1757.602813,3.244920739,0.002835168,,1,TRUE,6,0,-42.8,42.8,0.691449253,2.191449253,2.19145E-08,0.076243255,1.383810565,
38512,10.1021/cm901766y,Ce_0.07,Ca0.93Ce0.07Mn1O3,Perovskite,,27042,587,21741,300,-5.37E-05,2.435301092,,0.007545524,9168.960861,1759.444375,3.245375541,0.001650386,,1,TRUE,4,0,-53.7,53.7,0.62943604,2.12943604,2.12944E-08,0.058574147,2.376726945,
38509,10.1007/s11664-010-1286-1,0.045138889,CoSb3,Skutterudite,Skutterudite,5450,10677,4139,300,5.17E-05,1.953845367,2.28E-05,0.004405381,9594.099619,1765.972969,3.246984052,0.002081247,,1,TRUE,2,24,51.7,51.7,0.640382481,2.140382481,2.14038E-08,0.061605128,1.892240239,
38493,10.1103/physrevb.81.125205,Sb5,La3Sb0.8Te3.2,Toxic,,15091,4748,12800,300,-0.00014171,1.260567142,,0.028033239,2610.60427,1777.184438,3.249732502,0.003175268,,1,FALSE,3,32,-141.71,141.71,0.294746996,1.794746996,1.79475E-08,0.014056123,1.246511019,
38482,10.1063/1.4799643,Mg0.10,Mg0.1Cu1Bi0.9Se1O1,Toxic,,26845,378,21587,300,0.000259961,0.882151308,4.08E-05,0.011636734,646.5015688,1783.715875,3.251325678,0.004519955,,1,FALSE,5,0,259.961,259.961,0.106347515,1.606347515,1.60635E-08,0.003115519,0.879035789,
38480,10.1021/cm303252q,OTR,GCSe,Toxic,,27212,605,21874,300,4.94E-05,0.431605474,,0.018496399,10192.65426,1789.326406,3.252689571,0.010963621,,1,TRUE,3,0,49.4,49.4,0.653206433,2.153206433,2.15321E-08,0.065840666,0.365764808,
38471,10.1039/c2jm33603k,Bulk-0,Bi2S3,Toxic,,7205,2749,5775,300,-0.000497513,0.748286556,1.04E-05,0.004777007,41.32004055,1798.542188,3.254920629,0.005355828,,1,FALSE,2,0,-497.513,497.513,0.013719938,1.513719938,1.51372E-08,0.000187641,0.748098915,
38461,10.1080/19475411.2011.637994,x=0.02,Yb0.02Zr0.98Ni1Sn1,Half-heusler,,10882,1334,8964,300,-0.000132927,6.219146459,7.92E-05,0.001239669,2966.92607,1811.696688,3.25808549,0.000650621,,1,TRUE,4,0,-132.927,132.927,0.317930519,1.817930519,1.81793E-08,0.016180996,6.202965463,
38449,10.1063/1.1629393,x=0.7,La1Co0.7Ni0.3O3,Perovskite,,25587,1894,20668,300,3.53E-05,1.845070423,,0.003694984,14640.20634,1826.340531,3.261581757,0.002334107,,1,TRUE,4,0,35.3,35.3,0.737631911,2.237631911,2.23763E-08,0.098278179,1.746792244,
38445,10.1016/j.intermet.2014.06.014,Cu2Cd1-xZnxSnSe4_x=0.2,Zn0.2Cd0.8Cu2Sn1Se4,Toxic,,13137,1276,10983,300,0.000242832,2.585087369,4.78E-05,0.005432814,809.4489859,1829.105125,3.262238667,0.001578592,,1,FALSE,5,0,242.832,242.832,0.123269864,1.623269864,1.62327E-08,0.003941862,2.581145507,
38444,10.1039/c3cc44578j,x=0.08,Cu1Bi1Te0.08Se0.92O1,Toxic,,26810,7320,21562,300,0.000390045,0.929695431,2.07E-06,0.008944033,146.2925852,1829.493188,3.262330797,0.004386968,,1,FALSE,5,0,390.045,390.045,0.034650023,1.534650023,1.53465E-08,0.000673524,0.929021907,
38424,10.1016/j.jallcom.2020.154755,BiCuSeO,CuBiSeO,Toxic,,28185,27518,22678,300,0.000350059,0.900509338,1.41E-05,0.004346984,234.3592474,1842.497875,3.265406996,0.004563493,,1,FALSE,4,0,350.059,350.059,0.048911145,1.548911145,1.54891E-08,0.001089005,0.899420333,
38422,10.1016/j.intermet.2014.05.006,Cu2GeSe3,Cu2GeSe3,Toxic,,13092,1275,10945,300,3.52E-05,1.621003828,,0.009859697,14834.08561,1844.216344,3.265811866,0.00270708,,1,TRUE,3,0,35.2,35.2,0.738268074,2.238268074,2.23827E-08,0.099607981,1.521395847,
38417,10.1016/j.jallcom.2005.07.053,CeSiGe,CeSiGe,SiGe,,17723,1532,15062,300,-3.09E-06,8.016483986,,4.66E-05,169731.1904,1852.135371,3.267672726,0.000609197,,1,TRUE,3,0,-3.09,3.09,0.973713729,2.473713729,2.47371E-08,1.259599128,6.756884858,
38416,10.1063/1.3493269,x=2.8,In4Te2.8Se0.2,Toxic,,15880,332,13462,300,0.000481851,0.684393777,9.52E-06,0.004792417,51.05218554,1852.829688,3.267835501,0.006033107,,1,FALSE,3,0,481.851,481.851,0.015703245,1.515703245,1.5157E-08,0.00023214,0.684161637,
38413,10.1039/c4ra04889j,x=0.05,Mg3Sb1.95Pb0.05,,,6411,5087,5071,300,0.000190605,1.170866274,5.05E-05,0.018617878,1514.806033,1855.191688,3.26838879,0.003552332,,1,FALSE,3,15,190.605,190.605,0.193370633,1.693370633,1.69337E-08,0.007695384,1.16317089,
38412,10.1143/jjap.46.1071,x=0.03,Mg0.03Cr0.97Cu1O2,,,26751,1419,21505,300,0.000209604,7.111925537,,0.003466077,1211.527659,1855.872375,3.268548107,0.000581814,,1,TRUE,4,0,209.604,209.604,0.164157157,1.664157157,1.66416E-08,0.006048517,7.10587702,
38393,10.1039/c4ra04889j,x=0.20,Mg3Sb1.8Pb0.2,,,6413,5087,5071,300,0.000180916,0.696385172,5.49E-05,0.024725775,1721.621771,1879.860438,3.274125608,0.006088366,,1,FALSE,3,15,180.916,180.916,0.210215793,1.710215793,1.71022E-08,0.008833034,0.687552138,
38387,10.1007/s00339-015-9089-0,x=0.125,Na0.7Co0.875B0.125O2,,,18778,235,15735,300,7.46E-05,,5.09E-05,0.004219206,6827.388944,1881.990938,3.274617528,,,1,TRUE,4,0,74.6,74.6,0.525658536,2.025658536,2.02566E-08,0.041489876,-0.041489876,
38379,10.1016/j.physc.2015.06.015,SmFeAs0.88Fe0.12,Sm1Fe1As0.88F0.12,Toxic,,21392,4486,17809,300,-3.54E-05,0.541855887,,0.010975926,15116.87151,1888.571047,3.276133327,0.009636374,,1,FALSE,4,0,-35.4,35.4,0.736996295,2.236996295,2.237E-08,0.101449157,0.44040673,
38372,10.1007/s11664-013-2778-6,100N,Ca0.9Yb0.1Mn1O3,Perovskite,,27091,2518,21793,300,-7.37E-05,1.605863192,3.72E-05,0.007533669,6955.279802,1892.630188,3.277065763,0.002697747,,1,TRUE,4,0,-73.7,73.7,0.529752783,2.029752783,2.02975E-08,0.042352496,1.563510696,
38368,10.1007/s11664-013-2522-2,ZrO2,ZrO2,Oxide,,9889,10774,8078,300,-0.000255869,11.4185491,,0.00256671,719.8551118,1893.647188,3.277299067,0.000369558,,1,TRUE,2,0,-255.869,255.869,0.110165969,1.610165969,1.61017E-08,0.003477259,11.41507184,
38355,10.1007/s11664-012-1954-4,x=0,Ag0.8Sb1Te20Pb22.5,Toxic,,16753,2369,14271,300,-0.000162634,1.70631206,4.78E-05,0.012302285,2167.710164,1902.681875,3.279366181,0.002500262,,1,FALSE,4,223,-162.634,162.634,0.24610002,1.74610002,1.7461E-08,0.011355116,1.694956944,
38346,10.1039/c4ra04889j,x=0.10,Mg3Sb1.9Pb0.1,,,6412,5087,5071,300,0.00018683,1.002681789,5.38E-05,0.018596865,1629.642394,1908.65575,3.280727605,0.004274865,,1,FALSE,3,15,186.83,186.83,0.199767029,1.699767029,1.69977E-08,0.008310037,0.994371752,
38345,10.1143/jjap.47.59,CuCr0.97-xMg0.03NixO2_x=0.04,Mg0.03Cr0.93Cu1Ni0.04O2,,,27809,1363,22338,300,0.00024453,7.809570621,,0.002238806,828.1053952,1908.754563,3.280750088,0.000544761,,1,TRUE,5,0,244.53,244.53,0.121478591,1.621478591,1.62148E-08,0.004028266,7.805542355,
38341,10.1063/1.4808094,y=0.045,Fe1Cu0.045Sb2,,,19617,383,16443,300,1.55E-05,0.809889338,0.111030334,0.002700876,35043.85182,1911.445906,3.281362012,0.007664657,,1,TRUE,3,18,15.5,15.5,0.874921869,2.374921869,2.37492E-08,0.24967923,0.560210108,
38333,10.1016/j.jallcom.2013.10.030,CuGaTe2,GaCuTe2,Toxic,,14037,1756,11824,300,0.00012623,3.402498967,,0.00536235,3426.066692,1923.574875,3.284109096,0.001266332,,1,FALSE,3,25,126.23,126.23,0.336825713,1.836825713,1.83683E-08,0.018879262,3.383619705,
38332,10.1142/s1793604715500289,x=4%,Zn0.96Sb1,,,16524,981,14026,300,0.000264506,1.714993446,4.56E-05,0.010903101,661.6664731,1924.771438,3.284379165,0.00250474,,1,TRUE,2,14,264.506,264.506,0.102261284,1.602261284,1.60226E-08,0.003180488,1.711812958,
38331,10.1063/1.4979816,Ti0.85Mn0.15NiSn,Ti0.844Mn0.08Ni1.09Sn0.99,Half-heusler,Half-Heusler,20848,21245,17356,300,-1.01E-05,5.180985329,9.19E-05,0.021428571,54052.1494,1925.86857,3.284626646,0.000896347,,1,TRUE,4,18,-10.1,10.1,0.916613879,2.416613879,2.41661E-08,0.391869523,4.789115806,
38328,10.1007/s11664-016-5013-4,x=0,Ba8Zn0.54Ga13.8Ni0.1Ge31.56,,,2323,18548,1468,300,-4.6E-05,1.22275629,0.471378968,0.030835264,11797.11099,1926.391625,3.284744581,0.00375399,,1,TRUE,5,190,-46,46,0.672635484,2.172635484,2.17264E-08,0.076892466,1.145863824,
38324,10.1063/1.3585843,Fe0.99Co0.01(Ga0.997Ge0.003)3),Ga2.991Fe0.99Co0.01Ge0.009,,,20001,10435,16736,300,-0.000132518,1.379550274,5.35E-05,0.01114955,3179.765774,1931.794375,3.285960897,0.003158398,,1,TRUE,4,17,-132.518,132.518,0.319053477,1.819053477,1.81905E-08,0.017352492,1.362197782,
38323,10.1002/adem.201400183,TiO1.75,Ti1O1.75,,,19732,124,16562,300,-6.58E-05,2.169783964,,0.004632765,8088.888889,1933.47075,3.286337606,0.002033111,,1,TRUE,2,0,-65.8,65.8,0.567087663,2.067087663,2.06709E-08,0.050161327,2.119622637,
38315,10.1007/s10853-009-3279-0,x=0.08,Sr1.92La0.08Co2Bi2O9,Toxic,,24460,2947,19843,300,0.000105269,0.742130268,,0.02895849,4534.131444,1940.678313,3.287953553,0.006034376,,1,FALSE,5,0,105.269,105.269,0.403535272,1.903535272,1.90354E-08,0.025892637,0.716237631,
38309,10.1021/cm2031812,Cu2.05Cd0.95SnSe4,Cd0.95Cu2.05Sn1Se4,Toxic,,12951,602,10762,300,0.000119458,0.911123092,,0.020064927,3781.126693,1947.78625,3.289541296,0.004873317,,1,FALSE,4,0,119.458,119.458,0.357074675,1.857074675,1.85707E-08,0.021065504,0.890057588,
38308,10.1039/c3cc44578j,x=0.15,Cu1Bi1Te0.15Se0.85O1,Toxic,,26812,7320,21562,300,0.000303766,0.736050847,3.83E-06,0.016307058,424.5118677,1949.546063,3.289933501,0.005916165,,1,FALSE,5,0,303.766,303.766,0.072899579,1.572899579,1.5729E-08,0.002003144,0.734047703,
38307,10.1039/c3ta15211a,CugaTe2,GaCuTe2,Toxic,,14382,2780,12188,300,0.000126993,3.369882005,6.34E-05,0.007173313,3445.656671,1953.235563,3.290754623,0.001298403,,1,FALSE,3,25,126.993,126.993,0.334617483,1.834617483,1.83462E-08,0.018964386,3.350917619,
38306,10.1007/s13391-013-0035-z,Mn0.52Te0.48,Mn0.52Te0.48,Toxic,,13878,824,11610,300,0.00053907,1.155976676,6.2E-06,0.001222747,27.70709598,1953.448,3.290801855,0.003765009,,1,FALSE,2,6,539.07,539.07,0.009588842,1.509588842,1.50959E-08,0.000125479,1.155851197,
38300,10.1103/physrevb.83.235207,x=0.000,Mg2Si,Mg2Si,Mg2Si,9359,4780,7688,300,-0.000227306,7.228320308,1.36E-05,0.001718768,1041.974625,1964.062313,3.293155262,0.000605734,,1,TRUE,2,8,-227.306,227.306,0.140924008,1.640924008,1.64092E-08,0.005129404,7.223190904,
38296,10.1007/s11664-012-2392-z,x=0.15,In3.85Fe0.15Se3,Toxic,,13493,2416,11271,300,-0.000546817,1.297680529,,0.002188945,25.51524986,1968.108063,3.29404894,0.003378983,,1,TRUE,3,0,-546.817,546.817,0.008969372,1.508969372,1.50897E-08,0.000115505,1.297565024,
38295,10.1007/s11664-016-5013-4,x=0.5,Ba7.5Yb0.5Zn0.54Ga13.8Ni0.1Ge31.56,,,2326,18548,1468,300,-3.07E-05,1.170684065,0.384439804,0.021233115,18175.20617,1968.257625,3.294081943,0.004205789,,1,TRUE,6,0,-30.7,30.7,0.767470549,2.267470549,2.26747E-08,0.123635234,1.047048831,
38293,10.1016/s1003-6326(08)60326-x,Ag2.0,AgTe4Mo3,Toxic,,18972,5508,15915,300,2.39E-06,4.105960265,,0.000623829,234100.1941,1969.54874,3.294366733,0.001835354,,1,FALSE,3,52,2.39,2.39,0.979607353,2.479607353,2.47961E-08,1.741429688,2.364530577,
38292,10.1063/1.4808094,y=0.045(100nm),Fe1Cu0.045Sb2,,,19619,383,16443,300,1.78E-05,0.718530832,0.138450191,0.003520413,31364.38763,1972.021594,3.294911666,0.008935565,,1,TRUE,3,18,17.8,17.8,0.857745129,2.357745129,2.35775E-08,0.221847696,0.496683136,
38287,10.1016/j.jallcom.2010.03.201,NdMo8O14,Nd(Mo4O7)2,,,25532,1654,20623,300,-1.84E-05,3.19284802,9.55E-06,0.000840336,30445.03143,1977.945469,3.296214314,0.001482222,,1,TRUE,3,0,-18.4,18.4,0.853319971,2.353319971,2.35332E-08,0.214940701,2.977907319,
38262,10.1088/0022-3727/42/5/055010,Ca1?ÃªÃ†xCexMnO3_0.04,Ca0.96Ce0.04Mn1O3,Perovskite,,27159,3275,21836,300,-9.78E-05,3.278178161,5.65E-05,0.010641509,5156.793728,1996.040688,3.30016939,0.001368874,,1,TRUE,4,0,-97.8,97.8,0.430372809,1.930372809,1.93037E-08,0.029863603,3.248314558,
38261,10.1007/s11664-016-5013-4,x=0.3,Ba7.7Yb0.3Zn0.54Ga13.8Ni0.1Ge31.56,,,2325,18548,1468,300,-3.98E-05,0.831032506,0.531510989,0.046985926,14195.95593,1996.318859,3.30022991,0.006063688,,1,TRUE,6,0,-39.8,39.8,0.709564805,2.209564805,2.20956E-08,0.094100654,0.736931852,
38260,10.1007/s10853-009-3279-0,x=0.02,Sr1.98La0.02Co2Bi2O9,Toxic,,24458,2947,19843,300,8.56E-05,0.686705099,,0.020098228,6134.372962,1997.48725,3.300484016,0.006844804,,1,FALSE,5,0,85.6,85.6,0.47810207,1.97810207,1.9781E-08,0.036403248,0.650301851,
38258,10.1021/cm901766y,Ce_0.04,Ca0.96Ce0.04Mn1O3,Perovskite,,27039,587,21741,300,-9.81E-05,3.269796427,,0.010385482,5150.913941,2000.025063,3.301035438,0.001375133,,1,TRUE,4,0,-98.1,98.1,0.429261214,1.929261214,1.92926E-08,0.029812375,3.239984052,
38241,10.1039/c3mh00091e,Cu2FeSnS4,FeCu2SnS4,,,7456,3735,6025,300,0.000231587,0.600149251,,0.024166313,1015.868211,2013.052875,3.303855182,0.007532826,,1,TRUE,4,0,231.587,231.587,0.135817982,1.635817982,1.63582E-08,0.004985326,0.595163925,
38235,10.1063/1.2436927,M-HP,CoSb3,Skutterudite,Skutterudite,3941,1939,2683,300,4.78E-05,8.996033184,,0.004200179,11909.09091,2019.665813,3.305279514,0.000504625,,1,TRUE,2,24,47.8,47.8,0.6622786,2.1622786,2.16228E-08,0.077252317,8.918780867,
38230,10.1063/1.4975603,x=0.12,Na0.01Sn0.88Pb0.12Se1,Toxic,,2911,18601,1947,300,0.000140633,0.861904762,,0.023411371,3008.130081,2020.784875,3.305520083,0.005320754,,1,FALSE,4,0,140.633,140.633,0.297496313,1.797496313,1.7975E-08,0.016221308,0.845683454,
38227,10.1109/ict.2007.4569474,HfTe5,HfTe5,Toxic,,16153,9115,13695,300,0.000120528,1.571215333,,0.012152589,3886.03379,2029.410438,3.30736989,0.002916859,,1,FALSE,2,34,120.528,120.528,0.353796113,1.853796113,1.8538E-08,0.021611743,1.54960359,
38221,10.1063/1.1629393,x=1,LaCoNiO3,Perovskite,,25585,1894,20668,300,0.000585114,1,,0.001983112,16.91487983,2034.825688,3.308527211,0.004533428,,1,TRUE,4,0,585.114,585.114,0.006447349,1.506447349,1.50645E-08,7.64441E-05,0.999923556,
38218,10.1142/s1793604715500289,x=2%,Zn0.98Sb1,,,16522,981,14026,300,0.000279788,1.780109184,5.49E-05,0.010929248,585.847721,2035.911063,3.308758802,0.002551756,,1,TRUE,2,14,279.788,279.788,0.089638934,1.589638934,1.58964E-08,0.002793859,1.777315325,
38216,10.1021/ic501687h,LaPbBiS3O,LaBiPbS3O,Toxic,,21671,8557,17990,300,-4.89E-05,3.820135834,,0.220668756,11714.74279,2037.368531,3.309069594,0.001212972,,1,FALSE,5,0,-48.9,48.9,0.656028055,2.156028055,2.15603E-08,0.075771942,3.744363892,
38204,10.1016/j.jallcom.2016.04.308,x=0,SnSe,Toxic,,9270,9815,7623,300,0.000546032,0.758495343,8.77E-06,0.001670973,26.76616845,2045.837375,3.310871108,0.006009707,,1,TRUE,2,0,546.032,546.032,0.009030275,1.509030275,1.50903E-08,0.000121173,0.75837417,
38196,10.1016/j.jallcom.2016.08.095,x=0.3,Mg1.7Mn0.3Si1,,,9831,9847,8036,300,-0.00011519,6.360733294,,0.002628866,4202.276986,2048.968938,3.311535375,0.000720254,,1,TRUE,3,9,-115.19,115.19,0.370457244,1.870457244,1.87046E-08,0.023580538,6.337152756,
38194,10.1016/j.jssc.2019.121050,Ba0.7Eu0.3Ti0.9Nb0.1O3,Ba0.7Eu0.3Ti0.9Nb0.1O3,Perovskite,,26686,21365,21453,300,5.41E-05,1.22684617,9.67E-05,0.015559726,10625.23641,2053.216438,3.312434732,0.003953363,,1,TRUE,5,0,54.1,54.1,0.627269309,2.127269309,2.12727E-08,0.067808218,1.159037952,
38184,10.1063/1.2718280,"x=0.1,y=0.15",Sr2.7Ca0.3Ti1.7Nb0.3O7,Perovskite,,26280,10419,21147,300,4.11E-05,,,0.006617634,14168.64947,2057.576938,3.313356083,,,1,TRUE,5,0,41.1,41.1,0.701657178,2.201657178,2.20166E-08,0.093583526,-0.093583526,
38177,10.1063/1.4939210,In2S3,In2S3,,,7044,2205,5641,300,-0.0002175,1.654787955,5.5E-05,0.007029478,1226.356889,2060.931438,3.314063544,0.002784395,,1,TRUE,2,0,-217.5,217.5,0.153354967,1.653354967,1.65335E-08,0.00608281,1.648705145,
38174,10.1088/0022-3727/40/2/035,400,CoSb3,Skutterudite,Skutterudite,4314,3260,3084,300,9.48E-05,2.933355134,5.41E-05,0.005712337,5557.203475,2064.099375,3.314730602,0.001585053,,1,TRUE,2,24,94.8,94.8,0.441648316,1.941648316,1.94165E-08,0.032370404,2.90098473,
38173,10.1016/j.ceramint.2007.09.034,"(Sr1-xLax)n+1TinO3n+1 (x=0.05, n=1)",Sr1.9La0.1Ti1O4,,Perovskite,10617,504,8691,300,0.000100472,4.486764008,4.52E-05,0.007662373,5146.766272,2065.225063,3.314967387,0.001032204,,1,TRUE,4,0,100.472,100.472,0.420572698,1.920572698,1.92057E-08,0.029654216,4.457109792,
38170,10.1039/c5tc01648g,0.2,Ca0.2La2.8Te4,Toxic,,14463,2842,12261,300,-0.000116318,0.950625,,0.014769231,4179.487179,2067.826375,3.31551407,0.004966384,,1,FALSE,3,32,-116.318,116.318,0.366872325,1.866872325,1.86687E-08,0.023407707,0.927217293,
38160,10.1143/jjap.47.59,CuCr0.97-xMg0.03NixO2_x=0.02,Mg0.03Cr0.95Cu1Ni0.02O2,,,27807,1363,22338,300,0.000229086,7.476038339,,0.002686567,1079.046424,2076.712063,3.317376285,0.000619254,,1,TRUE,5,0,229.086,229.086,0.13877806,1.63877806,1.63878E-08,0.005304953,7.470733386,
38150,10.1016/j.ssc.2013.03.021,In0.4Pb0.2Co4Sb12,In0.4Co4Sb12Pb0.2,Skutterudite,Skutterudite,4802,5319,3538,300,-6.26E-05,2.559946237,3.99E-05,0.005311884,9235.991191,2089.278,3.319996231,0.001861105,,1,FALSE,4,98,-62.6,62.6,0.582949235,2.082949235,2.08295E-08,0.057714302,2.502231935,
38149,10.1021/acs.chemmater.5b00801,x=1.8,In1.8Co3Sn0.2S2,Perovskite,,6713,634,5334,300,-1.82E-06,,,0.000242016,325815.153,2089.572483,3.320057441,,,1,TRUE,4,0,-1.82,1.82,0.984432786,2.484432786,2.48443E-08,2.428397545,-2.428397545,
38147,10.1039/c3cc44578j,x=0.04,Cu1Bi1Te0.04Se0.96O1,Toxic,,26808,7320,21562,300,0.00038119,0.880364433,2.59E-06,0.017517629,185.3936563,2091.985938,3.320558761,0.005298772,,1,FALSE,5,0,381.19,381.19,0.037398649,1.537398649,1.5374E-08,0.000855072,0.879509361,
38131,10.1039/c4cp04039b,Cu10.2Mn1.8Sb4S13,Mn1.8Cu10.2Sb4S13,,,7549,4613,6121,300,0.000287838,0.523478261,5.31E-05,0.085943742,552.9926883,2110.330063,3.324350386,0.009024738,,1,TRUE,4,0,287.838,287.838,0.083629239,1.583629239,1.58363E-08,0.002627206,0.520851055,
38105,10.1103/physrevb.80.125205,E,Ba15.1Ga29.87Ge55.03,,,1151,4739,645,300,-0.000206332,1.126169135,,0.090020219,1440.64904,2123.652063,3.327083364,0.004227063,,1,TRUE,3,339,-206.332,206.332,0.168853444,1.668853444,1.66885E-08,0.007212696,1.118956439,
38103,10.1002/adfm.200400109,HT1,CoSb3,Skutterudite,Skutterudite,3329,125,2219,300,1.98E-05,0.258058296,,0.002706208,30475.21576,2124.994797,3.327357871,0.1236761,,1,TRUE,2,24,19.8,19.8,0.843083179,2.343083179,2.34308E-08,0.214217896,0.0438404,
38093,10.1063/1.4831668,HD1-A,FeSb2,Antimonide,,19636,2124,16466,300,-5.08E-06,5.086357493,,0.000420749,118946.7559,2130.254527,3.328431497,0.001125764,,1,TRUE,2,18,-5.08,5.08,0.957151968,2.457151968,2.45715E-08,0.876810766,4.209546727,
38091,10.1039/c2jm31324c,x=0.05,Ca3Al0.95Zn0.05Sb3,Antimonide,Antimonide,13117,2743,10960,300,0.000122122,1.336783896,,0.021393386,3998.311326,2130.954313,3.328574139,0.003610092,,1,TRUE,4,24,122.122,122.122,0.348967717,1.848967717,1.84897E-08,0.022178246,1.31460565,
38081,10.1021/cm404026k,Cu10Ni2Sb4S13,Cu10Ni2Sb4S13,,,6669,612,5301,300,0.0001625,0.267481987,6.14E-05,0.07523511,2439.609028,2137.907313,3.329988873,0.018670772,,1,TRUE,4,0,162.5,162.5,0.246384472,1.746384472,1.74638E-08,0.012781486,0.254700501,
38071,10.1016/j.jallcom.2006.11.037,x=0,CoSb3,Skutterudite,Skutterudite,3583,1580,2414,300,5.16E-05,9.018402778,3.45E-05,0.001466744,11652.86955,2142.572,3.330935425,0.000533835,,1,TRUE,2,24,51.6,51.6,0.640934773,2.140934773,2.14093E-08,0.074844101,8.943558677,
38060,10.1063/1.4861157,x=1.0,Tl1Fe2.5Ni1.5Sb12,Skutterudite,,4034,2130,2773,300,-5.05E-05,2.235106524,,0.006716418,11978.7002,2153.123656,3.333068973,0.002225345,,1,TRUE,4,98,-50.5,50.5,0.647041511,2.147041511,2.14704E-08,0.0771563,2.157950224,
38057,10.1063/1.3488021,1,Cu2Ge0.96Se2.82,Toxic,,13312,2020,11130,300,0.000332101,1.793719411,,0.003907682,337.7078059,2155.399063,3.33352769,0.002679239,,1,TRUE,3,0,332.101,332.101,0.057100657,1.557100657,1.5571E-08,0.001577535,1.792141876,
38049,10.1149/2.0061603jss,x=0.1,Sr3Ta0.2Ti1.8O7,,,28532,7781,22947,300,-5.28E-05,4.488448845,3.17E-05,0.001862034,11474.65438,2162.692813,3.334994837,0.001091832,,1,TRUE,4,0,-52.8,52.8,0.63433859,2.13433859,2.13434E-08,0.073472393,4.414976452,
38047,10.1021/am100243e,La0.94Ce0.06CoO3,La0.94Ce0.06Co1O3,Perovskite,,26128,5718,21033,300,-0.000176836,1.549212317,,0.01801297,2081.382298,2165.11275,3.335480518,0.003134398,,1,TRUE,4,0,-176.836,176.836,0.217741157,1.717741157,1.71774E-08,0.010725828,1.538486489,
38025,10.1063/1.2718280,"x=0.1,y=0.05",Sr2.7Ca0.3Ti1.9Nb0.1O7,Perovskite,,26282,10419,21147,300,0.000112801,3.585663329,,0.011686685,4631.174893,2189.120313,3.340269631,0.001369931,,1,TRUE,5,0,112.801,112.801,0.378165853,1.878165853,1.87817E-08,0.026094344,3.559568985,
38019,10.1088/0022-3727/47/11/115303,x=0.005,Ag0.005Pb0.995S1,,,7323,3302,5882,300,0.000122115,3.178571429,5.17E-05,0.005494691,4122.078469,2196.731813,3.341777039,0.001550574,,1,FALSE,3,0,122.115,122.115,0.348988776,1.848988776,1.84899E-08,0.02286503,3.155706399,
38009,10.1143/jjap.49.071101,GPR-bulk,Ca0.9Yb0.1Mn1O3,Perovskite,,24648,1372,19980,300,-6.81E-05,1.34184418,4.5E-05,0.011867376,8867.721778,2201.066063,3.342633078,0.003812644,,1,TRUE,4,0,-68.1,68.1,0.555954421,2.055954421,2.05595E-08,0.054694895,1.287149285,
38008,10.1007/s11664-011-1869-5,Pb=21,AgSbTe20Pb21,Toxic,,16761,2373,14276,300,-0.000234877,1.497704866,5.82E-05,0.010998169,1071.925593,2207.400625,3.343881161,0.003294525,,1,FALSE,4,219,-234.877,234.877,0.132020017,1.632020017,1.63202E-08,0.005248212,1.492456654,
38006,10.1007/s11664-016-4778-9,Fe0.05In1.95(Te0.90Se0.10)5,In1.95Fe0.05Te4.5Se0.5,Toxic,,16411,11006,13914,300,0.000157137,0.331125734,6.57E-05,0.059617612,2689.773861,2209.584875,3.344310688,0.015510706,,1,FALSE,4,0,157.137,157.137,0.258042931,1.758042931,1.75804E-08,0.014186214,0.31693952,
37989,10.1109/ict.2003.1287457,1217HT1,CoSb3,Skutterudite,Skutterudite,5090,8827,3811,300,2.08E-05,1.52089806,,0.036733111,30404.42053,2225.901094,3.347505863,0.003808592,,1,TRUE,2,24,20.8,20.8,0.835846459,2.335846459,2.33585E-08,0.213060174,1.307837886,
37988,10.1016/s1002-0721(10)60504-2,YCS,Y0.18Co4Sb12,Skutterudite,Skutterudite,4342,3341,3108,300,-2.19E-05,4.230637674,0.000243161,0.019220894,28836.35068,2226.057219,3.347536323,0.001232554,,1,TRUE,3,96,-21.9,21.9,0.827957791,2.327957791,2.32796E-08,0.201389422,4.029248252,
37982,10.1063/1.2718280,"x=0,y=0.05",Sr3Ti1.9Nb0.1O7,,,26279,10419,21147,300,0.000108902,4.922267007,,0.007530087,4987.238853,2240.005625,3.350249109,0.001019596,,1,TRUE,4,0,108.902,108.902,0.391092824,1.891092824,1.89109E-08,0.028293995,4.893973012,
37977,10.1039/c5ce02143j,"(Zn,0.069)",Zn0.069Cu1.6Bi4.531S8,Toxic,,7763,7661,6316,300,-0.000138619,0.604500567,6.41E-05,0.03127832,3426.12,2245.14875,3.35124512,0.008529143,,1,FALSE,4,0,-138.619,138.619,0.302706564,1.802706564,1.80271E-08,0.018528867,0.5859717,
37968,10.1021/cm901766y,Yb_0.06,Ca0.94Yb0.06Mn1O3,Perovskite,,26973,587,21664,300,-0.000124036,2.697805069,6.34E-05,0.015269461,4132.488239,2256.667313,3.353467538,0.001879102,,1,TRUE,4,0,-124.036,124.036,0.343256993,1.843256993,1.84326E-08,0.022851714,2.674953355,
37959,10.1021/acs.chemmater.5b00801,x=1.05,In1.05Co3Sn0.95S2,Perovskite,,6708,634,5333,300,-1.67E-05,,,0.001172233,38422.81879,2264.545039,3.354980963,,,1,TRUE,4,0,-16.7,16.7,0.865917607,2.365917607,2.36592E-08,0.27271567,-0.27271567,
37954,10.1002/aenm.201300937,OM x=21,AgSbTe20Pb21,Toxic,,21053,5932,17535,300,-0.000235897,1.494881038,,0.017107259,1089.961946,2271.520625,3.356316684,0.003396836,,1,FALSE,4,219,-235.897,235.897,0.13086424,1.63086424,1.63086E-08,0.00533274,1.489548298,
37946,10.1109/ict.2006.331285,n=1 Nb5%,Sr2Ti0.95Nb0.05O4,Perovskite,,28541,9003,22954,300,0.000146819,4.351937528,8.43E-05,0.005950785,3144.987099,2279.236938,3.357789475,0.001171143,,1,TRUE,4,0,146.819,146.819,0.282047147,1.782047147,1.78205E-08,0.016813546,4.335123982,
37944,10.1016/j.proeng.2011.12.434,x=1,SnBi85Sb14,Toxic,,9040,16400,7432,300,-6E-06,4.368269036,8.5E-06,0.000321939,108164.9188,2289.068379,3.359658766,0.001425751,,1,FALSE,3,499,-6,6,0.949590787,2.449590787,2.44959E-08,0.794879366,3.57338967,
37940,10.1016/j.physleta.2005.08.039,(d),Nd0.15Ti1S2,,,7560,4924,6127,300,-2.45E-05,1.753075012,,0.002593573,26441.36404,2289.789313,3.359795524,0.003261441,,1,TRUE,3,0,-24.5,24.5,0.809606545,2.309606545,2.30961E-08,0.183207442,1.56986757,
37926,10.1016/j.intermet.2013.01.013,Bulk-673,AgBi3S5,Toxic,,7787,8681,6347,300,-0.000350423,0.708736462,3.52E-05,0.015508756,291.9708029,2305.152688,3.362699697,0.007259257,,1,FALSE,3,0,-350.423,350.423,0.048757905,1.548757905,1.54876E-08,0.001356576,0.707379886,
37923,10.1016/j.jallcom.2013.10.030,CuAg0.025Ga0.975Te2,Ga0.975Cu1Ag0.025Te2,Toxic,,14038,1756,11824,300,1.78E-05,3.570351607,,0.002276998,36825.63288,2307.3795,3.36311903,0.001555799,,1,FALSE,4,25,17.8,17.8,0.857745129,2.357745129,2.35775E-08,0.26047637,3.309875237,
37917,10.1063/1.3679561,x=0.12,Ba1Ca0.12Nd0.88Co2O5.5,,,25007,10444,20276,300,0.000189875,1.006718529,,0.0038635,1902.206755,2309.659688,3.363547994,0.005158869,,1,TRUE,5,0,189.875,189.875,0.194591372,1.694591372,1.69459E-08,0.009670389,0.99704814,
37900,10.1063/1.3637053,In3.9Pb0.1Se2.95,In3.9Pb0.1Se2.95,Toxic,,12826,350,10634,300,-0.000134707,1.376720901,6.6E-05,0.014856429,3727.155727,2326.913,3.366780146,0.003820295,,1,FALSE,3,0,-134.707,134.707,0.31308917,1.81308917,1.81309E-08,0.020272997,1.356447904,
37885,10.1109/ict.2005.1519916,CuTl9Te5,Tl9CuTe5,Toxic,,16063,8918,13624,300,0.000110777,0.47266881,6E-05,0.044843373,5074.078045,2335.851688,3.368445264,0.011711899,,1,FALSE,3,67,110.777,110.777,0.384822097,1.884822097,1.88482E-08,0.028691203,0.443977607,
37873,10.1063/1.2349559,n=1 5%,Sr2Ti0.95Nb0.05O4,Perovskite,,28428,1929,22837,300,-0.000152311,,8.3E-05,0.007742626,3018.62154,2339.005188,3.369031185,,,1,TRUE,4,0,-152.311,152.311,0.269004852,1.769004852,1.769E-08,0.016019868,-0.016019868,
37866,10.1557/jmr.2011.153,Ru0.15In0.85,In0.85Ru0.15,Expensive,,19942,2888,16702,300,-0.000267341,4.462226679,,0.006864602,779.1855086,2342.765938,3.369728901,0.001170566,,0,TRUE,2,3,-267.341,267.341,0.099792346,1.599792346,1.59979E-08,0.003739605,4.458487074,
37848,10.1143/jjap.47.59,CuCr0.97-xMg0.03NixO2_x=0.03,Mg0.03Cr0.94Cu1Ni0.03O2,,,27808,1363,22338,300,0.000259974,7.092651757,,0.007313433,853.1994981,2354.3715,3.371874992,0.000739906,,1,TRUE,5,0,259.974,259.974,0.106335597,1.606335597,1.60634E-08,0.004111574,7.088540183,
37835,10.1021/cm2031812,Cu2.15Cd0.85SnSe3.9,Cd0.85Cu2.15Sn1Se3.9,Toxic,,12952,602,10762,300,8.43E-05,0.540589819,,0.029542766,7414.143007,2370.716875,3.374879691,0.010643448,,1,FALSE,4,0,84.3,84.3,0.483490246,1.983490246,1.98349E-08,0.044117641,0.496472178,
37832,10.2320/matertrans.47.1432,CuTl9Te5,Tl9CuTe5,Toxic,,14938,3971,12639,300,0.00010938,0.467532468,5.54E-05,0.044299,5254.101147,2374.7805,3.375623474,0.012076657,,1,FALSE,3,67,109.38,109.38,0.389484568,1.889484568,1.88948E-08,0.029782629,0.437749839,
37830,10.1021/acs.chemmater.6b00566,K8Ai8Si38,K4Al4Si19,,,1267,7394,728,300,-0.000207788,1.76527002,6.84E-05,0.012729117,1584.736367,2376.356313,3.37591156,0.003011981,,1,TRUE,3,92,-207.788,207.788,0.166747287,1.666747287,1.66675E-08,0.007924065,1.757345955,
37828,10.1039/c2ee22378c,x=0.02,Sr3Zn0.02Ga0.98Sb3,,,6261,866,4951,300,0.000130391,1.055576385,,0.047296867,4019.999918,2378.149875,3.376239221,0.005123579,,1,TRUE,4,24,130.391,130.391,0.324957672,1.824957672,1.82496E-08,0.022008989,1.033567396,
37821,10.1063/1.3389494,In4Se3_A,In4Se3,Toxic,,17593,324,14967,300,-0.000330402,5.187560028,6.08E-05,0.019723465,381.1883634,2385.285625,3.377540391,0.001024682,,1,TRUE,2,0,-330.402,330.402,0.057943139,1.557943139,1.55794E-08,0.001781609,5.185778419,
37819,10.1021/cm901766y,La_0.06,Ca0.94La0.06Mn1O3,Perovskite,,26960,587,21658,300,-0.00013457,2.96445365,6.8E-05,0.014819897,3831.598749,2388.02475,3.378038824,0.001806992,,1,TRUE,4,0,-134.57,134.57,0.313459157,1.813459157,1.81346E-08,0.020845344,2.943608306,
37818,10.1088/0022-3727/42/5/055010,Ca1?ÃªÃ†xLaxMnO3_0.06,Ca0.94La0.06Mn1O3,Perovskite,,27145,3275,21834,300,-0.000134777,2.951198864,6.82E-05,0.013696613,3822.894772,2388.693188,3.378160371,0.001815638,,1,TRUE,4,0,-134.777,134.777,0.312900294,1.812900294,1.8129E-08,0.020791581,2.930407283,
37812,10.1016/j.jallcom.2011.03.057,SFS Rh4Sb12,Sb3Rh,,,3676,1684,2494,300,0.000126156,2.563311688,,0.008599349,4263.053031,2391.200313,3.378615959,0.002097023,,0,TRUE,2,24,126.156,126.156,0.337040653,1.837040653,1.83704E-08,0.023494205,2.539817483,
37804,10.1063/1.4831668,HD1-R,FeSb2,Antimonide,,19637,2124,16466,300,-5.8E-06,4.475863878,,0.000293677,116970.9176,2392.08,3.3787757,0.001472185,,1,TRUE,2,18,-5.8,5.8,0.951229425,2.451229425,2.45123E-08,0.860167665,3.615696213,
37801,10.1063/1.3583662,Cu2Ga4Te7,Ga4Cu2Te7,Toxic,,11148,341,9197,300,0.000187909,1.719739899,6.19E-05,0.007252586,2019.66008,2395.839063,3.379457642,0.003121608,,1,FALSE,3,74,187.909,187.909,0.197917466,1.697917466,1.69792E-08,0.010287648,1.709452251,
37800,10.1021/ja301452j,x=0.05,Zn0.95Cu2.05Ge1Se4,Toxic,,13823,3494,11558,300,4.59E-05,3.163675276,3.38E-05,0.006214104,14717.10294,2396.057938,3.379497315,0.001741897,,1,TRUE,4,0,45.9,45.9,0.673215592,2.173215592,2.17322E-08,0.095950313,3.067724963,
37797,10.1063/1.4975603,x=0.16,Na0.01Sn0.84Pb0.16Se1,Toxic,,2912,18601,1947,300,0.000143828,0.923809524,,0.016722408,3436.532508,2401.057938,3.38040264,0.005904998,,1,FALSE,4,0,143.828,143.828,0.289414156,1.789414156,1.78941E-08,0.01844814,0.905361384,
37791,10.1016/j.scriptamat.2014.12.014,Ba0.28CoO2,Ba0.28Co1O2,,,24929,5204,20217,300,7.15E-05,2.699588378,,0.005183974,9177.060883,2407.929844,3.381643829,0.002029996,,1,TRUE,3,0,71.5,71.5,0.539895698,2.039895698,2.0399E-08,0.056160741,2.643427637,
37786,10.1142/s1793604714500258,In4Se2.54,In4Se2.54,Toxic,,27623,975,22192,300,-0.000294996,0.999941077,,0.019116154,581.8181818,2413.026313,3.382562058,0.005390335,,1,TRUE,2,0,-294.996,294.996,0.078624733,1.578624733,1.57862E-08,0.002755418,0.997185659,
37785,10.1039/c3ee41935e,AgSbSe2,AgSbSe2,Toxic,,21118,7973,17583,300,0.000311071,0.268456832,4.51E-05,0.050523634,482.8710736,2413.897438,3.382718814,0.020197298,,1,TRUE,3,0,311.071,311.071,0.068450354,1.568450354,1.56845E-08,0.002272078,0.266184754,
37778,10.1016/j.jallcom.2011.04.056,CMO,CaMnO3,Perovskite,Oxide,27082,1687,21784,300,-0.000329861,2.944898695,4.24E-05,0.004391534,388.78109,2417.671563,3.383397302,0.001830014,,1,TRUE,3,0,-329.861,329.861,0.058214005,1.558214005,1.55821E-08,0.001817412,2.943081283,
37777,10.1038/srep40436,x=0.8,Cu1.98Se0.2S0.8,Toxic,,15450,18834,13121,300,0.000128236,,,0.041845951,4198.847369,2417.779875,3.383416758,,,1,TRUE,3,0,128.236,128.236,0.331051026,1.831051026,1.83105E-08,0.023064911,-0.023064911,
37750,10.1016/j.jallcom.2009.08.012,x=y=0,CaMnO3,Perovskite,,27644,1636,22217,300,-0.000554396,4.096197177,8.85E-06,0.001207578,28.887369,2433.07025,3.386154648,0.001323287,,1,TRUE,3,0,-554.396,554.396,0.008402081,1.508402081,1.5084E-08,0.000130721,4.096066456,
37749,10.1039/c5ce02143j,"(In,0.069)",In0.069Cu1.6Bi4.531S8,Toxic,,7765,7661,6316,300,-0.000115619,0.59517112,6.52E-05,0.034127452,4971.958805,2437.772625,3.386993196,0.009566464,,1,FALSE,4,0,-115.619,115.619,0.369089721,1.869089721,1.86909E-08,0.027879111,0.567292009,
37748,10.1007/s11664-011-1599-8,x=0.05,In4Te0.15Se2.85,Toxic,,15032,11175,12752,300,-0.000189778,0.846827035,,0.025819335,2010.12637,2437.891625,3.387014395,0.006489006,,1,FALSE,3,0,-189.778,189.778,0.194754159,1.694754159,1.69475E-08,0.01022001,0.836607025,
37739,10.1007/s11664-011-1599-8,x=0.0,In4Se3,Toxic,,15031,11175,12752,300,-0.000219395,0.949250097,,0.020866203,1422.260229,2443.818438,3.388068937,0.00577664,,1,TRUE,2,0,-219.395,219.395,0.15087008,1.65087008,1.65087E-08,0.007043901,0.942206196,
37734,10.1002/pssa.201329185,x=0,Mg2Si0.59Sn0.41,Mg2Si,Mg2Si,9303,4528,7652,300,-0.000390073,1.692872953,,0.008421016,195.6902707,2448.128625,3.388834232,0.003223314,,1,TRUE,3,7,-390.073,390.073,0.03464166,1.53464166,1.53464E-08,0.000900943,1.69197201,
37728,10.1109/ict.2003.1287457,1215HT2,CoSb3,Skutterudite,Skutterudite,5089,8827,3811,300,2.02E-05,1.662680501,,0.030660659,34425.03909,2450.442188,3.389244461,0.003859069,,1,TRUE,2,24,20.2,20.2,0.840181003,2.340181003,2.34018E-08,0.241682467,1.420998034,
37721,10.1109/ict.2003.1287457,1213HT4,CoSb3,Skutterudite,Skutterudite,5088,8827,3811,300,1.67E-05,2.11948727,,0.030780019,41719.63435,2462.642938,3.391401447,0.003018969,,1,TRUE,2,24,16.7,16.7,0.865917607,2.365917607,2.36592E-08,0.296115652,1.823371618,
37712,10.1088/0953-8984/26/48/485801,x=4.0,Ba4Ni2Ge21,Clathrate,,1010,3231,552,300,-0.000171925,1.648648649,,0.084929577,2520.677432,2472.950125,3.393215358,0.003367416,,1,TRUE,3,112,-171.925,171.925,0.227157409,1.727157409,1.72716E-08,0.01306082,1.635587829,
37711,10.1016/j.jallcom.2011.11.072,x=0.06,Ag0.18Bi1.94S3,Toxic,,6879,1696,5487,300,-0.000146949,0.764808591,7.37E-05,0.031578947,3408.521303,2474.166,3.393428835,0.007377873,,1,FALSE,3,0,-146.949,146.949,0.281731237,1.781731237,1.78173E-08,0.018219207,0.746589384,
37709,10.1109/ict.2003.1287457,1212HT3,CoSb3,Skutterudite,Skutterudite,5091,8827,3811,300,2.02E-05,1.663462102,,0.042805562,34798.92175,2476.637219,3.393862395,0.003905608,,1,TRUE,2,24,20.2,20.2,0.840181003,2.340181003,2.34018E-08,0.244307327,1.419154775,
37705,10.1016/j.ceramint.2007.09.034,"(Sr1-xLax)n+1TinO3N+1 (x=0.1, n=2)",Sr2.7La0.3Ti2O7,Perovskite,Perovskite,10615,504,8691,300,4.7E-05,4.676527692,3.81E-05,0.006409831,14879.20493,2479.952313,3.39444333,0.001207202,,1,TRUE,4,0,47,47,0.666861825,2.166861825,2.16686E-08,0.096723543,4.579804149,
37699,10.1109/ict.2006.331285,n=2 Nb 5%,Sr3Ti1.9Nb0.1O7,,,28538,9003,22954,300,0.00010526,4.9625044,9.39E-05,0.006893819,5799.872567,2482.195125,3.394835918,0.001121723,,1,TRUE,4,0,105.26,105.26,0.403566582,1.903566582,1.90357E-08,0.033121331,4.929383069,
37697,10.1002/pssr.201004193,(C),Yb14Mn1.15Sb11,Zintl,,6408,4501,5067,300,0.000156541,0.933138402,,0.018518519,3044.062419,2482.73425,3.394930235,0.00602798,,1,TRUE,3,0,156.541,156.541,0.259372149,1.759372149,1.75937E-08,0.016066916,0.917071486,
37670,10.1016/j.jallcom.2006.11.037,x=0.25,Fe0.25Co0.5Ni0.25Sb3,,,3584,1580,2414,300,7.74E-05,3.243213384,5.69E-05,0.005432616,8717.078893,2512.179813,3.400050721,0.001754412,,1,TRUE,4,24,77.4,77.4,0.513122136,2.013122136,2.01312E-08,0.052645633,3.190567751,
37667,10.1063/1.2718280,"x=0.1,y=0.1",Sr2.7Ca0.3Ti1.8Nb0.2O7,Perovskite,,26281,10419,21147,300,7.39E-05,3.774792944,,0.00984767,9229.997986,2519.88225,3.401380247,0.001509938,,1,TRUE,5,0,73.9,73.9,0.528840204,2.028840204,2.02884E-08,0.056178573,3.718614371,
37658,10.1063/1.4799643,Mg0.050,Mg0.05Cu1Bi0.95Se1O1,Toxic,,26842,378,21587,300,0.000332855,0.836604402,4.35E-05,0.018543046,393.7177257,2534.933188,3.403966517,0.006764605,,1,FALSE,5,0,332.855,332.855,0.056730706,1.556730706,1.55673E-08,0.001838737,0.834765665,
