Repository: suchismitasarker/SKlearn-and-Lolopy-comparison

# SKlearn-and-Lolopy-comparison
SKlearn and Lolopy comparison
lolopy==1.1.1
matminer==0.7.8
matminer.egg==info
matplotlib==3.1.3
numpy==1.18.5
pandas==1.0.1
pymatgen==2019.12.22
python_ternary==1.0.7
scikit_learn==1.1.3
scipy==1.5.2
ternary==0.1

File: Data_Starry_2nd_gen_TC_model_Nov_22.csv (part 5 of 47)
,REFERENCE: doi,NAME,FORMULA,Family,PROPERTY: Material Family,IDENTIFIER: sampleid,IDENTIFIER: paperid,IDENTIFIER: figureid,PROPERTY: Temperature (K),PROPERTY: Seebeck coefficient (V/K),PROPERTY: Thermal conductivity (W*m^(-1)*K^(-1)),PROPERTY: Power factor (W*m^(-1)*K^(-2)),PROPERTY: ZT (-),PROPERTY: Electrical conductivity (S*m^(-1)),PROPERTY: sigma_E_0,PROPERTY: log sigma_E_0,PROPERTY: quality_factor,PROPERTY: log quality_factor,inexpensive,non-toxic,n_elements,electron_count,PROPERTY: Seebeck coefficient (muV/K),|S|(muV/K),,L,L*sigma*T,Electronic thermal conductivity,Lattice thermal conductivity,
37657,10.1002/adem.201400183,B5C,B5C,,,19726,124,16558,300,0.000310103,10.44979137,,0.003508772,513.4793218,2538.295938,3.404542255,0.000541251,,1,TRUE,2,0,310.103,310.103,0.069023951,1.569023951,1.56902E-08,0.002416984,10.44737439,
37655,10.1063/1.4759287,In0.19Al0.81N,Al0.81In0.19N1,,,10485,2074,8563,300,-0.000101572,3.604334318,6.17E-05,0.004539521,6240.39653,2541.65275,3.405116215,0.001586633,,1,TRUE,3,0,-101.572,101.572,0.416603358,1.916603358,1.9166E-08,0.035881095,3.568453223,
37653,10.1016/j.intermet.2014.10.015,Cu2.075Cd0.925GeSe4,Cd0.915Cu2.103Ge0.911Se4.071,Toxic,,13150,1281,10989,300,0.000164253,1.721578643,,0.015054131,2843.725666,2545.060563,3.405698121,0.003321148,,1,FALSE,4,0,164.253,164.253,0.242689086,1.742689086,1.74269E-08,0.014867189,1.706711454,
37645,10.1016/j.jmat.2017.06.002,TiO1.84,Ti1O1.84,,,11652,18847,9603,300,-0.000250208,,1.5E-05,0.003561869,1035.844091,2550.987125,3.406708267,,,1,TRUE,2,0,-250.208,250.208,0.115675605,1.615675605,1.61568E-08,0.005020764,-0.005020764,
37642,10.1039/c4dt01909a,x=0_4,InCuTe2,Toxic,,13870,783,11602,300,0.000182178,4,,0.007058798,2303.666661,2553.377938,3.407115102,0.00142614,,1,FALSE,3,25,182.178,182.178,0.207941186,1.707941186,1.70794E-08,0.011803582,3.988196418,
37640,10.2320/matertrans.maw200801,x=0.005_no PBM,Al0.005Zn0.995O1,,,27989,3997,22504,300,-0.000137549,10.6920588,7.48E-05,0.0020883,3949.579832,2554.185625,3.407252456,0.000533221,,1,TRUE,3,0,-137.549,137.549,0.305511688,1.805511688,1.80551E-08,0.021393038,10.67066576,
37638,10.1039/c6dt02109c,1st,Cs(Bi2Te3)2,Toxic,,9808,7746,8015,300,2.46E-05,0.722706052,1.86E-05,0.007591919,29473.75761,2559.025125,3.40807455,0.011133666,,1,FALSE,3,0,24.6,24.6,0.808908909,2.308908909,2.30891E-08,0.204156665,0.518549387,
37630,10.1021/cm901766y,Ce_0.06,Ca0.94Ce0.06Mn1O3,Perovskite,,27041,587,21741,300,-6.79E-05,2.613109251,,0.009675341,10351.16326,2560.609875,3.408343416,0.002238781,,1,TRUE,4,0,-67.9,67.9,0.556913789,2.056913789,2.05691E-08,0.063874351,2.5492349,
37627,10.1088/0022-3727/42/5/055010,Ca1?ÃªÃ†xCexMnO3_0.06,Ca0.94Ce0.06Mn1O3,Perovskite,,27161,3275,21836,300,-6.8E-05,2.616834815,4.66E-05,0.009806765,10344.10908,2563.303188,3.408799978,0.002237806,,1,TRUE,4,0,-68,68,0.556433898,2.056433898,2.05643E-08,0.06381593,2.553018885,
37594,10.1143/jjap.47.59,CuCr0.97-xMg0.03NixO2_x=0.01,Mg0.03Cr0.96Cu1Ni0.01O2,,,27806,1363,22338,300,0.00023758,7.635782748,,0.003134328,1217.06399,2586.740813,3.412752915,0.000755253,,1,TRUE,5,0,237.58,237.58,0.128979288,1.628979288,1.62898E-08,0.005947716,7.629835032,
37579,10.1016/j.intermet.2016.11.006,K7.7Al7.5Si38.8,K7.7Al7.5Si38.8,,,2362,18562,1507,300,-6.92E-05,1.453864392,5.25E-05,0.043747916,10269.62445,2597.322063,3.414525805,0.004164125,,1,TRUE,3,185,-69.2,69.2,0.550707357,2.050707357,2.05071E-08,0.063179983,1.390684409,
37572,10.1088/0022-3727/45/41/415401,"x=0.05,y=0.15",Sr2.85Gd0.15Ta0.3Ti1.7O7,Perovskite,,28528,3296,22942,300,-1.37E-05,3.73932137,1.2E-05,0.00083741,54151.24195,2608.072297,3.416319626,0.001736715,,1,TRUE,5,0,-13.7,13.7,0.888604123,2.388604123,2.3886E-08,0.388037639,3.351283731,
37571,10.1063/1.4867609,x=0.15,Co1Sn0.15Sb2.85,,,4040,2138,2782,300,4.46E-06,3.163917536,5.8E-06,0.001024899,166110.8262,2611.895277,3.41695576,0.002987786,,1,TRUE,3,23,4.46,4.46,0.962281477,2.462281477,2.46228E-08,1.227034831,1.936882705,
37569,10.1063/1.3117943,n=1 20%,Sr2Ti0.8Nb0.2O4,Perovskite,,28429,1998,22841,300,3.87E-05,,,0.006147541,19104.32571,2615.714688,3.417590371,,,1,TRUE,4,0,38.7,38.7,0.71632544,2.21632544,2.21633E-08,0.127024209,-0.127024209,
37563,10.1063/1.3699038,26nm,Sr0.3La0.7Co1O3,Perovskite,,25603,2055,20681,300,1.61E-05,3.154943035,,0.002845188,46086.95652,2619.190938,3.418167159,0.002068558,,1,TRUE,4,0,16.1,16.1,0.870408094,2.370408094,2.37041E-08,0.327734684,2.827208351,
37556,10.1007/s11664-011-1517-0,x=0.4,Ti1Fe0.3Co0.4Ni0.3Sb1,,,12783,11139,10608,300,-7.56E-05,6.975212465,,0.002439759,9373.679711,2625.325188,3.419183105,0.000845459,,1,TRUE,5,18,-75.6,75.6,0.521146473,2.021146473,2.02115E-08,0.056836739,6.918375726,
37555,10.1088/0022-3727/42/5/055010,Ca1?ÃªÃ†xYxMnO3_0.06,Ca0.94Y0.06Mn1O3,Perovskite,,27152,3275,21835,300,-0.000133267,3.000363624,7.63E-05,0.015524706,4281.467983,2625.526438,3.419216396,0.00196438,,1,TRUE,4,0,-133.267,133.267,0.317000018,1.817000018,1.817E-08,0.023338282,2.977025342,
37546,10.1016/j.jmat.2016.05.008,Mn0.975Cu0.025Te,Mn0.975Cu0.025Te1,Toxic,,14332,18755,12134,300,0.00031711,,0.000140067,0.009496334,491.1386639,2633.751125,3.420574734,,,1,FALSE,3,13,317.11,317.11,0.064977976,1.564977976,1.56498E-08,0.002305864,-0.002305864,
37543,10.1063/1.4808094,y=0.0225,Fe1Cu0.0225Sb2,,,19616,383,16443,300,1.92E-05,0.936649951,0.188115307,0.004004154,38877.61163,2639.393813,3.421504194,0.008962799,,1,TRUE,3,18,19.2,19.2,0.847455252,2.347455252,2.34746E-08,0.273790361,0.66285959,
37539,10.1002/adfm.200400109,HT2,CoSb3,Skutterudite,Skutterudite,3328,125,2219,300,2.15E-05,0.268695568,,0.00336539,34847.12204,2642.498031,3.422014672,0.324707353,,1,TRUE,2,24,21.5,21.5,0.830817746,2.330817746,2.33082E-08,0.243666871,0.025028697,
37536,10.1143/jjap.48.011603,Ag8SiTe6,Si(Ag4Te3)2,Toxic,,13912,1367,11648,300,0.000487528,0.229254419,1.9E-05,0.031917835,68.24968661,2645.78575,3.422554673,0.025744354,,1,FALSE,3,120,487.528,487.528,0.014953235,1.514953235,1.51495E-08,0.000310185,0.228944234,
37527,10.1016/j.intermet.2014.06.014,Cu2Cd1-xZnxSnSe4_x=0.7,Zn0.7Cd0.3Cu2Sn1Se4,Toxic,,13140,1276,10983,300,0.000182597,2.343484897,7.87E-05,0.009700767,2380.845344,2652.114625,3.42359229,0.002533882,,1,FALSE,5,0,182.597,182.597,0.207191443,1.707191443,1.70719E-08,0.012193676,2.331291221,
37526,10.1016/j.intermet.2016.11.006,K7.6Ga3.1Al4.6Si38.7,K7.6Al4.6Ga3.1Si38.7,,,2361,18562,1507,300,-0.000126464,0.366822216,7.58E-05,0.142027816,4710.741278,2652.67275,3.423683676,0.017310893,,1,TRUE,4,185,-126.464,126.464,0.336146939,1.836146939,1.83615E-08,0.02594884,0.340873376,
37525,10.1002/adfm.200400109,HT3,CoSb3,Skutterudite,Skutterudite,3327,125,2219,300,2.15E-05,0.289134557,,0.003403604,34986.27198,2653.049938,3.423745425,0.157323324,,1,TRUE,2,24,21.5,21.5,0.830817746,2.330817746,2.33082E-08,0.244639871,0.044494686,
37514,10.1016/j.materresbull.2020.110841,Bi0.95Sm0.05CuSeO,Sm0.05Cu1Bi0.95Se1O1,Toxic,,28564,27544,22979,300,0.000174212,0.73742061,8.33E-05,0.037837838,2640.794224,2662.431875,3.425278504,0.008189875,,1,FALSE,5,0,174.212,174.212,0.222722743,1.722722743,1.72272E-08,0.013648069,0.723772541,
37508,10.1016/j.jallcom.2013.10.030,CuAg0.05Ga0.95Te2,Ga0.95Cu1Ag0.05Te2,Toxic,,14039,1756,11824,300,1.97E-05,3.96687303,,0.00127498,38279.56989,2664.988969,3.425695416,0.001608579,,1,FALSE,4,25,19.7,19.7,0.843810289,2.343810289,2.34381E-08,0.269160149,3.697712881,
37504,10.1021/cm901766y,Y_0.06,Ca0.94Y0.06Mn1O3,Perovskite,,26979,587,21667,300,-0.000133734,3.00022389,7.89E-05,0.015590829,4329.294574,2670.310938,3.426561835,0.001998138,,1,TRUE,4,0,-133.734,133.734,0.315726385,1.815726385,1.81573E-08,0.023582443,2.976641447,
37502,10.1002/adfm.200400109,HT4,CoSb3,Skutterudite,Skutterudite,3326,125,2219,300,1.8E-05,0.334318861,,0.001981021,41997.50042,2671.86225,3.426814064,0.194409364,,1,TRUE,2,24,18,18,0.856267532,2.356267532,2.35627E-08,0.29687204,0.037446821,
37486,10.1021/cm901766y,Dy_0.06,Ca0.94Dy0.06Mn1O3,Perovskite,,26967,587,21661,300,-0.000133771,2.891609312,7.88E-05,0.015389098,4354.893067,2687.346813,3.429323717,0.002087124,,1,TRUE,4,0,-133.771,133.771,0.315625695,1.815625695,1.81563E-08,0.023720567,2.867888745,
37479,10.1021/cm404026k,Cu10Mn2Sb4S13,Mn2Cu10Sb4S13,,,6666,612,5301,300,0.000202344,0.239990181,8.66E-05,0.119122257,1914.175611,2692.38425,3.430137041,0.02599796,,1,TRUE,4,0,202.344,202.344,0.174759449,1.674759449,1.67476E-08,0.009617351,0.23037283,
37472,10.1088/0022-3727/45/41/415401,"x=0.05,y=0.1",Sr2.85Gd0.15Ta0.2Ti1.8O7,Perovskite,,28527,3296,22942,300,-2.46E-05,3.908020557,1.97E-05,0.001380969,31145.83333,2700.230375,3.431400818,0.001632242,,1,TRUE,5,0,-24.6,24.6,0.808908909,2.308908909,2.30891E-08,0.215738676,3.692281881,
37466,10.1007/s11664-012-2392-z,x=0.05,In3.95Fe0.05Se3,Toxic,,13491,2416,11271,300,-0.000532445,1.06690826,,0.003257452,41.37855595,2701.482688,3.431602189,0.005641792,,1,TRUE,3,0,-532.445,532.445,0.010152421,1.510152421,1.51015E-08,0.000187464,1.066720796,
37465,10.1063/1.4975603,x=0.08,Na0.01Sn0.92Pb0.08Se1,Toxic,,2910,18601,1947,300,0.00014384,0.971428571,,0.02876055,3867.595819,2702.595188,3.431780999,0.006329587,,1,FALSE,4,0,143.84,143.84,0.289384218,1.789384218,1.78938E-08,0.020761845,0.950666726,
37460,10.1021/acs.chemmater.6b00567,para,GeAs,Toxic,,21442,7395,17953,300,0.000194701,12.61802575,,0.001986041,2106.742615,2708.0185,3.432651627,0.000478499,,1,FALSE,2,9,194.701,194.701,0.186661792,1.686661792,1.68666E-08,0.010660087,12.60736566,
37448,10.1143/jjap.46.1071,x=0.05,Mg0.05Cr0.95Cu1O2,,,26753,1419,21505,300,0.000223232,9.587954918,,0.002507375,1512.94995,2719.01675,3.434411883,0.000632236,,1,TRUE,4,0,223.232,223.232,0.145961295,1.645961295,1.64596E-08,0.007470771,9.580484147,
37446,10.1063/1.2041843,x-0.08,Al0.08Co1Si0.92,CoSi,,1884,1917,1160,300,3.2E-05,,,0.012431436,24110.59908,2719.708406,3.434522344,,,1,TRUE,3,12,32,32,0.758917602,2.258917602,2.25892E-08,0.16339157,-0.16339157,
37445,10.1063/1.4922492,x=0.06,La0.06Cu1Bi0.94Se1O1,Toxic,,20859,420,17366,300,0.000215875,0.930987821,7.61E-05,0.02604697,1649.845035,2720.230313,3.434605676,0.006564957,,1,FALSE,5,0,215.875,215.875,0.155518376,1.655518376,1.65552E-08,0.008194046,0.922793775,
37444,10.1063/1.2809377,x=0.08,Ti1Fe0.08Co0.92Sb1,,,11359,1951,9366,300,0.000136767,12.53106061,8.44E-05,0.003574144,4248.180826,2720.840688,3.434703113,0.000484577,,1,TRUE,4,17,136.767,136.767,0.307578216,1.807578216,1.80758E-08,0.023036757,12.50802385,
37441,10.1007/s10853-009-3279-0,x=0.04,Sr1.96La0.04Co2Bi2O9,Toxic,,24459,2947,19843,300,0.00010982,0.594561509,,0.032977177,5990.069094,2723.103563,3.435064158,0.010813415,,1,FALSE,5,0,109.82,109.82,0.388010011,1.888010011,1.88801E-08,0.033927931,0.560633578,
37433,10.1109/ict.2006.331357,Pd-10at.%,Tl1Ag0.9Te1Pd0.1,Toxic,,16126,9047,13675,300,0.000236768,0.424519529,7.57E-05,0.078703808,1296.10323,2728.65025,3.435947873,0.01452847,,0,FALSE,4,19,236.768,236.768,0.12988531,1.62988531,1.62989E-08,0.006337499,0.41818203,
37423,10.1063/1.1529077,0.15%Ni,Co9.985Ni0.015Sb30,,,3781,1885,2591,300,7.11E-06,,,0.000831013,108987.138,2735.114621,3.436975531,,,1,TRUE,3,240,7.11,7.11,0.940547522,2.440547522,2.44055E-08,0.797964869,-0.797964869,
37413,10.1063/1.4922492,x=0.1,La0.1Cu1Bi0.9Se1O1,Toxic,,20861,420,17366,300,0.000167942,0.943978349,8.67E-05,0.027226911,2933.196282,2743.900125,3.438368299,0.006578548,,1,FALSE,5,0,167.942,167.942,0.235092585,1.735092585,1.73509E-08,0.015268101,0.928710248,
37412,10.1063/1.4922492,x=0.08,La0.08Cu1Bi0.92Se1O1,Toxic,,20860,420,17366,300,0.000191441,0.935071036,8.2E-05,0.027226911,2218.975169,2744.586063,3.438476854,0.006615768,,1,FALSE,5,0,191.441,191.441,0.191982041,1.691982041,1.69198E-08,0.011263398,0.923807638,
37411,10.1063/1.4825045,H1,Mg2Si,Mg2Si,Mg2Si,8475,2120,6953,300,-0.000348492,5.599608583,,0.002446721,355.6609876,2745.771063,3.438664324,0.001092693,,1,TRUE,2,8,-348.492,348.492,0.04957635,1.54957635,1.54958E-08,0.001653372,5.597955211,
37408,10.1039/c2ee22378c,x=0.0,Sr3GaSb3,Toxic,,6260,866,4951,300,0.000207444,1.022360948,,0.019406562,1838.950438,2746.392313,3.438762575,0.006036866,,1,TRUE,3,24,207.444,207.444,0.167242513,1.667242513,1.66724E-08,0.009197929,1.013163019,
37404,10.1039/c5ce02143j,"(In,0.023)",In0.023Cu1.6Bi4.577S8,Toxic,,7764,7661,6316,300,-0.000135455,0.588138772,7.9E-05,0.040930739,4366.167024,2751.266438,3.43953265,0.010848806,,1,FALSE,4,0,-135.455,135.455,0.31107678,1.81107678,1.81108E-08,0.023722391,0.564416381,
37403,10.1063/1.3103604,x=0.0,ZnCu2SnSe4,Toxic,,12814,311,10627,300,0.000136828,3.227211843,,0.008472657,4293.425756,2751.820375,3.439620082,0.001913065,,1,TRUE,4,0,136.828,136.828,0.307416515,1.807416515,1.80742E-08,0.023280026,3.203931817,
37393,10.1016/j.ssc.2013.08.018,x=0.008,Ba0.992La0.008Sn1O3,Perovskite,,26061,5322,20977,300,-4.67E-05,9.424563306,3.57E-05,0.003423571,16657.95259,2758.504438,3.440673687,0.000659899,,1,TRUE,4,0,-46.7,46.7,0.668588699,2.168588699,2.16859E-08,0.108372743,9.316190563,
37392,10.1016/j.intermet.2016.11.006,K7.5Ga4.8Al3.0Si38.7,K7.5Al3Ga4.8Si38.7,,,2360,18562,1507,300,-0.00014915,0.68552069,9.59E-05,0.127760917,3700.123547,2758.9455,3.440743122,0.009223889,,1,TRUE,4,185,-149.15,149.15,0.276436024,1.776436024,1.77644E-08,0.019719098,0.665801592,
37390,10.1021/ic401310c,x=0,Cu,,,6826,1180,5449,300,0.000262706,1.013587335,,0.018242871,969.0168629,2760.520063,3.440990908,0.006094411,,1,TRUE,1,10,262.706,262.706,0.103860472,1.603860472,1.60386E-08,0.004662504,1.008924831,
37381,10.1039/c4ra03054k,Ag1-xIn1-xZn2xSe2_x=0.025,Zn0.05In0.975Ag0.975Se2,Toxic,,14628,5085,12434,300,-0.000279195,,,0.03960396,801.768,2767.124,3.442028621,,,1,TRUE,4,0,-279.195,279.195,0.090098348,1.590098348,1.5901E-08,0.00382467,-0.00382467,
37378,10.1016/j.jallcom.2020.154451,Bi2S3.04,Bi2S3.04,Toxic,,28314,27523,22756,300,-0.00024472,1.634965035,7.23E-05,0.014887922,1198.850849,2769.343188,3.442376778,0.003786457,,1,FALSE,2,0,-244.72,244.72,0.12127978,1.62127978,1.62128E-08,0.005831018,1.629134017,
37368,10.15541/jim20140396,melted for 24h,In4Se3,Toxic,,14322,5560,12122,300,-0.000367573,0.817325286,,0.016368286,288.401408,2778.590875,3.443824605,0.007585577,,1,TRUE,2,0,-367.573,367.573,0.04205686,1.54205686,1.54206E-08,0.001334194,0.815991092,
37367,10.2320/jinstmet.76.504,Ag9GaTe6,Ga(Ag3Te2)3,Toxic,,15017,4310,12726,300,0.00043,0.244660194,,0.035757101,139.7515528,2778.883125,3.443870281,0.025368066,,1,FALSE,3,129,430,430,0.024553606,1.524553606,1.52455E-08,0.000639176,0.244021018,
37365,10.1016/j.mseb.2008.12.029,x=0.8,Mg2Si0.2Sn0.8,Mg2Si,Mg2Si,9243,3908,7607,300,-0.000404334,2.20357328,,0.01778214,188.4751589,2782.285438,3.444401683,0.002813895,,1,TRUE,3,8,-404.334,404.334,0.03063421,1.53063421,1.53063E-08,0.00086546,2.20270782,
37364,10.1109/ict.2006.331327,Ag9TlTe5.0,TlAg9Te5,Toxic,,16087,9030,13647,300,0.00048287,0.195121951,1.77E-05,0.029829794,75.80704122,2784.014625,3.444671512,0.03184103,,1,FALSE,3,123,482.87,482.87,0.015565904,1.515565904,1.51557E-08,0.000344672,0.194777279,
37356,10.1016/j.jallcom.2004.02.017,CoNb0.85Hf0.15Sn,Hf0.15Nb0.85Co1Sn1,Half-heusler,,11039,1493,9106,300,-1.23E-05,7.718009334,1.82E-05,0.000487445,64569.43629,2794.132633,3.446247018,0.000858843,,1,TRUE,4,17,-12.3,12.3,0.899393634,2.399393634,2.39939E-08,0.464782483,7.253226851,
37355,10.1007/s10853-009-3279-0,x=0,Sr2Co2Bi2O9,Toxic,,24457,2947,19843,300,0.000103188,0.622869201,,0.036498265,6723.741652,2798.80175,3.446972137,0.010665524,,1,FALSE,4,0,103.188,103.188,0.410839881,1.910839881,1.91084E-08,0.038543981,0.58432522,
37347,10.1063/1.2349559,n=2 5%,Sr3Ti1.9Nb0.1O7,,,28425,1929,22837,300,-0.000109179,,8.96E-05,0.007305406,6227.892045,2807.431,3.448309091,,,1,TRUE,4,0,-109.179,109.179,0.390160036,1.890160036,1.89016E-08,0.035315138,-0.035315138,
37329,10.1039/c6ta09189j,PbTe0.75Se0.25,Te0.75Pb1Se0.25,Toxic,,2787,18591,1843,300,-0.000154907,0.601287554,,0.058326023,3534.136546,2825.970938,3.451167691,0.010796096,,1,FALSE,3,0,-154.907,154.907,0.263051573,1.763051573,1.76305E-08,0.018692595,0.582594959,
37321,10.1063/1.4740262,single crystal Bi81.05Sb18.2Sn0.75_In-Plane,Sn0.75Bi81.05Sb18.2,Toxic,,10841,6839,8916,300,3.2E-06,6.252768875,,0.00025806,251581.0578,2835.874461,3.452687002,0.001432665,,1,FALSE,3,499,3.2,3.2,0.972790818,2.472790818,2.47279E-08,1.866321989,4.386446886,
37318,10.1063/1.3637053,In3.9Ga0.1Se2.95,In3.9Ga0.1Se2.95,Toxic,,12824,350,10634,300,-0.000343106,1.211514393,4.89E-05,0.013982522,391.2483912,2837.396563,3.452920038,0.005225097,,1,TRUE,3,0,-343.106,343.106,0.051932507,1.551932507,1.55193E-08,0.001821573,1.20969282,
37312,10.1088/0022-3727/42/5/055010,Ca1?ÃªÃ†xLaxMnO3_0.08,Ca0.92La0.08Mn1O3,Perovskite,,27146,3275,21834,300,-0.000113758,2.623751784,7.93E-05,0.016568483,5950.30897,2847.895,3.454523973,0.002448895,,1,TRUE,4,0,-113.758,113.758,0.375058819,1.875058819,1.87506E-08,0.033471538,2.590280246,
37311,10.2320/matertrans.e-mra2007837,Ag9TlTe5.0,TlAg9Te5,Toxic,,14964,3982,12674,300,0.000482077,0.195978391,2.51E-05,0.031155135,78.27900081,2848.509625,3.454617691,0.032437881,,1,FALSE,3,123,482.077,482.077,0.01567268,1.51567268,1.51567E-08,0.000355936,0.195622455,
37302,10.1016/j.materresbull.2009.05.002,Bi1.0Sb0.9Sn0.1Te2S,Sn0.1Bi1Sb0.9Te2S1,Toxic,,7486,3804,6054,300,0.000266899,0.984400751,,0.020462966,954.0954763,2853.9145,3.455440958,0.006487746,,1,FALSE,5,0,266.899,266.899,0.100173314,1.600173314,1.60017E-08,0.004580154,0.979820597,
37296,10.1021/cm901766y,La_0.08,Ca0.92La0.08Mn1O3,Perovskite,,26961,587,21658,300,-0.000113585,2.63490356,7.94E-05,0.048987993,5986.305019,2858.677125,3.456165106,0.002447831,,1,TRUE,4,0,-113.585,113.585,0.375618592,1.875618592,1.87562E-08,0.033684075,2.601219485,
37295,10.1016/j.jeurceramsoc.2019.04.036,SWCNT,TWCSN,Nano-material,,27461,21344,22044,300,6.8E-05,7.477371454,0.000104002,0.004609998,11534.4826,2859.108,3.456230561,0.000860165,,1,TRUE,5,0,68,68,0.556433898,2.056433898,2.05643E-08,0.071159703,7.406211751,
37294,10.1021/acsami.5b08011,Cu2ZnSnSe4,ZnCu2SnSe4,Toxic,,14328,5707,12130,300,0.000204851,0.871117931,,0.031969722,1974.907584,2860.910063,3.456504205,0.007397469,,1,TRUE,4,0,204.851,204.851,0.171023057,1.671023057,1.67102E-08,0.009900348,0.861217583,
37286,10.1016/j.ssc.2014.09.006,y=0.4,In1Co3Sn1Se0.4S1.6,Toxic,,7580,5325,6151,300,-8.69E-05,3.789473684,4.61E-05,0.00523171,8630.490956,2865.701875,3.457231008,0.001707798,,1,TRUE,5,0,-86.9,86.9,0.472773941,1.972773941,1.97277E-08,0.051078023,3.738395661,
37283,10.1016/j.enconman.2014.07.050,HP400,CeAl3,,,17688,899,15025,300,6.7E-06,2.423590089,4.76E-06,0.000689333,121558.912,2871.251375,3.458071216,0.004168908,,1,TRUE,2,0,6.7,6.7,0.943877753,2.443877753,2.44388E-08,0.891225362,1.532364727,
37280,10.1557/jmr.2011.153,Ru0.25In0.75-1,In0.75Ru0.25,Expensive,,19944,2888,16702,300,-0.000360439,5.790967566,,0.002777409,324.2170973,2875.396438,3.45869773,0.001106428,,0,TRUE,2,4,-360.439,360.439,0.044724548,1.544724548,1.54472E-08,0.001502478,5.789465088,
37278,10.1016/j.ceramint.2007.09.034,"(Sr1-xNdx)n+1TinO3n+1 (x=0.1, n=2)",Sr2.7Nd0.3Ti2O7,Perovskite,Perovskite,10612,504,8691,300,4.61E-05,,3.8E-05,0.009961455,17586.73748,2876.428156,3.458853531,,,1,TRUE,4,0,46.1,46.1,0.672055876,2.172055876,2.17206E-08,0.114598129,-0.114598129,
37277,10.1088/0022-3727/42/5/055010,Ca1?ÃªÃ†xCexMnO3_0.05,Ca0.95Ce0.05Mn1O3,Perovskite,,27160,3275,21836,300,-8.11E-05,2.855354647,6.23E-05,0.012925142,9444.297533,2877.951375,3.459083452,0.002291173,,1,TRUE,4,0,-81.1,81.1,0.497013579,1.997013579,1.99701E-08,0.056581171,2.798773476,
37269,10.1039/c4ra04889j,x=0.30,Mg3Sb1.7Pb0.3,,,6414,5087,5071,300,0.000166358,0.588261586,8.89E-05,0.048779121,3147.164245,2888.759125,3.46071133,0.011243661,,1,FALSE,3,15,166.358,166.358,0.238324833,1.738324833,1.73832E-08,0.016412381,0.571849205,
37266,10.1021/cm901766y,Ce_0.05,Ca0.95Ce0.05Mn1O3,Perovskite,,27040,587,21741,300,-8.14E-05,2.855964581,,0.012373312,9452.259533,2892.888438,3.461331686,0.002302563,,1,TRUE,4,0,-81.4,81.4,0.49572986,1.99572986,1.99573E-08,0.05659247,2.799372111,
37261,10.1002/pssa.201228397,Ge3Sb2Te6 250c,Ge3(SbTe3)2,Toxic,,10035,15262,8177,300,0.000195973,0.658804263,8.49E-05,0.040404453,2227.436521,2906.497813,3.46337,0.009993185,,1,FALSE,3,58,195.973,195.973,0.184626131,1.684626131,1.68463E-08,0.011257193,0.64754707,
37259,10.1134/s106378261111025x,1,In4Sn17.8As21.7I8,Toxic,,1228,5233,693,300,-0.000378348,0.357175566,,0.033934963,266.5846668,2910.697,3.463996998,0.018215673,,1,FALSE,4,0,-378.348,378.348,0.038326233,1.538326233,1.53833E-08,0.001230283,0.355945283,
37249,10.1021/jacs.6b07010,PbfreeSnSe,SnSe,Toxic,,2896,18599,1941,300,0.000305147,0.823105594,,0.021263097,624.7394411,2915.41225,3.464699974,0.007918114,,1,TRUE,2,0,305.147,305.147,0.072036843,1.572036843,1.57204E-08,0.00294634,0.820159254,
37244,10.1088/0022-3727/42/5/055010,Ca1?ÃªÃ†xLaxMnO3_0.12,Ca0.88La0.12Mn1O3,Perovskite,,27148,3275,21834,300,-6.99E-05,2.075378132,5.64E-05,0.0143272,11413.28231,2918.773813,3.465200441,0.003244609,,1,TRUE,4,0,-69.9,69.9,0.547394129,2.047394129,2.04739E-08,0.070102462,2.00527567,
37240,10.1016/j.jallcom.2010.05.160,"650C,48h",CoSb3,Skutterudite,Skutterudite,5260,9594,3971,300,6.95E-05,7.92931419,,0.186359101,11495.08197,2922.8415,3.465805265,0.000828694,,1,TRUE,2,24,69.5,69.5,0.549284954,2.049284954,2.04928E-08,0.070670096,7.858644094,
37238,10.1007/s10853-012-6834-z,x=0_1523K,Ca0.9Y0.1Mn1O3,Perovskite,,27141,2960,21829,300,-7.59E-05,2.442090395,5.94E-05,0.007891899,10385.05498,2925.401375,3.466185461,0.00274014,,1,TRUE,4,0,-75.9,75.9,0.519800422,2.019800422,2.0198E-08,0.062927215,2.37916318,
37210,10.1021/cm901766y,La_0.12,Ca0.88La0.12Mn1O3,Perovskite,,26963,587,21658,300,-7E-05,2.086704817,5.69E-05,0.016035274,11505.54739,2948.279688,3.46956868,0.003259877,,1,TRUE,4,0,-70,70,0.546922441,2.046922441,2.04692E-08,0.070652889,2.016051928,
37209,10.1039/c5tc01645b,x=0.1,Eu5Zn0.1In1.9Sb6,Antimonide,Antimonide,13188,2849,11020,300,9.83E-05,1.154389958,,0.022702703,7570.998881,2948.365813,3.469581367,0.005913292,,1,TRUE,4,0,98.3,98.3,0.428521746,1.928521746,1.92852E-08,0.043802508,1.11058745,
37200,10.1002/aenm.201400348,Tl8.10Pb1.90Te6,Tl8.1Te6Pb1.9,Toxic,,13683,118,11422,300,5.54E-06,1.205365315,1.43E-05,0.012773492,151222.1607,2953.730898,3.470370926,0.066839209,,1,FALSE,3,67,5.54,5.54,0.953363882,2.453363882,2.45336E-08,1.113008961,0.092356354,
37196,10.1021/jacs.6b07010,SnSe+1%PbSe,Sn0.99Pb0.01Se1,Toxic,,2895,18599,1941,300,0.000251083,0.732381436,,0.025743214,1189.238108,2958.721,3.471104014,0.009068711,,1,FALSE,3,0,251.083,251.083,0.114806334,1.614806334,1.61481E-08,0.005761168,0.726620268,
37195,10.1039/c3cc44578j,x=0.06,Cu1Bi1Te0.06Se0.94O1,Toxic,,26809,7320,21562,300,0.0004513,0.964851757,1.49E-06,0.00748942,116.2324649,2959.189563,3.471172786,0.006836176,,1,FALSE,5,0,451.3,451.3,0.020434774,1.520434774,1.52043E-08,0.000530172,0.964321585,
37185,10.1063/1.4975603,x=0.04,Na0.01Sn0.96Pb0.04Se1,Toxic,,2909,18601,1947,300,0.000131095,1.076190476,,0.01958462,4977.578475,2970.746938,3.472865658,0.006305664,,1,FALSE,4,0,131.095,131.095,0.322991488,1.822991488,1.82299E-08,0.02722225,1.048968226,
37182,10.1016/j.jssc.2013.04.015,x=27.5,Cu27.5Te54As12.5Se6,Toxic,,15910,3413,13507,300,0.000566311,0.307986312,,0.00937409,30.74398249,2973.310438,3.473240255,0.021516371,,1,FALSE,4,0,566.311,566.311,0.007581901,1.507581901,1.50758E-08,0.000139047,0.307847265,
37181,10.1038/srep40224,x=0.05,In3Cu1Te0.05Se4.95,Toxic,,10696,18760,8752,300,0.00070961,,,0.001654791,5.83090379,2974.5255,3.473417696,,,1,FALSE,4,0,709.61,709.61,0.002204339,1.502204339,1.5022E-08,2.62776E-05,-2.62776E-05,
37179,10.1088/0953-8984/26/48/485801,x=3.8,Ba8Ni3.8Ge42,,,1009,3231,552,300,-0.000129144,0.395267721,,0.095070423,5111.821086,2977.226813,3.473811922,0.018032932,,1,TRUE,3,222,-129.144,129.144,0.328469811,1.828469811,1.82847E-08,0.028040432,0.367227289,
37173,10.1002/adma.201400515,Cu1.98S,Cu1.98S1,,,7653,6018,6232,300,0.000149832,0.442177147,9.01E-05,0.144516129,3965.702605,2981.65075,3.474456772,0.015753582,,1,TRUE,2,0,149.832,149.832,0.274815539,1.774815539,1.77482E-08,0.021115172,0.421061975,
37155,10.3740/mrsk.2010.20.6.326,y=0,CoSb3,Skutterudite,Skutterudite,4517,3666,3282,300,-0.000100909,8.664938524,,0.000217986,7432.281348,3000.0505,3.477128565,0.000775118,,1,TRUE,2,24,-100.909,100.909,0.418991279,1.918991279,1.91899E-08,0.042787449,8.622151075,
37153,10.1063/1.2362922,Ca0.9Tb0.1MnO3,Ca0.9Tb0.1Mn1O3,Perovskite,Perovskite,18143,1932,15356,300,-7.8E-05,1.574238947,,0.016281967,10333.33333,3003.958375,3.47769391,0.004428249,,1,TRUE,4,0,-78,78,0.510474909,2.010474909,2.01047E-08,0.062324722,1.511914225,
37151,10.1063/1.4922492,x=0,CuBiSeO,Toxic,,20858,420,17366,300,0.000314603,0.846635967,5.83E-05,0.021327206,576.7947332,3004.20925,3.477730179,0.007929617,,1,FALSE,4,0,314.603,314.603,0.066397569,1.566397569,1.5664E-08,0.00271047,0.843925497,
37145,10.1143/jpsj.80.044704,LaFeAsO1-xFx_x=0.1,La1Fe1As1O0.9F0.1,Toxic,,25734,3622,20757,300,-3.96E-05,2.197689076,2.84E-05,0.004185389,21472.53191,3008.839313,3.478398995,0.003269731,,1,FALSE,5,0,-39.6,39.6,0.710789247,2.210789247,2.21079E-08,0.142413728,2.055275348,
37144,10.2320/matertrans.e-mra2008815,Tl8GeTe5,Tl8GeTe5,Toxic,,14979,3992,12680,300,0.000155856,0.146478484,0.000100363,0.190282625,3720.022628,3008.959438,3.478416333,0.052616802,,1,FALSE,3,58,155.856,155.856,0.260908318,1.760908318,1.76091E-08,0.019651856,0.126826628,
37143,10.1063/1.4799643,Mg0.075,Mg0.075Cu1Bi0.925Se1O1,Toxic,,26844,378,21587,300,0.000307022,0.856007512,5.72E-05,0.029139073,631.374591,3011.299813,3.478753997,0.007863398,,1,FALSE,5,0,307.022,307.022,0.070881814,1.570881814,1.57088E-08,0.002975445,0.853032067,
37140,10.1016/j.materresbull.2020.110841,Bi0.9Sm0.1CuSeO,Sm0.1Cu1Bi0.9Se1O1,Toxic,,28565,27544,22979,300,0.000121336,0.693986146,8.67E-05,0.04036036,5711.191336,3013.542938,3.479077384,0.010128811,,1,FALSE,5,0,121.336,121.336,0.351340303,1.851340303,1.85134E-08,0.031720076,0.66226607,
37129,10.1016/j.jallcom.2016.07.197,x=0,NdZnSbO,Zintl,Antimonide,13521,9841,11304,300,0.000241003,1.503279478,8.69E-05,0.017127072,1366.986019,3023.819063,3.480555801,0.004500342,,1,TRUE,4,0,241.003,241.003,0.125228893,1.625228893,1.62523E-08,0.006664996,1.496614482,
37126,10.1016/j.jallcom.2011.06.113,Co349/Ag0.2,Ca3Co3.8Ag0.2O9,Perovskite,,24665,1689,19992,300,0.00010445,1.110261061,,0.070897906,7148.144196,3026.270438,3.480907735,0.006302496,,1,TRUE,4,0,104.45,104.45,0.406394452,1.906394452,1.90639E-08,0.040881547,1.069379514,
37125,10.1021/cm901766y,Dy_0.08,Ca0.92Dy0.08Mn1O3,Perovskite,,26968,587,21661,300,-0.000105996,2.714893171,8.2E-05,0.023401284,7009.194763,3029.288813,3.481340681,0.00252255,,1,TRUE,4,0,-105.996,105.996,0.401014128,1.901014128,1.90101E-08,0.039973735,2.674919436,
37117,10.1007/s10832-008-9455-9,Nd,Sr2.85Nd0.15Ti2O7,Perovskite,,28463,2265,22869,300,6.67E-05,,5.38E-05,0.018998188,12510.28471,3037.517375,3.482518771,,,1,TRUE,4,0,66.7,66.7,0.562704869,2.062704869,2.0627E-08,0.077415076,-0.077415076,
37108,10.1007/s11664-015-4131-8,Cu2ZnGe0.975In0.025Se4,Zn1In0.025Cu2Ge0.975Se4,Toxic,,14981,10921,12691,300,6.42E-05,2.133138039,,0.01496555,13069.24192,3040.597375,3.482958916,0.003304276,,1,TRUE,5,0,64.2,64.2,0.574963754,2.074963754,2.07496E-08,0.08135461,2.051783429,
37107,10.1149/2.0061603jss,x=0.05,Sr3Ta0.1Ti1.9O7,,,28531,7781,22947,300,-0.000106651,5.148514851,7.67E-05,0.004920209,6974.789916,3040.813688,3.482989811,0.001325892,,1,TRUE,4,0,-106.651,106.651,0.398756162,1.898756162,1.89876E-08,0.039730276,5.108784575,
37099,10.7567/jjap.52.031102,(Cu1-xLix)O_0.005,Li0.005Cu0.995O1,,,27817,1379,22345,300,0.000582467,,8.19E-06,0.000103986,26.16613803,3052.428625,3.484645518,,,1,TRUE,3,0,582.467,582.467,0.006596162,1.506596162,1.5066E-08,0.000118265,-0.000118265,
37098,10.1002/adma.201400515,Cu1.97S,Cu1.97S1,,,7654,6018,6232,300,9.76E-05,0.562304278,8.18E-05,0.042243601,7911.918893,3054.472375,3.484936202,0.013171114,,1,TRUE,2,0,97.6,97.6,0.431115471,1.931115471,1.93112E-08,0.045836487,0.516467791,
37097,10.1088/1757-899x/18/14/142006,m=0,Mg2Si,Mg2Si,Mg2Si,9646,9297,7901,300,-0.000534616,5.237885517,,0.006630435,45.62334807,3054.578625,3.484951308,0.001299209,,1,TRUE,2,8,-534.616,534.616,0.00996418,1.50996418,1.50996E-08,0.000206669,5.237678848,
37096,10.1016/j.ceramint.2007.09.034,"(Sr1-xNdx)n+1TinO3n+1 (x=0.05, n=2)",Sr2.85Nd0.15Ti2O7,Perovskite,Perovskite,10613,504,8691,300,6.82E-05,,4.75E-05,0.00703975,12276.74785,3054.623594,3.484957702,,,1,TRUE,4,0,68.2,68.2,0.555475356,2.055475356,2.05548E-08,0.075703658,-0.075703658,
37082,10.1088/0022-3727/45/41/415401,"x=0.05,y=0.05",Sr2.85Gd0.15Ta0.1Ti1.9O7,Perovskite,,28526,3296,22942,300,-3.59E-05,4.65442942,3.17E-05,0.001652419,24190.93851,3066.001063,3.486572301,0.001522499,,1,TRUE,5,0,-35.9,35.9,0.733826423,2.233826423,2.23383E-08,0.162115073,4.492314347,
37069,10.1063/1.3236635,BBG1,Ba4Ga8Ge15,Clathrate,,811,2004,437,300,0.000103444,1.163256663,,0.023906458,7379.349712,3082.273625,3.48887119,0.006123844,,1,TRUE,3,92,103.444,103.444,0.4099342,1.9099342,1.90993E-08,0.042282217,1.120974446,
37067,10.1039/c2jm31469j,TiO2,TiO2,Oxide,,24021,2746,19472,300,-0.00025154,6.494678968,0.000107676,0.005605536,1232.846739,3083.684875,3.489069991,0.00105868,,1,TRUE,2,0,-251.54,251.54,0.114354927,1.614354927,1.61435E-08,0.005970757,6.488708211,
37056,10.1063/1.4900953,x=0,LaBiS2O,Toxic,,7027,2166,5621,300,-6.83E-05,1.936542682,5.59E-05,0.020080414,12432.73457,3098.40325,3.49113794,0.003714116,,1,FALSE,4,0,-68.3,68.3,0.554996704,2.054996704,2.055E-08,0.076647686,1.859894996,
37048,10.1016/j.ceramint.2010.08.024,x=0.20,La1Co0.8Ni0.2O3,Perovskite,Perovskite,10655,507,8710,300,0.000123043,1.74215842,0.000117227,0.016282705,5763.195583,3107.706563,3.492440005,0.004046747,,1,TRUE,4,0,123.043,123.043,0.346208004,1.846208004,1.84621E-08,0.031920173,1.710238247,
37045,10.1039/c5ce02143j,"(In,0.008)",In0.008Cu1.592Bi4.6S8,Toxic,,7760,7661,6315,300,-0.000170302,0.553103261,8.86E-05,0.043399769,3233.391445,3111.351875,3.49294913,0.012911003,,1,FALSE,4,0,-170.302,170.302,0.230357993,1.730357993,1.73036E-08,0.016784774,0.536318487,
37043,10.1063/1.3651757,15hr room,FeSb2,Antimonide,,19667,6815,16497,300,2.31E-05,1.150781613,,4.82E-06,38278.50034,3112.847063,3.493157784,0.00791324,,1,TRUE,2,18,23.1,23.1,0.81943686,2.31943686,2.31944E-08,0.266353694,0.884427919,
37040,10.1557/jmr.2012.90,y=0.0,LaCeFe3CoSb12,Skutterudite,,4250,2902,3029,300,7.31E-06,3.701450215,,0.012442396,120840.8946,3116.002004,3.493597728,0.002463559,,1,TRUE,5,0,7.31,7.31,0.938927285,2.438927285,2.43893E-08,0.884166465,2.81728375,
37036,10.1039/c0jm01363c,Tl4HfTe4,Hf(TlTe)4,Toxic,,14357,2730,12166,300,0.00037858,,,0.052102777,285.5987055,3126.693563,3.495085319,,,1,FALSE,3,40,378.58,378.58,0.038249657,1.538249657,1.53825E-08,0.001317966,-0.001317966,
37035,10.1063/1.4922492,x=0.125,La0.125Cu1Bi0.875Se1O1,Toxic,,20862,420,17366,300,0.000152697,0.950249398,9.25E-05,0.028843753,4021.362271,3130.587438,3.495625838,0.007502972,,1,FALSE,5,0,152.697,152.697,0.268111203,1.768111203,1.76811E-08,0.021330647,0.928918751,
37025,10.1063/1.2337557,CaMn0.98V0.02O3_0T,Ca1Mn0.98V0.02O3,Perovskite,,27267,10102,21934,300,-0.000126612,3.547765711,,0.00753644,5556.780895,3134.859188,3.496218038,0.001985267,,1,TRUE,4,0,-126.612,126.612,0.335718335,1.835718335,1.83572E-08,0.030602054,3.517163657,
37021,10.1063/1.3607976,x=0.10,Ca5Al1.9Zn0.1Sb6,Antimonide,Antimonide,13611,10264,11368,300,0.000131066,1.331468531,,0.011751636,5259.145349,3137.651688,3.496604731,0.005363174,,1,TRUE,4,46,131.066,131.066,0.323072246,1.823072246,1.82307E-08,0.028763406,1.302705125,
37017,10.1002/ejic.201100282,x=0.80,Yb1Mn0.8Cd1.2Sb2,,,6270,925,4955,300,0.000122479,1.036113312,8.53E-05,0.027817394,5869.124975,3142.289813,3.497246237,0.006971332,,1,FALSE,4,0,122.479,122.479,0.34789539,1.84789539,1.8479E-08,0.032536587,1.003576725,
37011,10.1016/j.jssc.2011.03.038,x=14,Ba4Al7Si16,Clathrate,,1107,3394,607,300,-9.2E-06,1.096065516,,0.007903916,96977.00666,3146.369469,3.497809719,0.018075458,,1,TRUE,3,93,-9.2,9.2,0.923753198,2.423753198,2.42375E-08,0.70514499,0.390920526,
36997,10.1088/0022-3727/47/11/115303,x=0.01,Ag0.01Pb0.99S1,,,7324,3302,5882,300,9.44E-05,3.392857143,6.2E-05,0.007264615,8553.681305,3155.412,3.499056073,0.002102712,,1,FALSE,3,0,94.4,94.4,0.44317387,1.94317387,1.94317E-08,0.04986387,3.342993273,
36981,10.1039/c3ce40334c,1.667361111,InCuTe2,Toxic,,27265,735,21913,300,0.000155972,3.206306952,9.41E-05,0.010231535,3907.445276,3165.096875,3.500387007,0.00221295,,1,FALSE,3,25,155.972,155.972,0.26064754,1.76064754,1.76065E-08,0.020638902,3.18566805,
36976,10.1103/physrevb.81.125205,Sb3,La3Sb0.6Te3.4,Toxic,,15088,4748,12800,300,-7.46E-05,1.75339882,,0.019460684,11490.23733,3170.775813,3.501165537,0.004198048,,1,FALSE,3,32,-74.6,74.6,0.525658536,2.025658536,2.02566E-08,0.069825892,1.683572928,
36969,10.1039/c5ce02143j,"(Se,0.04)",Cu1.6Bi4.6Se0.04S7.96,Toxic,,7766,7661,6317,300,-0.000136522,0.559921058,9.52E-05,0.049167222,4971.519708,3174.473938,3.501671766,0.013253749,,1,FALSE,4,0,-136.522,136.522,0.308228529,1.808228529,1.80823E-08,0.026968931,0.532952127,
36963,10.1039/c5ce02143j,Cu1.6Bi4.6S8,Cu1.6Bi4.6S8,Toxic,,7767,7661,6317,300,-0.00022087,0.5780754,8.92E-05,0.048995907,1818.181818,3178.438375,3.502213796,0.012435541,,1,FALSE,3,0,-220.87,220.87,0.148963834,1.648963834,1.64896E-08,0.008994348,0.569081052,
36962,10.1063/1.3493269,x=3.0,In4Te3,Toxic,,15883,332,13462,300,0.000432119,0.773555458,2.69E-05,0.009446413,156.1246124,3181.680313,3.502656541,0.009171174,,1,FALSE,2,30,432.119,432.119,0.024109151,1.524109151,1.52411E-08,0.000713853,0.772841605,
36960,10.1021/acs.chemmater.5b03365,"x=1.05,Out",La1.197Nb1S3.197,,,6725,643,5346,300,1.59E-05,1.412070717,1.22E-05,0.002647438,56781.77095,3182.990805,3.502835384,0.007089362,,1,TRUE,3,0,15.9,15.9,0.871910092,2.371910092,2.37191E-08,0.404043767,1.00802695,
36958,10.1063/1.4808094,y=0,FeSb2,Antimonide,,19615,383,16443,300,2.3E-05,0.945059733,0.260197784,0.005889674,39197.06695,3186.379813,3.503297542,0.010690089,,1,TRUE,2,18,23,23,0.820143575,2.320143575,2.32014E-08,0.272828469,0.672231264,
36943,10.1063/1.4821798,x=0.005,Ti1Cu0.005Se2,Toxic,,14958,10318,12662,300,-2.79E-05,2.175905106,,0.004326732,32521.75339,3198.291813,3.504918086,0.003663061,,1,TRUE,3,0,-27.9,27.9,0.78622109,2.28622109,2.28622E-08,0.223055755,1.952849351,
36935,10.1063/1.3236635,BBG5,Ba4Ga8Ge15,Clathrate,,817,2004,437,300,-4.95E-05,1.643047171,,0.021922565,18200,3201.251563,3.505319803,0.004686842,,1,TRUE,3,92,-49.5,49.5,0.652643567,2.152643567,2.15264E-08,0.117534339,1.525512832,
36921,10.1109/jictee.2014.6804067,CuBO2,CuBO2,,,23514,9449,19176,300,0.000949824,9.040974935,1.4E-05,0.001209548,0.387568655,3211.15375,3.5066611,0.000791248,,1,TRUE,3,0,949.824,949.824,0.000277931,1.500277931,1.50028E-08,1.74438E-06,9.040973191,
36920,10.1063/1.2337557,CaMn0.96V0.04O3_0T,Ca1Mn0.96V0.04O3,Perovskite,,27270,10102,21934,300,-0.00013138,2.821408473,,0.009546714,5362.132957,3211.643625,3.506727348,0.002561925,,1,TRUE,4,0,-131.38,131.38,0.322198905,1.822198905,1.8222E-08,0.029312618,2.792095855,
36918,10.1007/s11664-013-2482-6,Mg2Si,Mg2Si,Mg2Si,Mg2Si,9882,10770,8064,300,-0.000429859,10.03811595,,0.001876526,161.9206824,3214.409688,3.507101228,0.000713423,,1,TRUE,2,8,-429.859,429.859,0.024583469,1.524583469,1.52458E-08,0.000740585,10.03737537,
36916,10.1557/jmr.2011.273,623K,Bi2S3,Toxic,,7307,2896,5870,300,-0.000435837,0.749906005,3.01E-05,0.009680656,151.2792473,3218.85475,3.50770138,0.009570929,,1,FALSE,2,0,-435.837,435.837,0.023348664,1.523348664,1.52335E-08,0.000691353,0.749214652,
36913,10.1002/adem.201400183,TiO1.95,Ti1O1.95,,,19735,124,16562,300,-0.00020964,3.099173554,,0.008142514,2104.046243,3224.404125,3.508449468,0.002325374,,1,TRUE,2,0,-209.64,209.64,0.16410622,1.66410622,1.66411E-08,0.010504069,3.088669485,
36898,10.1063/1.2811936,4.43,Ba0.33Co4Sb12.82,Skutterudite,Skutterudite,3946,1952,2688,300,-0.000109751,2.172687225,5.77E-05,0.00936671,7130.599507,3238.64625,3.510363514,0.00338293,,1,TRUE,3,100,-109.751,109.751,0.388240879,1.888240879,1.88824E-08,0.040392868,2.132294357,
36895,10.1039/c2cp23955h,x=0.03,Cu0.03Bi1.97S3,Toxic,,7548,4589,6111,300,-0.00064419,0.74,4.65E-06,0.001231478,13.58048826,3242.71525,3.510908814,0.009762912,,1,FALSE,3,0,-644.19,644.19,0.003874409,1.503874409,1.50387E-08,6.127E-05,0.73993873,
36893,10.1007/s11664-011-1558-4,m=0,Mg2Si,Mg2Si,Mg2Si,10055,11158,8191,300,-0.000538119,5.277142857,,0.001606426,46.5577515,3246.426688,3.5114056,0.001370536,,1,TRUE,2,8,-538.119,538.119,0.009667777,1.509667777,1.50967E-08,0.00021086,5.276931997,
36892,10.1016/j.jallcom.2010.05.160,"600C,48h",CoSb3,Skutterudite,Skutterudite,5259,9594,3971,300,7.3E-05,8.802138846,,0.210612337,12072.13115,3246.605938,3.511429579,0.000828727,,1,TRUE,2,24,73,73,0.532959232,2.032959232,2.03296E-08,0.073626451,8.728512395,
36890,10.1016/j.materresbull.2011.04.024,673K-100MPa,Zn4Sb3,Zintl,Antimonide,17035,3810,14560,300,4.61E-05,1.024088633,,0.015889879,19877.82684,3247.441313,3.511541311,0.008128376,,1,TRUE,2,55,46.1,46.1,0.672055876,2.172055876,2.17206E-08,0.129527252,0.894561381,
36887,10.1063/1.2362922,Ca0.9Nd0.1MnO3,Ca0.9Nd0.1Mn1O3,Perovskite,Perovskite,18142,1932,15356,300,-8.91E-05,2.553176423,,0.009791217,9491.890499,3251.102875,3.512030712,0.00290041,,1,TRUE,4,0,-89.1,89.1,0.46389203,1.96389203,1.96389E-08,0.055923144,2.497253279,
36886,10.1016/j.jallcom.2012.02.176,0.05,Ti2CO3,Perovskite,,19248,1706,16130,300,-1.54E-05,9.955418337,0.019043585,0.005634988,59912.77627,3251.534578,3.512088377,0.000760838,,1,TRUE,3,0,-15.4,15.4,0.875676437,2.375676437,2.37568E-08,0.427000113,9.528418224,
36883,10.1088/0022-3727/42/10/105408,(b),Ca0.1Ce0.05Co4Sb12,Skutterudite,Skutterudite,4323,3276,3094,300,-0.00026362,5.363294787,,0.007874016,1129.744231,3252.70625,3.512244844,0.001352401,,1,TRUE,4,0,-263.62,263.62,0.103045339,1.603045339,1.60305E-08,0.005433094,5.357861693,
36873,10.1063/1.3585843,FeGa3,Ga3Fe,,,19992,10435,16733,300,-0.000457078,2.08021057,2.39E-05,0.003198997,120.0772653,3269.219188,3.514444039,0.003501996,,1,TRUE,2,17,-457.078,457.078,0.019441845,1.519441845,1.51944E-08,0.000547351,2.079663219,
36872,10.1088/0022-3727/42/23/235407,#5,Hf0.33Zr0.33Ti0.34Co0.95Sb1Pd0.05,Half-heusler,,11820,3280,9782,300,-0.000141167,4.354855434,8.53E-05,0.011265635,4838.627778,3271.922625,3.514803025,0.0016836,,0,TRUE,6,18,-141.167,141.167,0.296129951,1.796129951,1.79613E-08,0.026072413,4.328783021,
36870,10.1063/1.3607976,x=0.05,Ca5Al1.95Zn0.05Sb6,Antimonide,Antimonide,13610,10264,11368,300,0.000144184,1.222377622,,0.015088378,4664.714791,3273.408,3.515000139,0.006087117,,1,TRUE,4,46,144.184,144.184,0.288527315,1.788527315,1.78853E-08,0.025028909,1.197348713,
36852,10.1063/1.3488021,3,Cu2Ge1.54Se2.94,Toxic,,13314,2020,11130,300,0.00015012,2.068545276,,0.016674331,4364.64395,3293.084875,3.517602924,0.003585697,,1,TRUE,3,0,150.12,150.12,0.274134085,1.774134085,1.77413E-08,0.023230391,2.045314885,
36849,10.1021/cm403345a,x=2,Eu11Cd6(Sb5As)2,Toxic,,5997,611,4718,300,7.62E-05,0.777252615,,0.025460317,11644.86036,3294.304,3.517763674,0.010397068,,1,FALSE,4,0,76.2,76.2,0.518457847,2.018457847,2.01846E-08,0.070513979,0.706738636,
36843,10.1007/s00339-014-8515-z,Nb47O116,Nb47O116,,,23798,233,19333,300,-0.000114412,,,0.018138425,6827.586207,3295.637688,3.517939461,,,1,TRUE,2,0,-114.412,114.412,0.372950213,1.872950213,1.87295E-08,0.038363187,-0.038363187,
36823,10.1103/physrevb.84.075203,CuIn0.95Mn0.05Se2,Mn0.05In0.95Cu1Se2,Toxic,,14283,4786,12074,300,0.000374984,4.324324324,,0.002890173,315.4170382,3311.868438,3.520073076,0.001706728,,1,TRUE,4,0,374.984,374.984,0.039453967,1.539453967,1.53945E-08,0.00145671,4.322867614,
36820,10.1080/19475411.2011.637994,x=0.01,Yb0.01Zr0.99Ni1Sn1,Half-heusler,,10881,1334,8964,300,-0.000139024,6.59915024,0.00011958,0.006198347,5032.425422,3314.321063,3.520394577,0.001123372,,1,TRUE,4,0,-139.024,139.024,0.301651543,1.801651543,1.80165E-08,0.027200031,6.571950209,
36811,10.1088/0022-3727/42/5/055010,Ca1?ÃªÃ†xLaxMnO3_0.1,Ca0.9La0.1Mn1O3,Perovskite,,27147,3275,21834,300,-8.55E-05,2.406133024,7.4E-05,0.020214046,10205.96453,3319.936688,3.521129802,0.003153614,,1,TRUE,4,0,-85.5,85.5,0.478514404,1.978514404,1.97851E-08,0.060577943,2.345555081,
36810,10.1111/j.1551-2916.2010.03673.x,CMO-3,Ca0.94Gd0.06Mn1O3,Perovskite,,24697,3454,20027,300,-0.000110242,1.974165016,,0.008476192,7263.180723,3320.304063,3.521177857,0.00382557,,1,TRUE,4,0,-110.242,110.242,0.386601022,1.886601022,1.8866E-08,0.041108173,1.933056843,
