Repository: suchismitasarker/SKlearn-and-Lolopy-comparison

# SKlearn-and-Lolopy-comparison
SKlearn and Lolopy comparison
lolopy==1.1.1
matminer==0.7.8
matminer.egg==info
matplotlib==3.1.3
numpy==1.18.5
pandas==1.0.1
pymatgen==2019.12.22
python_ternary==1.0.7
scikit_learn==1.1.3
scipy==1.5.2
ternary==0.1

File: Data_Starry_2nd_gen_TC_model_Nov_22.csv (part 6 of 47)
,REFERENCE: doi,NAME,FORMULA,Family,PROPERTY: Material Family,IDENTIFIER: sampleid,IDENTIFIER: paperid,IDENTIFIER: figureid,PROPERTY: Temperature (K),PROPERTY: Seebeck coefficient (V/K),PROPERTY: Thermal conductivity (W*m^(-1)*K^(-1)),PROPERTY: Power factor (W*m^(-1)*K^(-2)),PROPERTY: ZT (-),PROPERTY: Electrical conductivity (S*m^(-1)),PROPERTY: sigma_E_0,PROPERTY: log sigma_E_0,PROPERTY: quality_factor,PROPERTY: log quality_factor,inexpensive,non-toxic,n_elements,electron_count,PROPERTY: Seebeck coefficient (muV/K),|S|(muV/K),,L,L*sigma*T,Electronic thermal conductivity,Lattice thermal conductivity,
36804,10.1088/0256-307x/32/3/037201,x=0.05,Ba0.05Sr0.9Ti0.8Nb0.2O3,Perovskite,,27242,678,21900,300,-7.27E-05,5.713094459,6.64E-05,0.001991342,12421.38365,3324.1185,3.521676497,0.001313902,,1,TRUE,5,0,-72.7,72.7,0.534339359,2.034339359,2.03434E-08,0.075807929,5.63728653,
36800,10.1021/cm901766y,La_0.1,Ca0.9La0.1Mn1O3,Perovskite,,26962,587,21658,300,-8.55E-05,2.412444733,7.42E-05,0.020112782,10227.67023,3328.029875,3.522187216,0.003152986,,1,TRUE,4,0,-85.5,85.5,0.478514404,1.978514404,1.97851E-08,0.060706779,2.351737954,
36797,10.1016/j.intermet.2013.01.013,Bulk-773,AgBi3S5,Toxic,,7788,8681,6347,300,-0.000154146,0.769963899,0.00010029,0.040837952,4204.379562,3331.069375,3.522583678,0.009916326,,1,FALSE,3,0,-154.146,154.146,0.264782955,1.764782955,1.76478E-08,0.022259452,0.747704447,
36784,10.1063/1.3607976,x=002,Ca5Al1.98Zn0.02Sb6,Antimonide,Antimonide,13609,10264,11368,300,0.000201881,1.234965035,,0.015088378,2393.42638,3348.168938,3.524807363,0.006097076,,1,TRUE,4,46,201.881,201.881,0.175458374,1.675458374,1.67546E-08,0.012030259,1.222934776,
36776,10.1063/1.3389494,In4Se3_P,In4Se3,Toxic,,17592,324,14967,300,-0.000334195,5.72354033,6.92E-05,0.017935602,513.5386072,3358.314875,3.526121413,0.001307677,,1,TRUE,2,0,-334.195,334.195,0.05607914,1.55607914,1.55608E-08,0.00239732,5.72114301,
36772,10.1016/j.actamat.2013.03.031,Ba0.03Sr0.01DD0.10Yb0.02Fe2.1Ni1.9Sb12,D1.1Ba0.03Sr0.01Yb0.02Fe2.1Ni1.9Sb12,Skutterudite,,4859,5837,3618,300,-6.48E-05,0.571428571,0.000566838,0.226558349,14299.87536,3361.904875,3.526585421,0.015583152,,1,TRUE,7,0,-64.8,64.8,0.571997482,2.071997482,2.072E-08,0.088887917,0.482540654,
36771,10.1039/c5tc01636c,x=1.79,Cu12Sb2.21Te1.79S13,Toxic,,7289,2844,5854,300,0.0001658,0.533761399,,0.066502463,3687.600644,3362.25225,3.526630293,0.014540909,,1,FALSE,4,0,165.8,165.8,0.23947402,1.73947402,1.73947E-08,0.019243457,0.514517942,
36767,10.1016/j.matchemphys.2011.09.010,x=0.01,Ag0.01Bi1.99S3,Toxic,,7445,3720,6012,300,-0.000247916,0.631807384,8.67E-05,0.041934055,1402.366864,3362.48375,3.526660194,0.011980756,,1,FALSE,3,0,-247.916,247.916,0.117983925,1.617983925,1.61798E-08,0.006807021,0.625000363,
36763,10.1016/j.jssc.2019.121050,Ba0.7Eu0.3Ti0.95Nb0.05O3,Ba0.7Eu0.3Ti0.95Nb0.05O3,Perovskite,,26685,21365,21453,300,8.64E-05,1.327872813,8.61E-05,0.019550313,10210.66378,3364.416563,3.526909762,0.005915112,,1,TRUE,5,0,86.4,86.4,0.474816158,1.974816158,1.97482E-08,0.060492551,1.267380262,
36756,10.1007/s11664-010-1240-2,x=8,Mn23Al69Si8,,,22759,2296,18761,300,-4.38E-06,4.147323861,,0.000313514,217930.5293,3369.104574,3.527514491,0.002941769,,1,TRUE,3,400,-4.38,4.38,0.962945348,2.462945348,2.46295E-08,1.61025295,2.537070911,
36748,10.1088/0022-3727/42/5/055010,Ca1?ÃªÃ†xYxMnO3_0.08,Ca0.92Y0.08Mn1O3,Perovskite,,27153,3275,21835,300,-0.000105678,2.721975206,8.47E-05,0.017688641,7839.961305,3374.038313,3.52815001,0.002807163,,1,TRUE,4,0,-105.678,105.678,0.402114968,1.902114968,1.90211E-08,0.044737523,2.677237683,
36730,10.3938/jkps.64.690,Mg2Si,Mg2Si,Mg2Si,Mg2Si,9165,3578,7537,300,-0.000539445,5.222606218,,0.00041127,47.82052339,3386.193875,3.52971182,0.001444472,,1,TRUE,2,8,-539.445,539.445,0.009557893,1.509557893,1.50956E-08,0.000216564,5.222389654,
36726,10.1007/s11664-010-1151-2,SrZn2Sb2,Sr(ZnSb)2,Zintl,,16892,2315,14407,300,0.000169177,2.716099773,,0.010206977,3572.988726,3392.20575,3.530482186,0.002800839,,1,TRUE,3,32,169.177,169.177,0.232602937,1.732602937,1.7326E-08,0.018571712,2.697528061,
36713,10.1021/cm901766y,Y_0.08,Ca0.92Y0.08Mn1O3,Perovskite,,26980,587,21667,300,-0.000106363,2.727726354,8.56E-05,0.017354497,7854.101999,3411.042563,3.532887139,0.002831874,,1,TRUE,4,0,-106.363,106.363,0.399747407,1.899747407,1.89975E-08,0.04476243,2.682963924,
36711,10.1007/s11664-013-2522-2,Mg2Si,Mg2Si,Mg2Si,Mg2Si,9892,10774,8078,300,-0.000430007,10.04590641,,0.000919276,171.6334158,3413.044563,3.533141959,0.000756925,,1,TRUE,2,8,-430.007,430.007,0.024552124,1.524552124,1.52455E-08,0.000784992,10.04512142,
36708,10.1002/pssr.201308274,Cu2.2Zn0.8SnSe4,Zn0.8Cu2.2Sn1Se4,Toxic,,14265,4505,12047,300,0.000114656,1.557378254,,0.038528897,7052.3245,3414.917875,3.533380264,0.005010566,,1,TRUE,4,0,114.656,114.656,0.372166556,1.872166556,1.87217E-08,0.039609378,1.517768876,
36697,10.1143/jjap.50.035804,x=0.30,Mn0.7Fe0.3Si1.7,,Alloy,17798,1374,15120,300,-0.000139179,2.677866966,,0.009036624,5192.003926,3425.913188,3.534776354,0.002879499,,1,TRUE,3,14,-139.179,139.179,0.301248743,1.801248743,1.80125E-08,0.028056272,2.649810694,
36696,10.1016/j.jallcom.2010.05.160,"550C,48h",CoSb3,Skutterudite,Skutterudite,5258,9594,3971,300,7.72E-05,8.98386909,,0.20740717,11936.51898,3426.236688,3.534817361,0.00085657,,1,TRUE,2,24,77.2,77.2,0.514007593,2.014007593,2.01401E-08,0.07212072,8.91174837,
36694,10.1016/s1002-0721(14)60073-9,Sr2.7LaTi2O7,Sr2.7La1Ti2O7,Perovskite,,27975,3346,22487,300,-4.91E-05,8.132830874,4.98E-05,0.002722305,19647.29413,3427.355219,3.534959118,0.000954223,,1,TRUE,4,0,-49.1,49.1,0.654897947,2.154897947,2.1549E-08,0.127013741,8.005817133,
36693,10.1016/j.jallcom.2016.07.197,x=0.01,Sr0.01Nd0.99Zn1Sb1O1,Antimonide,Antimonide,13522,9841,11304,300,0.000135233,1.75339233,9.9E-05,0.017679558,5455.915654,3428.496063,3.535103655,0.004429231,,1,TRUE,5,0,135.233,135.233,0.311672686,1.811672686,1.81167E-08,0.029653,1.72373933,
36691,10.1016/s1002-0721(12)60374-3,x=0.06,Ca0.94Pr0.06Mn1O3,Perovskite,,26487,3345,21298,300,-0.000136056,2.101126634,,0.017749196,5401.069519,3428.811813,3.53514365,0.003685691,,1,TRUE,4,0,-136.056,136.056,0.309469248,1.809469248,1.80947E-08,0.029319208,2.071807426,
36686,10.1016/j.jeurceramsoc.2013.02.003,SPS2,Ca0.9Yb0.1Mn1O3,Perovskite,,26505,3546,21312,300,-9.5E-05,2.537237237,,0.011243427,9219.359438,3432.941813,3.535666442,0.003079234,,1,TRUE,4,0,-95,95,0.440887509,1.940887509,1.94089E-08,0.053681219,2.483556018,
36660,10.1007/s11664-013-2522-2,CuO,CuO,,,9891,10774,8078,300,-0.000136637,10.04590641,,0.004210321,5403.072055,3454.941125,3.538440651,0.000768347,,1,TRUE,2,0,-136.637,136.637,0.307923109,1.807923109,1.80792E-08,0.029305016,10.01660139,
36655,10.1039/c5tc02318a,CMM4,Ca1Mn0.96Mo0.04O3,Perovskite,,26479,2858,21288,300,-9.71E-05,3.066635909,8.63E-05,0.009215669,9034.294501,3462.332938,3.539368827,0.002558781,,1,TRUE,4,0,-97.1,97.1,0.432977738,1.932977738,1.93298E-08,0.05238927,3.014246639,
36641,10.1039/c5tc02318a,C7S3MM4,Sr0.3Ca0.7Mn0.96Mo0.04O3,Perovskite,,26477,2858,21288,300,-9.03E-05,1.84644649,8.11E-05,0.013861386,9954.63383,3469.659875,3.540286904,0.004323379,,1,TRUE,5,0,-90.3,90.3,0.459117883,1.959117883,1.95912E-08,0.058506903,1.787939587,
36632,10.1109/ict.2007.4569439,Tb_x=0.1,Ca0.9Tb0.1Mn1O3,Perovskite,,27182,9094,21858,300,-5.07E-05,1.598319226,2.43E-05,0.005382261,19269.57102,3475.295906,3.540991789,0.00526584,,1,TRUE,4,0,-50.7,50.7,0.645926883,2.145926883,2.14593E-08,0.124053271,1.474265955,
36631,10.1109/ict.2006.331285,n=1 Nb20%,Sr2Ti0.8Nb0.2O4,Perovskite,,28535,9003,22954,300,4.83E-05,,6.62E-05,0.003599728,20256.64753,3475.590875,3.541028648,,,1,TRUE,4,0,48.3,48.3,0.659430094,2.159430094,2.15943E-08,0.131228443,-0.131228443,
36629,10.1039/c5ce02143j,"(Zn,0.008)",Zn0.008Cu1.592Bi4.6S8,Toxic,,7758,7661,6315,300,-0.000149634,0.586425064,9.94E-05,0.050474237,4637.02597,3477.971938,3.541326074,0.013776618,,1,FALSE,4,0,-149.634,149.634,0.275285022,1.775285022,1.77529E-08,0.024696128,0.561728936,
36626,10.1063/1.2987471,TlGaTe2,TlGaTe2,Toxic,,14180,1974,11954,300,0.000709559,0.710008528,5E-06,0.005813953,6.826916624,3480.666125,3.541662367,0.010921547,,1,FALSE,3,18,709.559,709.559,0.002205308,1.502205308,1.50221E-08,3.07663E-05,0.709977762,
36619,10.1016/j.jallcom.2012.05.001,x=2.0,LaCoCuBO,,,25187,1707,20430,300,0.000348827,0.991415333,8.2E-05,0.042352941,450.5435457,3491.972625,3.54307083,0.007862785,,1,TRUE,5,0,348.827,348.827,0.049433383,1.549433383,1.54943E-08,0.002094262,0.989321071,
36615,10.1007/s11664-012-1954-4,x=2.0,Ag0.8Sb1Te18Pb22.5S2,Toxic,,16755,2369,14271,300,-0.000238557,1.159822975,9.68E-05,0.019174365,1626.622305,3496.784875,3.543668915,0.006761213,,1,FALSE,5,0,-238.557,238.557,0.127897533,1.627897533,1.6279E-08,0.007943923,1.151879052,
36611,10.1016/j.actamat.2016.07.060,B,Ga22Cu29Te49,Toxic,,15202,5872,12892,300,5.18E-05,4.409111933,,0.004456543,18977.27273,3500.056375,3.54407504,0.001820331,,1,FALSE,3,650,51.8,51.8,0.639830665,2.139830665,2.13983E-08,0.12182445,4.287287483,
36592,10.1016/j.jallcom.2011.11.072,x=0.01,Ag0.03Bi1.99S3,Toxic,,6876,1696,5487,300,-0.00027,0.744412541,8.26E-05,0.036491228,1133.333333,3514.74575,3.545893914,0.010593082,,1,FALSE,3,0,-270,270,0.097530883,1.597530883,1.59753E-08,0.005431605,0.738980936,
36587,10.1103/physrevb.81.125205,Bi1,La3Bi0.65Te3.35,Toxic,,15087,4748,12800,300,-6.53E-05,1.981694399,,0.022268935,14853.88855,3516.95725,3.546167089,0.004150976,,1,FALSE,3,32,-65.3,65.3,0.569537282,2.069537282,2.06954E-08,0.092222028,1.889472371,
36586,10.1016/j.ceramint.2012.07.009,x=0.10,Sr0.8La0.1Yb0.1Ti1O3,Perovskite,Perovskite,10524,514,8594,300,-9.7E-05,6.185463659,8.84E-05,0.005044442,9196.252465,3517.142438,3.546189957,0.001277717,,1,TRUE,5,0,-97,97,0.433351156,1.933351156,1.93335E-08,0.053338756,6.132124903,
36583,10.1002/pssr.201004193,(D),Yb14Mn1Sb11.022,Zintl,,6409,4501,5067,300,4.43E-05,0.8254905,,0.017297084,22415.33929,3519.290813,3.546455156,0.011641,,1,TRUE,3,0,44.3,44.3,0.68256566,2.18256566,2.18257E-08,0.146768849,0.678721651,
36557,10.1063/1.1629393,x=0.3,La1Co0.3Ni0.7O3,Perovskite,,25588,1894,20668,300,-1.3E-05,3.73943662,,0.000956774,77320.25033,3539.81825,3.548980964,0.002482427,,1,TRUE,4,0,-13,13,0.893982601,2.393982601,2.39398E-08,0.555310002,3.184126618,
36547,10.1007/s11664-011-1786-7,m=0,Mg2Si,Mg2Si,Mg2Si,8567,2394,7046,300,-0.000539794,5.259447817,,0.001447705,49.89255751,3547.196188,3.549885209,0.001502554,,1,TRUE,2,8,-539.794,539.794,0.009529181,1.509529181,1.50953E-08,0.000225943,5.259221874,
36538,10.1063/1.4799643,Mg0.025,Mg0.025Cu1Bi0.975Se1O1,Toxic,,26841,378,21587,300,0.000354072,0.821217147,5.46E-05,0.010952518,431.4558612,3553.875313,3.550702187,0.009663717,,1,FALSE,5,0,354.072,354.072,0.047248006,1.547248006,1.54725E-08,0.002002708,0.819214439,
36535,10.1039/c5ce02143j,"(Zn,0.023)",Zn0.023Cu1.6Bi4.577S8,Toxic,,7762,7661,6316,300,-0.000163572,0.579223066,9.81E-05,0.051268936,4010.8023,3560.420875,3.551501339,0.014192167,,1,FALSE,4,0,-163.572,163.572,0.244118028,1.744118028,1.74412E-08,0.020985938,0.558237128,
36529,10.1016/j.ssc.2014.09.006,y=0.2,In1Co3Sn1Se0.2S1.8,Toxic,,7579,5325,6151,300,-0.000111454,3.736842105,8.05E-05,0.007432957,7678.16092,3566.149875,3.552199591,0.002150652,,1,TRUE,5,0,-111.454,111.454,0.382582736,1.882582736,1.88258E-08,0.04336432,3.693477785,
36528,10.1021/jacs.5b00091,PbTe0.1Se0.4S0.5-Cl,Te0.1Pb1Se0.4S0.5,Toxic,,7395,3512,5962,300,-8.81E-05,1.260674157,,0.01891253,10567.77386,3566.811875,3.552280204,0.006632271,,1,FALSE,4,0,-88.1,88.1,0.467908386,1.967908386,1.96791E-08,0.062389232,1.198284925,
36509,10.2320/matertrans.46.1502,AgTlTe,TlAgTe,Toxic,,14934,3962,12635,300,0.000505161,0.249003984,,0.039735099,75.27025314,3580.435625,3.55393587,0.032076219,,1,FALSE,3,19,505.161,505.161,0.012844543,1.512844543,1.51284E-08,0.000341617,0.248662367,
36508,10.1016/j.ceramint.2007.09.034,"(Sr1-xLax)n+1TinO3n+1 (x=0.05, n=2)",Sr2.85La0.15Ti2O7,Perovskite,Perovskite,10616,504,8691,300,7.08E-05,4.797176565,7.36E-05,0.00892028,13800.89416,3581.054625,3.554010946,0.001693367,,1,TRUE,4,0,70.8,70.8,0.543163539,2.043163539,2.04316E-08,0.084592451,4.712584114,
36506,10.1039/c3cc44578j,x=0.00,CuBiSeO,Toxic,,26806,7320,21562,300,0.000348343,0.704092568,5.85E-06,0.027921093,464.9298597,3583.25125,3.554277261,0.011371418,,1,FALSE,4,0,348.343,348.343,0.049640071,1.549640071,1.54964E-08,0.002161422,0.701931146,
36502,10.1002/adfm.201601486,x=0.05,Cu1.95Ag0.05Sn1Se3,Toxic,,14503,5989,12311,300,7.94E-05,1.95227163,7.93E-05,0.016117216,12066.09006,3584.941063,3.55448202,0.004250322,,1,TRUE,4,0,79.4,79.4,0.504351033,2.004351033,2.00435E-08,0.07255404,1.87971759,
36486,10.1143/jpsj.80.044704,LaFeAsO1-xFx_x=0.08,La1Fe1As1O0.92F0.08,Toxic,,25735,3622,20757,300,-4.83E-05,1.929599812,4.52E-05,0.007151397,20959.5019,3596.45425,3.55587454,0.004477876,,1,FALSE,5,0,-48.3,48.3,0.659430094,2.159430094,2.15943E-08,0.135781737,1.793818075,
36483,10.1007/s11664-015-4131-8,Cu2ZnGe0.925In0.075Se4,Zn1In0.075Cu2Ge0.925Se4,Toxic,,14982,10921,12691,300,0.000112985,2.069064875,,0.02387813,7597.722712,3599.986375,3.556300857,0.003956886,,1,TRUE,5,0,112.985,112.985,0.37756648,1.87756648,1.87757E-08,0.042795688,2.026269187,
36481,10.1039/c4ra03054k,Ag1-xIn1-xZn2xSe2_x=0.05,Zn0.1In0.95Ag0.95Se2,Toxic,,14629,5085,12434,300,-0.000433976,,,0.017821782,172.917,3600.60625,3.556375631,,,1,TRUE,4,0,-433.976,433.976,0.02372627,1.52372627,1.52373E-08,0.000790435,-0.000790435,
36476,10.1002/chem.201001990,Type-III,Si132Te21.5P40,Clathrate,Clathrate,601,556,267,300,0.000171575,3.208347578,0.000102632,0.024215235,3689.642068,3604.78825,3.556879759,0.00251755,,1,FALSE,3,857,171.575,171.575,0.227843833,1.727843833,1.72784E-08,0.019125376,3.189222202,
36470,10.1063/1.3505756,Ca1?ÃªÃ†xSrxMn0.98Mo0.02O3_x=0.75,Sr0.75Ca0.25Mn0.98Mo0.02O3,Perovskite,,27321,10427,21948,300,-0.000105611,1.795665635,9.2E-05,0.01535058,8394.681879,3609.529313,3.557450573,0.004599755,,1,TRUE,5,0,-105.611,105.611,0.402347291,1.902347291,1.90235E-08,0.047908801,1.747756834,
36469,10.1007/s10909-013-0885-7,x=0,Sr2.7La0.3Ti2O7,Perovskite,,28471,2700,22877,300,-4.95E-05,7.989666369,5.07E-05,0.00229089,20525.0866,3610.415688,3.557557208,0.001024244,,1,TRUE,4,0,-49.5,49.5,0.652643567,2.152643567,2.15264E-08,0.132549587,7.857116782,
36462,10.1088/0022-3727/40/2/035,300,CoSb3,Skutterudite,Skutterudite,4315,3260,3084,300,7.63E-05,3.133611483,4.53E-05,0.00523292,12767.39717,3615.777,3.558201638,0.002636372,,1,TRUE,2,24,76.3,76.3,0.518011094,2.018011094,2.01801E-08,0.077294247,3.056317236,
36458,10.1016/j.intermet.2014.10.015,Cu2.05Cd0.95GeSe4,Cd0.892Cu2.105Ge0.909Se4.094,Toxic,,13149,1281,10989,300,0.000255591,1.470815636,,0.022363636,1380.053908,3618.68225,3.55855045,0.005505099,,1,FALSE,4,0,255.591,255.591,0.110430304,1.610430304,1.61043E-08,0.006667442,1.464148194,
36451,10.1016/j.jallcom.2020.154451,Bi2S3,Bi2S3,Toxic,,28311,27523,22756,300,-0.000231954,1.743356643,0.000100181,0.02031532,1825.058914,3632.213313,3.560171346,0.004664549,,1,FALSE,2,0,-231.954,231.954,0.135388961,1.635388961,1.63539E-08,0.008954044,1.734402599,
36450,10.1039/c3cc44578j,x=0.10,Cu1Bi1Te0.1Se0.9O1,Toxic,,26811,7320,21562,300,0.000418642,0.755764919,3.93E-06,0.01670599,208.4376654,3632.646438,3.56022313,0.01072114,,1,FALSE,5,0,418.642,418.642,0.027079379,1.527079379,1.52708E-08,0.000954903,0.754810016,
36431,10.1063/1.3493269,x=2.9,In4Te2.9Se0.1,Toxic,,15882,332,13462,300,0.000470174,0.962907914,2.25E-05,0.008628028,115.0491145,3646.375438,3.561861382,0.008440643,,1,FALSE,3,0,470.174,470.174,0.017366293,1.517366293,1.51737E-08,0.000523715,0.962384199,
36421,10.1016/j.matlet.2014.10.072,x=0.3,Fe0.3Co3.7Sb12I1,Skutterudite,,4580,3779,3351,300,6.05E-05,1.008733624,,0.011185543,16765.97355,3653.442563,3.562702284,0.009035483,,1,TRUE,4,0,60.5,60.5,0.593598731,2.093598731,2.0936E-08,0.105303663,0.903429961,
36406,10.1088/0022-3727/45/41/415401,"x=0.1,y=0.1",Sr2.7Gd0.3Ta0.2Ti1.8O7,Perovskite,,28530,3296,22942,300,-1.83E-05,3.794199419,2.19E-05,0.001655054,56628.78788,3662.50825,3.563778612,0.002410474,,1,TRUE,5,0,-18.3,18.3,0.854055909,2.354055909,2.35406E-08,0.399921998,3.394277421,
36400,10.1039/c4ta05135a,Pb3Bi2S6_out-of-plane,Bi2(PbS2)3,Toxic,,9450,2802,7761,300,-4.71E-05,0.818564858,4.89E-05,0.019178082,21933.96226,3669.588563,3.564617374,0.012180701,,1,FALSE,3,0,-47.1,47.1,0.666287192,2.166287192,2.16629E-08,0.142545785,0.676019073,
36396,10.1007/s11664-009-0677-7,Raw ingot,TePb,Toxic,,15381,2289,13050,300,3.02E-06,8.360848959,3.73E-06,0.000606961,344794.1792,3672.213023,3.564927866,0.001402068,,1,FALSE,2,10,3.02,3.02,0.974301492,2.474301492,2.4743E-08,2.559374257,5.801474702,
36388,10.1016/j.jallcom.2005.02.053,Ca2Co2O5,Ca2Co2O5,,,16386,9505,13886,300,0.000141818,1.918292683,,0.022285818,5397.745476,3679.366688,3.565773072,0.004336969,,1,TRUE,3,0,141.818,141.818,0.294472704,1.794472704,1.79447E-08,0.029058321,1.889234362,
36372,10.1007/s11664-012-2392-z,x=0.1,In3.9Fe0.1Se3,Toxic,,13492,2416,11271,300,-0.000576483,1.181248056,,0.004954494,33.86606178,3685.637313,3.566512596,0.006951744,,1,TRUE,3,0,-576.483,576.483,0.006945363,1.506945363,1.50695E-08,0.000153103,1.181094953,
36368,10.1021/cm702655g,Sn3P4,Sn3P4,,,21354,579,17768,300,5.62E-05,8.677427365,,0.001,18317.46032,3687.840313,3.566772107,0.000960007,,1,TRUE,2,32,56.2,56.2,0.616015743,2.116015743,2.11602E-08,0.116280103,8.561147262,
36363,10.1007/s11664-012-2259-3,3.5GPa,CoSb3,Skutterudite,Skutterudite,4098,2410,2850,300,0.000188738,2.806077101,0.000101525,0.010555059,3080.320946,3690.096688,3.567037746,0.002945471,,1,TRUE,2,24,188.738,188.738,0.196508081,1.696508081,1.69651E-08,0.015677368,2.790399733,
36362,10.1063/1.3679561,x=0.02,Ba1Ca0.02Nd0.98Co2O5.5,,,25005,10444,20276,300,0.000219868,1.387958649,,0.006806781,2136.339202,3691.040688,3.567148833,0.005968204,,1,TRUE,5,0,219.868,219.868,0.150256147,1.650256147,1.65026E-08,0.010576521,1.377382128,
36353,10.1063/1.2809377,x=0.1,Ti1Fe0.1Co0.9Sb1,,,11364,1951,9366,300,0.000141695,9.713383838,8.51E-05,0.001713561,5440.063166,3702.62775,3.568510052,0.000851697,,1,TRUE,4,17,141.695,141.695,0.294785112,1.794785112,1.79479E-08,0.029291233,9.684092605,
36352,10.1063/1.2349559,n=1 20%,Sr2Ti0.8Nb0.2O4,Perovskite,,28426,1929,22837,300,-5.22E-05,,6.19E-05,0.002973772,19897.38759,3704.743875,3.568758189,,,1,TRUE,4,0,-52.2,52.2,0.637628152,2.137628152,2.13763E-08,0.127599648,-0.127599648,
36322,10.1021/cm901766y,Y_0.12,Ca0.88Y0.12Mn1O3,Perovskite,,26982,587,21667,300,-6.77E-05,2.075747724,7.23E-05,0.019470899,15142.37856,3733.29875,3.572092745,0.004199517,,1,TRUE,4,0,-67.7,67.7,0.557874814,2.057874814,2.05787E-08,0.093483358,1.982264366,
36318,10.1016/j.egypro.2014.11.1024,??Ãº??Ãº??Â»,Ca3Co4O9,Cobaltite,,10248,8047,8343,300,0.000128982,0.855721393,,0.031683168,6441.376331,3743.868938,3.573320637,0.010157619,,1,TRUE,3,0,128.982,128.982,0.328928857,1.828928857,1.82893E-08,0.035342457,0.820378936,
36314,10.1007/s11664-016-4486-5,x=0.3,Li0.3Mg1.7Si1,,,9947,10999,8128,300,0.000651012,3.807743338,,0.00091584,14.49275362,3745.588563,3.57352007,0.002191424,,1,TRUE,3,7,651.012,651.012,0.003653125,1.503653125,1.50365E-08,6.53762E-05,3.807677962,
36304,10.1063/1.4979816,TiMn0.03NiSn,Ti0.973Mn0.02Ni1.036Sn1,Half-heusler,Half-Heusler,20852,21245,17361,300,-0.000167841,6.666666667,0.000135015,0.010748791,4016.064257,3752.273,3.574294428,0.00125769,,1,TRUE,4,18,-167.841,167.841,0.235297367,1.735297367,1.7353E-08,0.020907197,6.64575947,
36301,10.1016/j.intermet.2014.06.014,Cu2Cd1-xZnxSnSe4_x=0.9,Zn0.9Cd0.1Cu2Sn1Se4,Toxic,,13145,1276,10983,300,0.000131901,3.079189354,0.000108146,0.01048931,6231.721872,3756.880438,3.574827374,0.002747773,,1,FALSE,5,0,131.901,131.901,0.320755032,1.820755032,1.82076E-08,0.034039317,3.045150037,
36290,10.1039/c2jm16369a,In4Se2.35,In4Se2.35,Toxic,,13547,2741,11321,300,-0.000398262,1.130307834,1.6E-05,0.005575173,273.7940026,3766.647688,3.575955,0.007431872,,1,TRUE,2,0,-398.262,398.262,0.032280463,1.532280463,1.53228E-08,0.001258588,1.129049246,
36289,10.1016/j.jmat.2016.05.009,x=1 vol %,CdCu2SnSe4,Toxic,,11809,18663,9770,300,0.00018992,2.223175966,,0.020151134,3101.19894,3767.401,3.576041849,0.003801188,,1,FALSE,4,0,189.92,189.92,0.194515898,1.694515898,1.69452E-08,0.015765093,2.207410873,
36278,10.1002/aenm.201300937,RM x=20,AgSb(TePb)20,Toxic,,21055,5932,17535,300,-0.000295726,1.141922897,,0.028688551,902.0886361,3773.253563,3.576715991,0.007387935,,1,FALSE,4,215,-295.726,295.726,0.078131493,1.578131493,1.57813E-08,0.004270843,1.137652054,
36273,10.1063/1.4861845,2%W,Cr0.98W0.02N1,,,19700,394,16526,300,-0.000100756,0.828078078,9.34E-05,0.032135057,9379.143478,3778.044188,3.577267033,0.010868961,,1,TRUE,3,0,-100.756,100.756,0.419544279,1.919544279,1.91954E-08,0.054011044,0.774067034,
36271,10.1063/1.4979816,TiMn0.04NiSn,Ti1Mn0.023Ni1.015Sn1,Half-heusler,Half-Heusler,20853,21245,17361,300,-0.00020817,7.430555556,0.000135015,0.009218169,2510.040161,3780.748688,3.57757781,0.001135354,,1,TRUE,4,18,-208.17,208.17,0.166199074,1.666199074,1.6662E-08,0.01254668,7.418008876,
36267,10.1016/j.ceramint.2010.08.024,x=0.15,La1Co0.85Ni0.15O3,Perovskite,Perovskite,10654,507,8710,300,0.000150772,1.363078899,0.000117227,0.025992209,4972.934127,3781.96625,3.577717649,0.0062999,,1,TRUE,4,0,150.772,150.772,0.272597585,1.772597585,1.7726E-08,0.026445033,1.336633866,
36265,10.1016/j.jallcom.2013.05.019,La0.97Ba0.03CoO3,Ba0.03La0.97Co1O3,Perovskite,,25261,1739,20667,300,0.000258333,0.453345344,,0.059181818,1397.830607,3784.267313,3.577981806,0.018867134,,1,TRUE,4,0,258.333,258.333,0.10785057,1.60785057,1.60785E-08,0.006742508,0.446602836,
36263,10.1021/cm901766y,Dy_0.12,Ca0.88Dy0.12Mn1O3,Perovskite,,26970,587,21661,300,-6.49E-05,2.104092937,7.01E-05,0.023103598,16083.69141,3787.149938,3.5783125,0.004214243,,1,TRUE,4,0,-64.9,64.9,0.571504593,2.071504593,2.0715E-08,0.099952322,2.004140615,
36261,10.1016/j.ssc.2014.01.018,3.0 GPa,PbSe,Toxic,,14315,5324,12112,300,-0.000116675,1.648322148,,0.01942226,7622.254309,3788.522,3.578469814,0.005254288,,1,FALSE,2,0,-116.675,116.675,0.36574498,1.86574498,1.86574E-08,0.042663548,1.6056586,
36260,10.1007/s11664-011-1886-4,x=0.15,Mg2Ga1Si0.5Sn0.485Sb1,,,8529,2364,6998,300,-0.000183276,1.700477838,,0.002930608,3374.366542,3789.240188,3.578552135,0.005013389,,1,TRUE,5,15,-183.276,183.276,0.205982201,1.705982201,1.70598E-08,0.017269828,1.68320801,
36258,10.1088/0022-3727/42/5/055010,Ca1?ÃªÃ†xYxMnO3_0.12,Ca0.88Y0.12Mn1O3,Perovskite,,27155,3275,21835,300,-6.78E-05,2.086400279,7.18E-05,0.018868504,15330.33627,3790.313313,3.578675111,0.004243252,,1,TRUE,4,0,-67.8,67.8,0.557394095,2.057394095,2.05739E-08,0.09462163,1.991778649,
36251,10.1016/j.jssc.2013.04.015,x=30,Cu15Te27As5Se3,Toxic,,15911,3413,13507,300,0.000494899,0.30798246,,0.021499272,90.06410256,3803.106063,3.580138437,0.027545274,,1,FALSE,4,0,494.899,494.899,0.01403262,1.51403262,1.51403E-08,0.00040908,0.30757338,
36248,10.1016/j.ssc.2013.03.021,In0.5Pb0.2Co4Sb12,In0.5Co4Sb12Pb0.2,Skutterudite,Skutterudite,4803,5319,3538,300,-8.2E-05,2.843763441,9.97E-05,0.010257866,12314.22446,3805.113688,3.580367637,0.003060724,,1,FALSE,4,98,-82,82,0.49317236,1.99317236,1.99317E-08,0.073633115,2.770130326,
36246,10.1016/j.jallcom.2010.05.160,"500C,48h",CoSb3,Skutterudite,Skutterudite,5257,9594,3971,300,8.34E-05,9.279251825,,0.230040766,12072.13115,3807.338563,3.580621498,0.000921255,,1,TRUE,2,24,83.4,83.4,0.487256053,1.987256053,1.98726E-08,0.071971247,9.207280578,
36240,10.1016/j.jallcom.2016.07.197,x=0.02,Sr0.02Nd0.98Zn1Sb1O1,Antimonide,Antimonide,13523,9841,11304,300,0.000126722,1.779286082,0.000111173,0.018232044,6759.67912,3818.83825,3.581931264,0.0048815,,1,TRUE,5,0,126.722,126.722,0.335400133,1.835400133,1.8354E-08,0.037220148,1.742065934,
36231,10.1007/s11664-010-1400-4,Co4Sb12,CoSb3,Skutterudite,Skutterudite,5734,11094,4455,300,0.000109376,0.034391534,,0.007285198,8458.689714,3823.0175,3.582406286,-0.653063003,,1,TRUE,2,24,109.376,109.376,0.389497999,1.889497999,1.8895E-08,0.047948032,-0.013556498,
36219,10.1063/1.4894258,x=0.40,Cu0.6Ag0.4Bi1Se1O1,Toxic,,17813,409,15128,300,0.000144772,0.794266782,0.000128124,0.050333576,5424.395042,3834.046,3.583657319,0.011151364,,1,FALSE,5,0,144.772,144.772,0.287068481,1.787068481,1.78707E-08,0.029081296,0.765185486,
36216,10.1007/s13391-011-0306-5,x=0.0 y=0.0,CoSb3,Skutterudite,Skutterudite,3411,819,2291,300,9.22E-05,2.633519138,,0.006228374,10727.23525,3840.67025,3.584407021,0.003328303,,1,TRUE,2,24,92.2,92.2,0.4516591,1.9516591,1.95166E-08,0.062807719,2.570711419,
36212,10.1063/1.1629393,x=0.8,La1Co0.8Ni0.2O3,Perovskite,,25586,1894,20668,300,9.74E-05,1.394366197,,0.022659108,9977.095558,3840.948938,3.584438534,0.006401152,,1,TRUE,4,0,97.4,97.4,0.431859415,1.931859415,1.93186E-08,0.057823038,1.336543159,
36211,10.1039/c5tc01645b,x=0.05,Eu5Zn0.05In1.95Sb6,Antimonide,Antimonide,13187,2849,11020,300,0.000144828,1.127330661,,0.027567568,5433.172222,3842.819688,3.584650007,0.007789932,,1,TRUE,4,0,144.828,144.828,0.286929929,1.786929929,1.78693E-08,0.029126094,1.098204567,
36194,10.1016/j.actamat.2016.07.060,E,Ga11(Cu5Te8)3,Toxic,,15205,5872,12892,300,0.000169412,7.292745914,,0.011158857,4053.398058,3859.035938,3.586478823,0.001182145,,1,FALSE,3,327,169.412,169.412,0.232132192,1.732132192,1.73213E-08,0.021063064,7.27168285,
36191,10.1063/1.4979816,Ti0.96Mn0.04NiSn,Ti0.99Mn0.05Ni0.91Sn1.04,Half-heusler,Half-Heusler,20845,21245,17356,300,-5.47E-05,5.499231213,0.000149587,0.029081633,19754.62874,3862.877,3.58691088,0.001602629,,1,TRUE,4,17,-54.7,54.7,0.624033189,2.124033189,2.12403E-08,0.125878461,5.373352752,
36188,10.1016/j.jallcom.2017.06.075,300h,TePb,Toxic,,2570,18573,1655,300,1.24E-05,2.512,,0.434337349,88342.24505,3871.497313,3.587878962,0.004615539,,1,FALSE,2,10,12.4,12.4,0.898618629,2.398618629,2.39862E-08,0.635698064,1.876301936,
36185,10.1063/1.2041843,x-0.12,Al0.12Co1Si0.88,CoSi,,1885,1917,1160,300,4.15E-05,,,0.020717971,26398.91014,3875.793656,3.588360648,,,1,TRUE,3,12,41.5,41.5,0.699241837,2.199241837,2.19924E-08,0.174172763,-0.174172763,
36163,10.1063/1.4831668,SPS-A,FeSb2,Antimonide,,19634,2124,16466,300,-7.22E-06,6.019849515,,0.000230236,152813.0724,3893.432078,3.590332603,0.001769302,,1,TRUE,2,18,-7.22,7.22,0.939656046,2.439656046,2.43966E-08,1.118434008,4.901415507,
36153,10.1021/ic5014945,"Cu1.7Bi4.7-vMvSe8_M=In, v=0.0085",In0.0085Cu1.7Bi4.6915Se8,Toxic,,13062,1188,10910,300,-0.000115663,0.563775809,0.000128452,0.061552983,7954.124939,3902.125625,3.591301247,0.016723352,,1,FALSE,4,0,-115.663,115.663,0.368949748,1.868949748,1.86895E-08,0.044597579,0.51917823,
36152,10.1016/j.jallcom.2011.11.072,x=0.02,Ag0.06Bi1.98S3,Toxic,,6877,1696,5487,300,-0.000245593,0.774674016,0.000100542,0.042105263,1672.816728,3903.84775,3.591492872,0.011341349,,1,FALSE,3,0,-245.593,245.593,0.120370471,1.620370471,1.62037E-08,0.008131748,0.766542268,
36138,10.1016/j.jmat.2017.06.002,TiO1.80,Ti1O1.8,,,11651,18847,9603,300,-0.000129896,,7.21E-05,0.01318691,6664.038178,3917.942875,3.5930581,,,1,TRUE,2,0,-129.896,129.896,0.326347308,1.826347308,1.82635E-08,0.036512545,-0.036512545,
36134,10.1063/1.4799643,BiCuSeO,CuBiSeO,Toxic,,26840,378,21587,300,0.000356229,0.747952312,5.72E-05,0.025770239,464.7726271,3925.342625,3.59387757,0.011724445,,1,FALSE,4,0,356.229,356.229,0.046377555,1.546377555,1.54638E-08,0.002156142,0.74579617,
36132,10.1021/acsami.5b09327,x=0.0,y=0.0,CoSb3,Skutterudite,Skutterudite,4842,5708,3586,300,-0.000334211,1.343485343,8.77E-05,0.01626506,600.4270874,3927.20975,3.594084097,0.006525294,,1,TRUE,2,24,-334.211,334.211,0.056071405,1.556071405,1.55607E-08,0.002802922,1.340682421
36131,10.1103/physrevb.83.115201,In4Se2.35,In4Se2.35,Toxic,,14277,4770,12066,300,-0.000352798,0.842583762,6.07E-05,0.020061728,483.9161912,3927.562688,3.594123126,0.010411341,,1,TRUE,2,0,-352.798,352.798,0.047769779,1.547769779,1.54777E-08,0.002246973,0.840336789,
36123,10.1007/s11664-017-5607-5,2.0 at%Bi,Bi0.02Te1Pb0.98,Toxic,,2545,18569,1640,300,-9.18E-05,1.523495841,,0.0406722,11070.19284,3941.754063,3.595689524,0.006020338,,1,FALSE,3,10,-91.8,91.8,0.453219234,1.953219234,1.95322E-08,0.064867541,1.4586283,
36122,10.1039/c0jm01363c,Tl4ZrTe4,Zr(TlTe)4,Toxic,,14356,2730,12166,300,0.000335337,0.264640291,,0.149359046,594.8856975,3942.061563,3.595723402,0.033526534,,1,FALSE,3,40,335.337,335.337,0.055529759,1.555529759,1.55553E-08,0.002776087,0.261864204,
36120,10.1039/c5ce02143j,"(Zn,0.024)",Zn0.024Cu1.576Bi4.6S8,Toxic,,7759,7661,6315,300,-6.38E-05,0.579750663,7.22E-05,0.034555242,17075.48028,3943.63675,3.595896905,0.018654596,,1,FALSE,4,0,-63.8,63.8,0.57694981,2.07694981,2.07695E-08,0.106394747,0.473355916,
36119,10.1016/j.jmat.2018.04.001,x=0.005,Mn0.995Ag0.005Te2,Toxic,,15384,18749,13055,300,0.000247789,1.72803119,,0.01481567,1647.631783,3944.71075,3.596015164,0.005108292,,1,FALSE,3,19,247.789,247.789,0.118113167,1.618113167,1.61811E-08,0.007998164,1.720033026,
36118,10.1016/j.jallcom.2006.08.368,y=0.2,Co1Sn0.2Sb2.8,,,3570,1567,2405,300,1.08E-05,2.20359709,,0.00142478,103401.1276,3946.193727,3.596178402,0.006065362,,1,TRUE,3,23,10.8,10.8,0.911099244,2.411099244,2.4111E-08,0.747931142,1.455665948,
36114,10.1021/cm901766y,Yb_0.08,Ca0.92Yb0.08Mn1O3,Perovskite,,26974,587,21664,300,-0.0001004,2.264470725,0.000101314,0.068862275,9864.633554,3954.526125,3.597094449,0.003990034,,1,TRUE,4,0,-100.4,100.4,0.420833824,1.920833824,1.92083E-08,0.056844965,2.20762576,
36108,10.1016/j.jallcom.2015.10.052,Pb0.9Cl0.1-Sb2S3,Sb2Pb0.9S3Cl0.1,,,2589,9763,1676,300,-7.4E-05,0.087139918,8.48E-05,0.028993499,14498.8,3960.2275,3.597720135,-3.747142882,,1,FALSE,4,0,-74,74,0.528384503,2.028384503,2.02838E-08,0.088227424,-0.001087506,
36104,10.1016/j.jpcs.2014.04.008,x=0.030,Mg2Si0.97Bi0.03,Mg2Si,Mg2Si,8826,3177,7279,300,-8.92E-05,6.597627851,0.0015,0.067910448,11564.13989,3967.303563,3.598495432,0.001353607,,1,FALSE,3,8,-89.2,89.2,0.463492295,1.963492295,1.96349E-08,0.068118299,6.529509552,
36100,10.1016/j.jssc.2011.03.038,x=12,Ba4Al6Si17,Clathrate,,1106,3394,607,300,-1.03E-05,2.170433651,,0.002160562,109444.1253,3969.654719,3.598752733,0.006446624,,1,TRUE,3,94,-10.3,10.3,0.915034872,2.415034872,2.41503E-08,0.792934137,1.377499514,
36083,10.1109/ict.2007.4569439,Nd_x=0.1,Ca0.9Nd0.1Mn1O3,Perovskite,,27183,9094,21858,300,-5.89E-05,2.568332195,6.27E-05,0.011218418,18812.01417,3983.542563,3.600269462,0.003627234,,1,TRUE,4,0,-58.9,58.9,0.601843027,2.101843027,2.10184E-08,0.118619702,2.449712493,
36075,10.1016/j.jallcom.2015.10.052,Pb0.9Cl0.1-Bi2S3,Bi2Pb0.9S3Cl0.1,Toxic,,2588,9763,1676,300,-7.17E-05,0.099292695,7.31E-05,0.031605526,15152.9,3991.777313,3.601166305,1.741427014,0.240905277,1,FALSE,4,0,-71.7,71.7,0.538965645,2.038965645,2.03897E-08,0.092688728,0.006603967,
36074,10.1016/j.jpcs.2014.04.008,x=0.035,Mg2Si0.965Bi0.035,Mg2Si,Mg2Si,8827,3177,7279,300,-8.07E-05,6.703447418,0.001178896,0.049626866,13174.63417,3993.020688,3.60130156,0.001342963,,1,FALSE,3,8,-80.7,80.7,0.498730377,1.998730377,1.99873E-08,0.078997625,6.624449793,
36073,10.1016/j.intermet.2016.01.004,Cu2CdSn0.975In0.025Se4,Cd1In0.025Cu2Sn0.975Se4,Toxic,,14684,8698,12480,300,0.000343829,1.78918,,0.0176122,546.000546,3993.12325,3.601312715,0.00497882,,1,FALSE,5,0,343.829,343.829,0.051609831,1.551609831,1.55161E-08,0.002541539,1.786638461,
36071,10.1039/c2dt31346d,x=0.4,Ca3Co3.6Cu0.4O9,Perovskite,,27327,774,21957,300,0.000123321,5.867225994,0.00011303,0.00373278,7386.199822,3997.078625,3.601742691,0.001528127,,1,TRUE,4,0,123.321,123.321,0.345379292,1.845379292,1.84538E-08,0.040891021,5.826334973,
36061,10.1007/s11664-012-2365-2,Sm(2%),Ca0.98Sm0.02Mn1O3,Perovskite,,25432,11189,20559,300,-0.000215698,2.719551608,0.00010969,0.012006303,2436.305369,4008.658188,3.602999026,0.003297896,,1,TRUE,4,0,-215.698,215.698,0.155755857,1.655755857,1.65576E-08,0.012101781,2.707449827,
36056,10.1016/j.jmst.2014.01.002,Dy 0.10,Ca0.9Dy0.1Mn1O3,Perovskite,,26484,2987,21293,300,-7.64E-05,3.214126906,8.08E-05,0.006464955,14151.06697,4014.949438,3.60368008,0.002859964,,1,TRUE,4,0,-76.4,76.4,0.517564725,2.017564725,2.01756E-08,0.085652081,3.128474825,
36050,10.1039/c4ta05135a,Pb3Bi2S6_in-plane,Bi2(PbS2)3,Toxic,,9449,2802,7761,300,-5.81E-05,0.935384006,6.41E-05,0.021369863,19280.66038,4020.219156,3.604249729,0.011053184,,1,FALSE,3,0,-58.1,58.1,0.606008014,2.106008014,2.10601E-08,0.121815676,0.81356833,
36045,10.1039/c5tc01636c,x=1.40,Cu12Sb2.6Te1.4S13,Toxic,,7287,2844,5854,300,0.00013882,0.540730049,,0.064039409,6131.191432,4027.856438,3.605073983,0.017650295,,1,FALSE,4,0,138.82,138.82,0.3021825,1.8021825,1.80218E-08,0.033148578,0.507581471,
36042,10.1063/1.2362922,Ca0.9Ho0.1MnO3,Ca0.9Ho0.1Mn1O3,Perovskite,Perovskite,18144,1932,15356,300,-7.24E-05,2.024347037,,0.009792218,15121.95122,4030.239063,3.605330808,0.004650649,,1,TRUE,4,0,-72.4,72.4,0.53572306,2.03572306,2.03572E-08,0.092352314,1.931994723,
36039,10.1088/0256-307x/32/3/037201,x=0,Ba0.1Sr0.9Ti0.8Nb0.2O3,Perovskite,,27239,678,21900,300,-6.63E-05,8.425562797,7.31E-05,0.001994434,16737.28814,4035.818875,3.605931667,0.001080655,,1,TRUE,5,0,-66.3,66.3,0.56464858,2.06464858,2.06465E-08,0.103669855,8.321892942,
36034,10.1063/1.2181427,Tl2GeTe3,Tl2GeTe3,Toxic,,14166,1923,11941,300,0.000200855,0.302307368,0.000112513,0.118694362,2926.520215,4044.765438,3.606893341,0.031276664,,1,FALSE,3,28,200.855,200.855,0.177017157,1.677017157,1.67702E-08,0.014723474,0.287583894,
36029,10.1063/1.2041843,x-0.16,CoSi,CoSi,,1886,1917,1160,300,3.98E-05,,,0.024097737,28799.15452,4048.129063,3.60725435,,,1,TRUE,2,13,39.8,39.8,0.709564805,2.209564805,2.20956E-08,0.190900795,-0.190900795,
36022,10.1088/0022-3727/45/41/415401,"x=0.1,y=0.05",Sr2.7Gd0.3Ta0.1Ti1.9O7,Perovskite,,28529,3296,22942,300,-2.26E-05,3.812586882,2.57E-05,0.001926504,50850.34014,4058.569563,3.608372994,0.002622463,,1,TRUE,5,0,-22.6,22.6,0.822976538,2.322976538,2.32298E-08,0.354372441,3.458214441,
36014,10.1016/j.jallcom.2017.07.210,IIHP550,Ba8Cu4.5Si6Ge35.5,,,2380,18550,1520,300,-5.58E-05,0.881038648,,0.065803993,20342.91881,4064.184969,3.608973465,0.012103301,,1,TRUE,4,227,-55.8,55.8,0.618143602,2.118143602,2.11814E-08,0.12926767,0.751770978,
36013,10.1021/ja211952z,Cu2.15Zn0.85GeSe3.9,Zn0.85Cu2.15Ge1Se3.9,Toxic,,13820,3492,11550,300,4.44E-05,0.407566335,,0.041858222,25846.10925,4064.942563,3.609054413,0.038975511,,1,TRUE,4,0,44.4,44.4,0.681977495,2.181977495,2.18198E-08,0.169186886,0.238379449,
36011,10.1109/ict.2006.331230,"RS x=0.06,y=0.02",Mn0.06Al0.02Fe0.94Si1.98,,,22020,8975,18265,300,0.000103191,10.07020437,9.9E-05,0.002395588,9774.919614,4069.06725,3.609494868,0.000905169,,1,TRUE,4,15,103.191,103.191,0.410829256,1.910829256,1.91083E-08,0.056034607,10.01416976,
35998,10.1002/adem.201400183,B7C,B7C,,,19728,124,16558,300,0.000273652,5.790470479,,0.00877193,1259.978229,4077.1565,3.610357382,0.001570174,,1,TRUE,2,0,273.652,273.652,0.094508173,1.594508173,1.59451E-08,0.006027137,5.784443342,
35979,10.1039/c4dt03432e,x=0.06,In4Sn0.03Pb0.01Se2.9Cl0.06,Selenide,Selenide,13040,789,10877,300,-0.000198772,0.946543253,0.000124731,0.044369605,3038.932097,4098.285375,3.612602196,0.009798641,,1,FALSE,5,0,-198.772,198.772,0.180224547,1.680224547,1.68022E-08,0.015318265,0.931224988,
35976,10.1016/j.intermet.2014.06.014,Cu2Cd1-xZnxSnSe4_x=0.3,Zn0.3Cd0.7Cu2Sn1Se4,Toxic,,13138,1276,10983,300,0.000259547,2.734645641,9.94E-05,0.012018872,1495.246636,4105.585375,3.613375088,0.003353114,,1,FALSE,5,0,259.547,259.547,0.106727744,1.606727744,1.60673E-08,0.007207363,2.727438278,
35969,10.1007/s10832-008-9455-9,La,Sr2.85La0.15Ti2O7,Perovskite,,28464,2265,22869,300,8.32E-05,,7.31E-05,0.005846157,13080.01928,4112.702188,3.614127262,,,1,TRUE,4,0,83.2,83.2,0.488096875,1.988096875,1.9881E-08,0.078013036,-0.078013036,
35967,10.1016/j.ceramint.2012.07.009,x=0.07,Sr0.83La0.1Yb0.07Ti1O3,Perovskite,Perovskite,10523,514,8594,300,-9.52E-05,6.385964912,9.52E-05,0.008569595,11015.94802,4113.695875,3.614232181,0.001449594,,1,TRUE,5,0,-95.2,95.2,0.440128013,1.940128013,1.94013E-08,0.064117048,6.321847864,
35965,10.1016/j.ceramint.2014.08.033,M-0h,Ca0.9Yb0.1Mn1O3,Perovskite,,24637,529,19971,300,-0.000102677,1.47910506,0.000105748,0.026956522,9970.046849,4121.694563,3.615075805,0.006455897,,1,TRUE,4,0,-102.677,102.677,0.412653694,1.912653694,1.91265E-08,0.057207741,1.421897319,
35962,10.1063/1.3679561,Nd0.9Ca0.1CoO3,Ca0.1Nd0.9Co1O3,Perovskite,,25017,10444,20280,300,0.000163137,0.471432127,,0.09584256,4675.546912,4128.815063,3.61582543,0.020544765,,1,TRUE,4,0,163.137,163.137,0.245035189,1.745035189,1.74504E-08,0.024476982,0.446955145,
35958,10.1063/1.2786027,(d),Mg0.15Ti0.85S2,,,6992,1949,5594,300,-0.000283933,4.273801871,8.52E-05,0.006155303,1133.212211,4132.6435,3.616227943,0.002156807,,1,TRUE,3,0,-283.933,283.933,0.086492439,1.586492439,1.58649E-08,0.005393498,4.268408373,
35957,10.1109/ict.2007.4569439,Lu_x=0.2,Ca0.8Lu0.2Mn1O3,Perovskite,,27191,9094,21859,300,-5.12E-05,1.373571726,7.09E-05,0.020293331,22746.25268,4143.39475,3.617356311,0.007549675,,1,TRUE,4,0,-51.2,51.2,0.643148707,2.143148707,2.14315E-08,0.146245806,1.22732592,
35955,10.1039/c5tc01645b,x=0.025,Eu5Zn0.025In1.975Sb6,Antimonide,Antimonide,13186,2849,11020,300,0.000171552,1.025872302,,0.025945946,4243.463796,4144.738125,3.617497096,0.009191339,,1,TRUE,4,0,171.552,171.552,0.227889013,1.727889013,1.72789E-08,0.021996703,1.003875599,
35951,10.1021/cm404026k,x=2,Mn2Cu10Sb4S13,,,6677,612,5306,300,0.000215157,,,0.195348884,2541.343037,4154.959,3.618566743,,,1,TRUE,4,0,215.157,215.157,0.156483967,1.656483967,1.65648E-08,0.012629082,-0.012629082,
35933,10.1063/1.4793493,RuIn3,In3Ru,Expensive,,19887,2091,16648,300,-0.000419287,2.019885694,4.24E-05,0.007054658,237.3665086,4167.84325,3.619911377,0.00459918,,0,TRUE,2,17,-419.287,419.287,0.026929226,1.526929226,1.52693E-08,0.001087326,2.018798368,
35923,10.1021/cm901766y,Yb_0.12,Ca0.88Yb0.12Mn1O3,Perovskite,,26976,587,21664,300,-6.87E-05,1.755975711,7.89E-05,0.025748503,16659.39971,4176.78,3.620841601,0.005634359,,1,TRUE,4,0,-68.7,68.7,0.553086218,2.053086218,2.05309E-08,0.102609552,1.653366159,
35918,10.1021/acs.inorgchem.9b00453,Cu9.1Te4Cl3 cycle 3,Cu9.1Te4Cl3,Toxic,,27902,24828,22434,300,3.66E-05,,,0.037489429,32311.10933,4180.028844,3.621179279,,,1,FALSE,3,0,36.6,36.6,0.729411495,2.229411495,2.22941E-08,0.216104276,-0.216104276,
35904,10.2320/matertrans.e-mra2007837,Ag9TlTe5.5,Tl1Ag9Te5.5,Toxic,,14969,3982,12674,300,0.000421945,0.204561825,4.52E-05,0.061778041,231.6964503,4195.856688,3.622820646,0.045927756,,1,FALSE,3,126,421.945,421.945,0.026319191,1.526319191,1.52632E-08,0.001060928,0.203500897,
35900,10.1016/s0925-8388(03)00024-0,Fe2.6V0.4Si,V0.4Fe2.6Si1,Heusler,,11013,1478,9088,300,2.65E-06,10.96048386,3.71E-06,0.001671499,448740.6233,4197.831918,3.623025045,0.001218846,,1,TRUE,3,26,2.65,2.65,0.97741414,2.47741414,2.47741E-08,3.335149096,7.625334764,
35898,10.1039/c2cp23955h,x=0.005,Cu0.005Bi1.995S3,Toxic,,7546,4589,6111,300,-0.000268242,0.810175439,0.000103983,0.038695578,1381.681308,4198.059375,3.623048577,0.01163551,,1,FALSE,3,0,-268.242,268.242,0.099020237,1.599020237,1.59902E-08,0.006628009,0.80354743,
35895,10.1142/s1793604715500289,x=1%,Zn0.99Sb1,,,16521,981,14026,300,0.000342283,1.835816068,6.55E-05,0.013169133,585.3880523,4205.133313,3.623779768,0.00511029,,1,TRUE,2,14,342.283,342.283,0.052302269,1.552302269,1.5523E-08,0.002726098,1.83308997,
35894,10.1063/1.4979816,Ti0.97Mn0.03NiSn,Ti0.94Mn0.02Ni1.02Sn1.02,Half-heusler,Half-Heusler,20844,21245,17356,300,-0.000114478,7.362931642,0.000241806,0.029081633,8704.913832,4205.472125,3.623814759,0.001280813,,1,TRUE,4,18,-114.478,114.478,0.372738078,1.872738078,1.87274E-08,0.048906071,7.314025571,
35888,10.1016/j.nanoen.2015.03.036,x=0,Bi2S3,Toxic,,7536,4124,6094,300,-0.000418361,1.335222672,3.71E-05,0.013842282,242.3673008,4210.39575,3.624322919,0.007030559,,1,FALSE,2,0,-418.361,418.361,0.027145056,1.527145056,1.52715E-08,0.00111039,1.334112282,
35887,10.1016/j.jpcs.2014.01.002,Sm,Sr2.85Sm0.15Ti2O7,Perovskite,,28489,3175,22903,300,-6.39E-05,4.062300805,5.11E-05,0.005428089,18206.10241,4210.995563,3.624384784,0.002377158,,1,TRUE,4,0,-63.9,63.9,0.576452654,2.076452654,2.07645E-08,0.113412329,3.948888476,
35859,10.1016/s1002-0721(10)60577-7,rod-sphere,LaFe3CoSb12,Skutterudite,,4345,3342,3113,300,-3.8E-06,2.77782555,,0.296296296,317926.3566,4258.625508,3.629269451,0.021124074,,1,TRUE,4,96,-3.8,3.8,0.967772132,2.467772132,2.46777E-08,2.353709408,0.424116142,
35850,10.1007/s10853-012-6834-z,x=0.05_1523K,Ca0.9Y0.1Mn0.95Fe0.05O3,Perovskite,,27142,2960,21829,300,-0.000115584,2.347114964,0.000116417,0.015005666,8701.388889,4264.395438,3.62985747,0.004132219,,1,TRUE,5,0,-115.584,115.584,0.369201101,1.869201101,1.8692E-08,0.048793937,2.298321027,
