Repository: suchismitasarker/SKlearn-and-Lolopy-comparison

# SKlearn-and-Lolopy-comparison
SKlearn and Lolopy comparison
lolopy==1.1.1
matminer==0.7.8
matminer.egg==info
matplotlib==3.1.3
numpy==1.18.5
pandas==1.0.1
pymatgen==2019.12.22
python_ternary==1.0.7
scikit_learn==1.1.3
scipy==1.5.2
ternary==0.1

File: Data_Starry_2nd_gen_TC_model_Nov_22.csv (part 7 of 47)
,REFERENCE: doi,NAME,FORMULA,Family,PROPERTY: Material Family,IDENTIFIER: sampleid,IDENTIFIER: paperid,IDENTIFIER: figureid,PROPERTY: Temperature (K),PROPERTY: Seebeck coefficient (V/K),PROPERTY: Thermal conductivity (W*m^(-1)*K^(-1)),PROPERTY: Power factor (W*m^(-1)*K^(-2)),PROPERTY: ZT (-),PROPERTY: Electrical conductivity (S*m^(-1)),PROPERTY: sigma_E_0,PROPERTY: log sigma_E_0,PROPERTY: quality_factor,PROPERTY: log quality_factor,inexpensive,non-toxic,n_elements,electron_count,PROPERTY: Seebeck coefficient (muV/K),|S|(muV/K),,L,L*sigma*T,Electronic thermal conductivity,Lattice thermal conductivity,
35844,10.1063/1.4931361,x=0,Zn4Sb3,Zintl,Antimonide,16507,422,14007,300,0.00011645,1.028503554,0.000115876,0.034163687,8619.537827,4271.785375,3.630609425,0.009701355,,1,TRUE,2,55,116.45,116.45,0.366455087,1.866455087,1.86646E-08,0.048263941,0.980239613,
35842,10.1143/jjap.49.071101,SSR-bulk,Ca0.9Yb0.1Mn1O3,Perovskite,,24649,1372,19980,300,-6.9E-05,1.6085,7.51E-05,0.015107994,16945.93469,4274.646688,3.630900225,0.006338876,,1,TRUE,4,0,-69,69,0.551657671,2.051657671,2.05166E-08,0.104301771,1.504198229,
35837,10.1002/zaac.200700267,Yb11Sb9.3Ge0.5,Yb11Ge0.5Sb9.3,,,6415,5664,5076,300,2.21E-05,0.860647471,,0.009575757,54910.0994,4283.826484,3.631831871,0.020467627,,1,TRUE,3,0,22.1,22.1,0.826531507,2.326531507,2.32653E-08,0.383250229,0.477397242,
35830,10.1063/1.3505756,Ca1?ÃªÃ†xSrxMnO3_x=0.125,Sr0.125Ca0.875Mn1O3,Perovskite,,27311,10427,21948,300,-0.000371203,2.13003096,5.78E-05,0.008155689,426.5018734,4285.950563,3.632047157,0.004486632,,1,TRUE,4,0,-371.203,371.203,0.04076115,1.54076115,1.54076E-08,0.001971413,2.128059547,
35826,10.1016/j.physc.2015.06.015,SmFeAs0.8F0.2,Sm1Fe1As0.8F0.2,Toxic,,21393,4486,17809,300,-2.97E-05,0.706967414,,0.010975926,40973.95518,4288.666438,3.632322269,0.022889662,,1,FALSE,4,0,-29.7,29.7,0.774115275,2.274115275,2.27412E-08,0.279538492,0.427428922,
35823,10.1109/ict.2007.4569468,hot-pressed at 1073 for 2hrs,Ba4Al8Si15,Clathrate,,2196,9111,1350,300,-3.98E-05,0.934993006,,0.016786292,30488.57467,4293.704438,3.632832146,0.013186031,,1,TRUE,3,92,-39.8,39.8,0.709564805,2.209564805,2.20956E-08,0.202099445,0.732893561,
35821,10.1063/1.3651757,15hr 200C,FeSb2,Antimonide,,19666,6815,16497,300,3.17E-05,1.216950547,,0.000390675,38391.31501,4296.339781,3.633098621,0.010106691,,1,TRUE,2,18,31.7,31.7,0.76088286,2.26088286,2.26088E-08,0.260394798,0.956555749,
35817,10.1016/j.jmst.2014.01.002,Dy 0.08,Ca0.92Dy0.08Mn1O3,Perovskite,,26483,2987,21293,300,-9.2E-05,3.185483871,0.0001071,0.006807219,12037.39044,4297.824563,3.633248684,0.003073718,,1,TRUE,4,0,-92,92,0.452438495,1.952438495,1.95244E-08,0.070506793,3.114977078,
35807,10.1007/s11664-011-1517-0,x=0.8,Ti1Fe0.1Co0.8Ni0.1Sb1,,,12785,11139,10608,300,-0.000120324,4.055240793,,0.008521586,8283.592619,4314.783375,3.634958997,0.002397123,,1,TRUE,5,18,-120.324,120.324,0.354418854,1.854418854,1.85442E-08,0.046083751,4.009157042,
35806,10.1109/ict.2003.1287488,??-Na0.5CoO2,Na0.5Co1O2,,,18933,8854,15873,300,6.63E-05,2.762596096,,0.008761183,17922.46035,4316.090688,3.635090561,0.00362935,,1,TRUE,3,0,66.3,66.3,0.56464858,2.06464858,2.06465E-08,0.111010747,2.651585349,
35796,10.1039/c5cp05510e,x=0.20_Sn0.99,Na0.01Sn0.99Te0.2Se0.8,Toxic,,19492,4629,16363,300,0.000191613,0.860921625,0.000128864,0.04353818,3489.400452,4324.830375,3.635969079,0.011417882,,1,FALSE,4,0,191.613,191.613,0.191697589,1.691697589,1.6917E-08,0.017709031,0.843212594,
35788,10.1063/1.3003065,R=Yb,Ca0.9Yb0.1Mn1O3,Perovskite,,25965,1977,20897,300,-8.16E-05,2.002153702,9.34E-05,0.013769363,14110.47471,4331.775188,3.636665909,0.005033933,,1,TRUE,4,0,-81.6,81.6,0.49487589,1.99487589,1.99488E-08,0.084445937,1.917707765,
35768,10.1021/ic800463s,x=0.08_SC,Ca1Mn0.92Nb0.08O3,Perovskite,,27621,1170,22185,300,-0.00010197,0.822710077,,0.036416049,10654.7495,4363.014438,3.63978665,0.012757567,,1,TRUE,4,0,-101.97,101.97,0.415176427,1.915176427,1.91518E-08,0.061217175,0.761492902,
35757,10.1063/1.4979816,Ti0.80Mn0.20NiSn,Ti0.855Mn0.2Ni1.06Sn0.98,Half-heusler,Half-Heusler,20849,21245,17356,300,-3.28E-05,5.317541162,0.000149614,0.024489796,37776.28291,4376.91375,3.641167989,0.001929796,,1,TRUE,4,19,-32.8,32.8,0.753701694,2.253701694,2.2537E-08,0.255409418,5.062131744,
35754,10.1142/s0217979209052777,Ca2.7Bi0.3Co4O9_1223K,Ca2.7Co4Bi0.3O9,Toxic,,26801,1325,21557,300,0.000130802,2.038930163,0.000127552,0.033736626,7364.977266,4379.530188,3.641427524,0.004879511,,1,FALSE,4,0,130.802,130.802,0.323808351,1.823808351,1.82381E-08,0.040296921,1.998633242,
35753,10.1063/1.2718280,"x=0,y=0.2",Sr3Ti1.6Nb0.4O7,,,26277,10419,21147,300,3.99E-05,,,0.01260149,31009.95833,4379.571656,3.641431636,,,1,TRUE,4,0,39.9,39.9,0.708953374,2.208953374,2.20895E-08,0.205498656,-0.205498656,
35747,10.1016/j.jallcom.2016.07.197,x=0.04,Sr0.04Nd0.96Zn1Sb1O1,Antimonide,Antimonide,13525,9841,11304,300,9.75E-05,2.266625531,0.000114487,0.016574586,11382.4066,4387.920813,3.642258781,0.004441454,,1,TRUE,5,0,97.5,97.5,0.431487283,1.931487283,1.93149E-08,0.065954921,2.20067061,
35746,10.1002/aenm.201400348,Tl8.075Pb1.925Te6,Tl8.075Te6Pb1.925,Toxic,,13682,118,11422,300,8.52E-06,1.259214598,9.74E-06,0.014407635,145959.6933,4388.156773,3.642282135,0.050741935,,1,FALSE,3,67,8.52,8.52,0.929184206,2.429184206,2.42918E-08,1.063688945,0.195525653,
35734,10.1021/cm901766y,Yb_0.1,Ca0.9Yb0.1Mn1O3,Perovskite,,26975,587,21664,300,-8.24E-05,1.981556485,9.32E-05,0.032035928,14178.78365,4403.315875,3.643779841,0.005173246,,1,TRUE,4,0,-82.4,82.4,0.491474694,1.991474694,1.99147E-08,0.084710067,1.896846418,
35733,10.1016/j.physb.2014.08.016,LCOA1,La2Cu1Ag0.01O4,,,25796,4454,20791,300,0.00028708,2.631274793,,0.010861866,1164.472691,4404.959,3.64394187,0.003737041,,1,TRUE,4,0,287.08,287.08,0.084177502,1.584177502,1.58418E-08,0.005534194,2.625740599,
35720,10.1039/c5tc01645b,x=0.2,Eu5Zn0.2In1.8Sb6,,,13189,2849,11020,300,0.000117241,1.160860659,,0.011351351,8836.128475,4424.086063,3.645823567,0.008861583,,1,TRUE,4,0,117.241,117.241,0.363964743,1.863964743,1.86396E-08,0.049410696,1.111449963,
35719,10.1103/physrevb.85.035202,Eu1,Eu(MgBi)2,Toxic,,19110,4807,16023,300,0.00021035,5.647580265,0.000139735,0.014388489,2863.654161,4425.3495,3.645947576,0.0017499,,1,FALSE,3,0,210.35,210.35,0.163104844,1.663104844,1.6631E-08,0.014287671,5.633292594,
35715,10.1016/j.actamat.2015.08.040,Cu10.0Co2.0Sb4S13,Co2Cu10Sb4S13,Skutterudite,,6582,79,5208,300,0.000244068,0.487388918,0.000115927,0.125534136,1931.818182,4428.693813,3.646275655,0.020626694,,1,TRUE,4,0,244.068,244.068,0.121963375,1.621963375,1.62196E-08,0.009400015,0.477988903,
35712,10.1002/pssa.201228397,Ge3Sb2Te6 200c,Ge3(SbTe3)2,Toxic,,10034,15262,8177,300,0.000295711,0.678672986,9.25E-05,0.040300184,1059.183244,4429.609563,3.646365448,0.014645119,,1,FALSE,3,58,295.711,295.711,0.078141596,1.578141596,1.57814E-08,0.005014623,0.673658363,
35706,10.1016/j.jallcom.2010.04.014,x=0.2,Ca2.8Yb0.2Co4O9,,,16388,1656,13890,300,0.000130824,1.041096327,,0.036604969,7463.930096,4439.580375,3.647341923,0.009879197,,1,TRUE,4,0,130.824,130.824,0.323746945,1.823746945,1.82375E-08,0.040836959,1.000259368,
35699,10.1016/j.jallcom.2016.07.197,x=0.03,Sr0.03Nd0.97Zn1Sb1O1,Antimonide,Antimonide,13524,9841,11304,300,0.000110297,2.180379421,0.000117802,0.01878453,9723.071281,4447.981875,3.648163009,0.004660921,,1,TRUE,5,0,110.297,110.297,0.386417763,1.886417763,1.88642E-08,0.055025323,2.125354098,
35694,10.1021/ic500026t,SnCMn3,Mn3SnC,,,1863,1183,1143,300,3.46E-06,8.683684211,,0.00060278,364963.5036,4450.815143,3.648439557,0.001649755,,1,TRUE,3,0,3.46,3.46,0.970612866,2.470612866,2.47061E-08,2.705050583,5.978633628,
35684,10.1016/j.jmat.2018.04.001,x=0,MnTe2,Toxic,,15383,18749,13055,300,0.000321386,1.907599349,,0.005312279,791.9148594,4462.883313,3.649615532,0.005221761,,1,FALSE,2,19,321.386,321.386,0.062626362,1.562626362,1.56263E-08,0.003712401,1.903886948,
35682,10.1021/ic401203r,Ge129.3P42.7Te21.53,Ge129.3Te21.53P42.7,Clathrate,Clathrate,686,1179,328,300,0.00050012,0.788304,2.53E-05,0.01,99.51740714,4464.880563,3.649809846,0.012624898,,1,FALSE,3,859,500.12,500.12,0.013415033,1.513415033,1.51342E-08,0.000451833,0.787852167,
35680,10.1016/j.materresbull.2010.01.023,NP1373,Ca0.96Sm0.04Mn1O3,Perovskite,,24703,3805,20040,300,-9.9E-05,3.001924748,,0.011026789,11366.75263,4467.867375,3.650100273,0.003389477,,1,TRUE,4,0,-99,99,0.425943626,1.925943626,1.92594E-08,0.065675174,2.936249574,
35670,10.1088/0022-3727/42/5/055010,Ca1?ÃªÃ†xYxMnO3_0.1,Ca0.9Y0.1Mn1O3,Perovskite,,27154,3275,21835,300,-8.29E-05,2.487976488,0.000100378,0.021622602,14297.34278,4474.3015,3.650725246,0.004149667,,1,TRUE,4,0,-82.9,82.9,0.489360828,1.989360828,1.98936E-08,0.085327721,2.402648767,
35668,10.1039/c5dt00910c,Cu2.2Zn0.8SnSe3.8Te0.2,Zn0.8Cu2.2Sn1Te0.2Se3.8,Toxic,,14607,7739,12410,300,9.77E-05,1.447742206,,0.025462794,11583.24434,4477.21825,3.651008265,0.007222969,,1,FALSE,5,0,97.7,97.7,0.43074398,1.93074398,1.93074E-08,0.067092838,1.380649368,
35664,10.1016/s1003-6326(08)60326-x,Cu1.0,Cu(Te4Mo3)2,Toxic,,18973,5508,15915,300,-5.71E-06,3.682119205,,0.000497744,222400.7772,4482.931984,3.65156215,0.004861392,,1,FALSE,3,94,-5.71,5.71,0.951967734,2.451967734,2.45197E-08,1.635958589,2.046160616,
35661,10.1016/j.physleta.2005.08.039,(c),Nd0.05Ti1S2,,,7559,4924,6127,300,-9.36E-05,1.879843486,,0.01654703,12302.16723,4488.31075,3.652082918,0.005530153,,1,TRUE,3,0,-93.6,93.6,0.446240805,1.946240805,1.94624E-08,0.07182894,1.808014546,
35656,10.1016/s1003-6326(08)60326-x,Cu2.0,CuTe4Mo3,Toxic,,18974,5508,15915,300,-4.66E-06,3.178807947,,0.000596274,273296.9053,4490.749418,3.652318822,0.008495536,,1,FALSE,3,52,-4.66,4.66,0.9606238,2.4606238,2.46062E-08,2.017442609,1.161365338,
35651,10.1063/1.3236635,BBG2,Ba4Ga8Ge15,Clathrate,,812,2004,437,300,0.00013378,1.20042471,,0.031420866,7280,4492.808563,3.652517914,0.008616034,,1,TRUE,3,92,133.78,133.78,0.315601208,1.815601208,1.8156E-08,0.03965273,1.16077198,
35647,10.1109/ict.2003.1287510,1273K,Mg3Sb2,,,19154,8868,16064,300,0.000257652,4.047349936,0.000129257,0.01945316,1676.285555,4502.234188,3.653428081,0.002482925,,1,TRUE,2,16,257.652,257.652,0.108485589,1.608485589,1.60849E-08,0.008088843,4.039261093,
35642,10.1016/j.jmat.2016.05.009,x=0 vol %,CdCu2SnSe4,Toxic,,11808,18663,9770,300,0.000346691,3.534974761,,0.005037783,596.7265512,4511.497,3.654320673,0.002845334,,1,FALSE,4,0,346.691,346.691,0.050352072,1.550352072,1.55035E-08,0.002775409,3.532199352,
35638,10.1021/cm901766y,Y_0.1,Ca0.9Y0.1Mn1O3,Perovskite,,26981,587,21667,300,-8.41E-05,2.473398363,0.000100688,0.021940035,14175.9448,4514.549688,3.654614437,0.004210762,,1,TRUE,4,0,-84.1,84.1,0.484324569,1.984324569,1.98432E-08,0.084389027,2.389009336,
35618,10.1016/j.ceramint.2010.08.024,x=0.10,La1Co0.9Ni0.1O3,Perovskite,Perovskite,10653,507,8710,300,0.00018873,1.540715929,0.000141172,0.029566405,3787.929706,4537.398,3.656806875,0.006640976,,1,TRUE,4,0,188.73,188.73,0.196521634,1.696521634,1.69652E-08,0.019278914,1.521437015,
35611,10.1016/j.jallcom.2013.10.104,Ba8Ga16Ge30,Ba4Ga8Ge15,Clathrate,,729,1757,371,300,-5.86E-05,1.746365911,8.36E-05,0.016040776,21605.35849,4545.826438,3.65761285,0.006304197,,1,TRUE,3,92,-58.6,58.6,0.603401532,2.103401532,2.1034E-08,0.136334232,1.610031679,
35604,10.1063/1.3505756,Ca1?ÃªÃ†xSrxMnO3_x=0.25,Sr0.25Ca0.75Mn1O3,Perovskite,,27312,10427,21948,300,-0.000306816,1.795665635,8.64E-05,0.0145,956.7516787,4552.372688,3.658237809,0.00566159,,1,TRUE,4,0,-306.816,306.816,0.071007802,1.571007802,1.57101E-08,0.004509193,1.791156442,
35597,10.1002/adem.201400183,B10C,B10C,,,19731,124,16558,300,0.00027821,4.680308822,,0.009356725,1336.358268,4559.682063,3.658934561,0.002173201,,1,TRUE,2,0,278.21,278.21,0.090866665,1.590866665,1.59087E-08,0.006377903,4.673930919,
35582,10.1039/c5tc01636c,x=1.81,Cu12Sb2.19Te1.81S13,Toxic,,7288,2844,5854,300,0.000190797,0.484916096,,0.086206897,3723.577236,4570.62625,3.65997571,0.021819732,,1,FALSE,4,0,190.797,190.797,0.193050836,1.693050836,1.69305E-08,0.018912617,0.466003479,
35580,10.1002/adfm.201601486,y=0,Cu1.85Ag0.15Sn1Se3,Toxic,,14508,5989,12316,300,0.000198183,1.341112847,0.000125719,0.027972579,3413.151464,4571.20775,3.660030959,0.007688589,,1,TRUE,4,0,198.183,198.183,0.18114198,1.68114198,1.68114E-08,0.017213977,1.32389887,
35574,10.1039/c2cp23955h,x=0.01,Cu0.01Bi1.99S3,Toxic,,7547,4589,6111,300,-0.000634221,0.756842105,8.44E-06,0.002572224,21.55794173,4585.232063,3.661361321,0.013498264,,1,FALSE,3,0,-634.221,634.221,0.004222101,1.504222101,1.50422E-08,9.72838E-05,0.756744821,
35564,10.1016/j.materresbull.2020.110841,Bi0.975Sm0.025CuSeO,Sm0.025Cu1Bi0.975Se1O1,Toxic,,28563,27544,22979,300,0.000265121,0.774794451,0.000107533,0.045405405,1566.787004,4590.66575,3.661875673,0.013324619,,1,FALSE,5,0,265.121,265.121,0.101720557,1.601720557,1.60172E-08,0.007528665,0.767265786,
35563,10.1039/c5dt00910c,Cu2.2Zn0.8SnSe3.6Te0.4,Zn0.8Cu2.2Sn1Te0.4Se3.6,Toxic,,14609,7739,12410,300,7.53E-05,2.017665481,,0.015912352,16462.6683,4590.692,3.661878156,0.005336373,,1,FALSE,5,0,75.3,75.3,0.52249601,2.02249601,2.0225E-08,0.099887043,1.917778438,
35562,10.1039/c5tc01636c,x=1.85,Cu12Sb2.15Te1.85S13,Toxic,,7293,2844,5855,300,0.00019132,0.479253112,,0.086346049,3717.459811,4591.520688,3.661956545,0.022186816,,1,FALSE,4,0,191.32,191.32,0.192182403,1.692182403,1.69218E-08,0.01887186,0.460381252,
35559,10.1063/1.4913967,x=1,NbTe2,Toxic,,13715,206,11449,300,7.79E-06,3.785313345,,0.000906071,167241.1876,4595.563918,3.662338811,0.003995001,,1,FALSE,2,17,7.79,7.79,0.935050096,2.435050096,2.43505E-08,1.22172201,2.563591335,
35555,10.1016/j.jallcom.2015.10.052,PbS0.9Cl0.1-CaS,Ca1Pb1S1.9Cl0.1,,,2591,9763,1676,300,-8.08E-05,0.087139918,0.000105263,0.044636638,15153.4,4596.442438,3.662421826,-2.271726973,,1,FALSE,4,0,-80.8,80.8,0.498300623,1.998300623,1.9983E-08,0.090843146,-0.003703228,
35554,10.1016/j.jallcom.2015.10.052,PbS,PbS,,,2586,9763,1676,300,-0.00023306,1.22777489,6.14E-05,0.00828593,2281.069519,4598.659938,3.662631295,0.008418085,,1,FALSE,2,0,-233.06,233.06,0.134104232,1.634104232,1.6341E-08,0.011182516,1.216592374,
35545,10.1021/ic5014945,"Cu1.7Bi4.7-vMvSe8_M=In, v=0.0255",In0.0255Cu1.7Bi4.6745Se8,Toxic,,13063,1188,10910,300,-0.000112927,0.547679325,0.000126319,0.064390653,9723.938142,4603.963938,3.663131913,0.020779011,,1,FALSE,4,0,-112.927,112.927,0.37775531,1.87775531,1.87776E-08,0.054777529,0.492901796,
35543,10.7566/jpsj.84.044706,x=0.10,Cu3Sn0.1Sb0.9S4,,,4491,3631,3266,300,8.05E-05,3.910714286,,0.007450778,15257.45149,4608.479688,3.663557678,0.002688731,,1,TRUE,4,0,80.5,80.5,0.499590999,1.999590999,1.99959E-08,0.091525988,3.819188298,
35541,10.1007/s11664-013-2778-6,50N,Ca0.9Yb0.1Mn1O3,Perovskite,,27089,2518,21793,300,-9.87E-05,2.033876221,0.000113124,0.016968254,11773.48752,4611.345375,3.663827651,0.005225041,,1,TRUE,4,0,-98.7,98.7,0.42704663,1.92704663,1.92705E-08,0.068064178,1.965812043,
35540,10.1016/j.jallcom.2014.02.060,x=0.15,Zn3.85In0.15Sb3,,,17486,9699,14891,300,3.28E-05,0.715530649,,0.308037195,39896.30494,4613.529375,3.66403329,0.023584997,,1,TRUE,3,53,32.8,32.8,0.753701694,2.253701694,2.2537E-08,0.26974311,0.445787539,
35533,10.1007/s11664-009-0775-6,E-CFNO,Fe0.98Cu1Ni0.02O1.99,,,23822,11079,19352,300,0.000268487,8.183126249,,0.003920525,1515.819101,4618.640625,3.664514171,0.001258447,,1,TRUE,4,0,268.487,268.487,0.09881132,1.59881132,1.59881E-08,0.007270526,8.175855723,
35515,10.1016/j.mssp.2015.02.053,MP-2,Mn0.04Sn0.25Te1Pb0.71,Toxic,,14925,3943,12629,300,0.000188394,0.865072588,,0.039033457,3890.087138,4641.255938,3.666635518,0.012222542,,1,FALSE,4,10,188.394,188.394,0.197091694,1.697091694,1.69709E-08,0.019805504,0.845267084,
35511,10.1088/0953-8984/25/7/075804,"x=0.00, polycrystalline",GeBi4Te7,Toxic,,9461,3221,7773,300,-0.000102791,0.313317276,,0.103204047,11216.28273,4644.002,3.666892398,0.041480572,,1,FALSE,3,66,-102.791,102.791,0.412248354,1.912248354,1.91225E-08,0.064344955,0.248972321,
35509,10.1063/1.3311558,x=0.2,Ce0.8Cu0.2Se2,Toxic,,13310,2008,11125,300,0.000241068,2.274132925,0.000119598,0.019489623,2098.053138,4644.466,3.666935788,0.004569582,,1,TRUE,3,0,241.068,241.068,0.125158742,1.625158742,1.62516E-08,0.010229008,2.263903917,
35508,10.1063/1.4916528,pureBi2S3,Bi2S3,Toxic,,7037,2180,5631,300,-0.000344309,0.861128527,,0.026314045,631.6238493,4645.031938,3.666988704,0.012056834,,1,FALSE,2,0,-344.309,344.309,0.051396714,1.551396714,1.5514E-08,0.002939697,0.85818883,
35498,10.1063/1.4831668,HD2-R,FeSb2,Antimonide,,19639,2124,16466,300,-1.21E-05,3.290944667,,0.000167359,108814.3546,4649.540328,3.667410019,0.004146138,,1,TRUE,2,18,-12.1,12.1,0.90094565,2.40094565,2.40095E-08,0.783772054,2.507172613,
35495,10.1002/pssa.201330475,x=0.1,Ca0.9Yb0.1Mn0.98Nb0.02O3,Perovskite,Perovskite,24811,4535,20135,300,-7.6E-05,2.058315496,9.44E-05,0.020898379,16492.70531,4651.135125,3.667558957,0.005294236,,1,TRUE,5,0,-76,76,0.519352511,2.019352511,2.01935E-08,0.099913758,1.958401738,
35493,10.1039/c5cp00739a,In2O3,In2O3,Perovskite,,28000,4618,22514,300,-0.000240674,6.181459566,,0.012099644,2112.676056,4655.259375,3.667943883,0.001680424,,1,TRUE,2,0,-240.674,240.674,0.125584573,1.625584573,1.62558E-08,0.010303001,6.171156565,
35485,10.1039/c4dt02206h,x=1.8,Ca5Al0.2In1.8Sb6,,,6250,784,4941,300,0.000389935,,,0.011454117,373.3068189,4662.58325,3.668626599,,,1,TRUE,4,46,389.935,389.935,0.034682896,1.534682896,1.53468E-08,0.001718723,-0.001718723,
35481,10.1063/1.3099589,Ba8Ni6Ge40,Ba4Ni3Ge20,Clathrate,,2252,10156,1416,300,-8.25E-05,1.8313897,,0.017331186,14988.5733,4664.709375,3.668824591,0.005968217,,1,TRUE,3,118,-82.5,82.5,0.491051192,1.991051192,1.99105E-08,0.08952905,1.74186065,
35480,10.1039/c4ta02386b,x=0,Mg3Sb2,Antimonide,Antimonide,13178,2793,11008,300,0.00058405,0.949849295,1.28E-05,0.002716049,39.26638177,4665.811563,3.668927195,0.010945089,,1,TRUE,2,16,584.05,584.05,0.006506759,1.506506759,1.50651E-08,0.000177465,0.94967183,
35479,10.1063/1.4975603,x=0.20,Na0.01Sn0.8Pb0.2Se1,Toxic,,2913,18601,1947,300,0.000144726,0.919047619,,0.048572607,6607.142857,4667.3765,3.669072835,0.011754925,,1,FALSE,4,0,144.726,144.726,0.287182341,1.787182341,1.78718E-08,0.035424507,0.883623112,
35475,10.1016/j.jmat.2016.05.009,x=5 vol %,CdCu2SnSe4,Toxic,,11811,18663,9770,300,0.000134997,2.912908598,,0.01511335,7457.582096,4672.597125,3.669558337,0.003622818,,1,FALSE,4,0,134.997,134.997,0.312307424,1.812307424,1.81231E-08,0.040546294,2.872362304,
35446,10.1021/ic5014945,"Cu1.7Bi4.7-vMvSe8_M=Zn, v=0.0085",Zn0.0085Cu1.7Bi4.6915Se8,Toxic,,13060,1188,10910,300,-0.000109446,0.62194756,0.000132636,0.075043328,10367.08861,4689.790563,3.671153448,0.018530093,,1,FALSE,4,0,-109.446,109.446,0.389263028,1.889263028,1.88926E-08,0.058758472,0.563189088,
35439,10.1002/pssr.201308274,Cu2.15Zn0.85SnSe4,Zn0.85Cu2.15Sn1Se4,Toxic,,14264,4505,12047,300,9.37E-05,2.338234677,,0.017513135,12857.96017,4696.996438,3.671820231,0.004623377,,1,TRUE,4,0,93.7,93.7,0.44585628,1.94585628,1.94586E-08,0.075059228,2.263175449,
35438,10.1021/ic1016559,SPS specimen,Ba8Ge40.7Au5.3,,,2103,8544,1293,300,0.000111889,,,0.187618102,10059.94094,4698.9995,3.672005399,,,0,TRUE,3,231,111.889,111.889,0.381150738,1.881150738,1.88115E-08,0.056772796,-0.056772796,
35436,10.1016/j.jallcom.2010.05.160,Before,CoSb3,Skutterudite,Skutterudite,5256,9594,3971,300,8.9E-05,9.674694802,,0.239947268,13750.81967,4701.179313,3.672206816,0.001091689,,1,TRUE,2,24,89,89,0.464292109,1.964292109,1.96429E-08,0.08103188,9.593662922,
35433,10.1007/s11664-009-0668-8,x=0,In0.5Ag0.5Sn4Te10Pb5,Toxic,,16420,11047,13928,300,0.000241382,0.975334308,,0.088363481,2121.054577,4712.659938,3.673266102,0.010875428,,1,FALSE,5,102,241.382,241.382,0.124820408,1.624820408,1.62482E-08,0.010338998,0.96499531,
35426,10.1016/j.jssc.2019.121022,Ga0.01_In2O3(ZnO)3,Zn3In2Ga0.02O6.03,ZnO,ZnO,24743,21363,20086,300,-5.66E-05,2.058928164,7.69E-05,0.011328976,23263.55438,4718.652313,3.673817978,0.005511598,,1,TRUE,4,0,-56.6,56.6,0.613895209,2.113895209,2.1139E-08,0.147530148,1.911398016,
35414,10.1063/1.4900953,x=0.2,La1Bi1Se0.2S1.8O1,Toxic,,7028,2166,5621,300,-7.89E-05,,9.59E-05,0.036218006,16052.50665,4729.721563,3.674835575,,,1,FALSE,5,0,-78.9,78.9,0.506529652,2.006529652,2.00653E-08,0.096629492,-0.096629492,
35412,10.1016/j.scriptamat.2014.12.014,Ba0.30CoO2,Ba0.3Co1O2,,,24931,5204,20217,300,6.82E-05,3.131285656,,0.008229763,19027.94093,4734.124063,3.675239635,0.003501805,,1,TRUE,3,0,68.2,68.2,0.555475356,2.055475356,2.05548E-08,0.117334391,3.013951265,
35406,10.1063/1.3493269,x=0.1,In4Te0.1Se2.9,Toxic,,15877,332,13462,300,-0.00034523,1.152860874,7.69E-05,0.014003389,637.6134401,4739.511875,3.675733616,0.009181487,,1,FALSE,3,0,-345.23,345.23,0.050990258,1.550990258,1.55099E-08,0.002966797,1.149894077,
35399,10.1002/pssa.201330475,x=0.05,Ca0.95Yb0.05Mn0.98Nb0.02O3,Perovskite,Perovskite,24809,4535,20135,300,-9.62E-05,2.033782136,0.000114881,0.027892306,12551.21755,4752.517938,3.676923765,0.005398827,,1,TRUE,5,0,-96.2,96.2,0.436350114,1.936350114,1.93635E-08,0.072910655,1.960871481,
35391,10.1039/c5tc02326b,Sm0.53,Yb13.47Sm0.53Mn1Sb11,Zintl,Antimonide,13205,2852,11034,300,2.95E-05,0.877272727,,0.018927445,45760.42092,4760.726406,3.677673224,0.019153022,,1,TRUE,4,0,29.5,29.5,0.775451107,2.275451107,2.27545E-08,0.312376801,0.564895926,
35380,10.1016/j.jallcom.2008.10.031,"SrTiO3(1473K,1h)",SrTiO3,Perovskite,Perovskite,26577,1615,21378,300,-0.000227551,4.49679782,0.000140506,0.014628206,2524.867416,4772.873375,3.678779913,0.002370843,,1,TRUE,3,0,-227.551,227.551,0.140626681,1.640626681,1.64063E-08,0.012427095,4.484370725,
35375,10.1016/j.ssc.2006.10.025,z=0,CoSb3,Skutterudite,Skutterudite,4780,5299,3519,300,0.000107361,11.05319517,,0.003703704,10850.3749,4775.212813,3.678992731,0.000967788,,1,TRUE,2,24,107.361,107.361,0.396322953,1.896322953,1.89632E-08,0.061727445,10.99146773,
35367,10.1063/1.4861845,1%W,Cr0.99W0.01N1,,,19701,394,16526,300,-9.77E-05,1.715295941,0.000115943,0.019631029,12397.6102,4787.391938,3.680098984,0.006488359,,1,TRUE,3,0,-97.7,97.7,0.43074398,1.93074398,1.93074E-08,0.071809834,1.643486107,
35363,10.1007/s11664-009-0975-0,Ni2.0Mo6S8,NiMo3S4,Perovskite,,18956,2339,15894,300,8.35E-06,1.699631351,,0.000878096,162698.0902,4790.759648,3.680404383,0.020901423,,1,TRUE,3,0,8.35,8.35,0.93054694,2.43054694,2.43055E-08,1.186336036,0.513295315,
35356,10.1007/s11664-012-2331-z,x=0,K2Bi8Se13,Toxic,,13494,2448,11295,300,-0.00017961,0.348325786,0.000146536,0.115032,4471.667162,4807.534,3.681922364,0.032841269,,1,FALSE,3,0,-179.61,179.61,0.212595906,1.712595906,1.7126E-08,0.022974477,0.325351309,
35348,10.1063/1.3699038,55nm,Sr0.3La0.7Co1O3,Perovskite,,25604,2055,20682,300,1.18E-05,5.120016637,,0.002097375,115627.8229,4819.457547,3.682998159,0.002510052,,1,TRUE,4,0,11.8,11.8,0.903278698,2.403278698,2.40328E-08,0.833657651,4.286358986,
35341,10.1016/j.jmat.2018.04.001,x=0.01,Mn0.99Ag0.01Te2,Toxic,,15385,18749,13055,300,0.000202747,1.612404782,,0.02471701,3418.629398,4831.3445,3.684068006,0.006744452,,1,FALSE,3,19,202.747,202.747,0.174153364,1.674153364,1.67415E-08,0.01716993,1.595234852,
35339,10.1063/1.4933277,Cu2+xMg1-xSnSe4 (x=0.075),Mg0.925Cu2.075Sn1Se4,Toxic,,13387,2198,11195,300,7.03E-05,2.147157191,0.00012443,0.01514841,18753.24965,4832.787813,3.684197728,0.005303308,,1,TRUE,4,0,70.3,70.3,0.545509814,2.045509814,2.04551E-08,0.115079869,2.032077322,
35338,10.1016/j.jpcs.2014.04.008,x=0.010,Mg2Si0.99Bi0.01,Mg2Si,Mg2Si,8822,3177,7279,300,-0.000118327,9.406713929,0.002372093,0.028731343,9519.100923,4833.078,3.684223804,0.001150997,,1,FALSE,3,8,-118.327,118.327,0.360573181,1.860573181,1.86057E-08,0.053132952,9.353580977,
35332,10.1016/j.intermet.2014.06.014,Cu2Cd1-xZnxSnSe4_x=0.8,Zn0.8Cd0.2Cu2Sn1Se4,Toxic,,13144,1276,10983,300,0.000169076,2.715464971,0.000145268,0.01641835,5099.019669,4835.043188,3.684400358,0.004004492,,1,FALSE,5,0,169.076,169.076,0.23280555,1.73280555,1.73281E-08,0.026506829,2.688958142,
35327,10.1002/adem.201400183,B8C,B8C,,,19729,124,16558,300,0.000253795,4.902181246,,0.013450292,1884.62355,4839.51075,3.684801459,0.002203229,,1,TRUE,2,0,253.795,253.795,0.112153374,1.612153374,1.61215E-08,0.009114907,4.893066339,
35325,10.1063/1.3117943,n=2 5%,Sr3Ti1.9Nb0.1O7,,,28434,1998,22841,300,0.000146031,,,0.03442623,6743.376214,4840.361625,3.684877809,,,1,TRUE,4,0,146.031,146.031,0.283969645,1.783969645,1.78397E-08,0.036089935,-0.036089935,
35318,10.1002/adfm.201601486,x=0.15,Cu1.85Ag0.15Sn1Se3,Toxic,,14505,5989,12311,300,0.000197412,1.341794319,0.000125709,0.032234432,3652.059897,4846.861438,3.685460604,0.008155276,,1,TRUE,4,0,197.412,197.412,0.182349959,1.682349959,1.68235E-08,0.018432128,1.323362191,
35311,10.7566/jpsj.84.044706,x=0.05,Cu3Sn0.05Sb0.95S4,,,4490,3631,3266,300,0.000202153,3.371257485,,0.012869294,3459.083446,4854.509188,3.686145327,0.003223937,,1,TRUE,4,0,202.153,202.153,0.175047437,1.675047437,1.67505E-08,0.017382387,3.353875098,
35308,10.1007/s11664-010-1474-z,(b)x=0.05,Ti0.95Co0.05S2,,,8209,11118,6729,300,-0.000169034,3.321479444,0.00013572,0.012566591,5127.515864,4859.623938,3.686602663,0.003284929,,1,TRUE,3,0,-169.034,169.034,0.232889857,1.732889857,1.73289E-08,0.026656261,3.294823183,
35285,10.1007/s11664-013-2778-6,25N,Ca0.9Yb0.1Mn1O3,Perovskite,,27088,2518,21793,300,-0.000107966,2.725732899,0.000116354,0.012880204,11001.63788,4880.634375,3.688476274,0.004081651,,1,TRUE,4,0,-107.966,107.966,0.394261305,1.894261305,1.89426E-08,0.062519931,2.663212968,
35271,10.1063/1.3505756,Ca1?ÃªÃ†xSrxMn0.98Mo0.02O3_x=0.5,Sr0.5Ca0.5Mn0.98Mo0.02O3,Perovskite,,27318,10427,21948,300,-0.000127744,1.702786378,0.000135736,0.023628282,8536.186001,4884.854313,3.688851616,0.006568263,,1,TRUE,5,0,-127.744,127.744,0.332458121,1.832458121,1.83246E-08,0.04692661,1.655859768,
35269,10.1016/j.matchemphys.2011.09.010,x=0.015,Ag0.015Bi1.985S3,Toxic,,7446,3720,6012,300,-0.00037405,0.734090066,6.71E-05,0.029235643,470.4142012,4886.044375,3.688957407,0.014870703,,1,FALSE,3,0,-374.05,374.05,0.039772921,1.539772921,1.53977E-08,0.002172993,0.731917073,
35255,10.1016/j.actamat.2013.03.031,after HPT,D1.1Ba0.03Sr0.01Yb0.02Fe2.4Ni1.6Sb12,Skutterudite,,4874,5837,3618,300,9.94E-05,0.794642857,,0.345605051,12379.83251,4897.982688,3.690017246,0.015081394,,1,TRUE,7,0,99.4,99.4,0.424477384,1.924477384,1.92448E-08,0.071474123,0.723168734,
35249,10.1109/ict.2005.1519905,CoSb3,CoSb3,Skutterudite,Skutterudite,5118,8912,3829,300,-8.43E-05,14.41166762,0.000142479,0.002481156,15353.08361,4903.618313,3.690516658,0.000762866,,1,TRUE,2,24,-84.3,84.3,0.483490246,1.983490246,1.98349E-08,0.091358075,14.32030955,
35247,10.1016/j.mseb.2008.12.029,x=0.6,Mg2Si0.4Sn0.6,Mg2Si,Mg2Si,9242,3908,7607,300,-0.000453197,1.672461972,,0.018999275,188.4751589,4905.204125,3.690657085,0.006537124,,1,TRUE,3,8,-453.197,453.197,0.020103312,1.520103312,1.5201E-08,0.000859505,1.671602467,
35243,10.1007/s11664-012-2365-2,Dy(2%),Ca0.98Dy0.02Mn1O3,Perovskite,,25434,11189,20559,300,-0.000180732,2.867029606,0.000140627,0.020673828,4507.372405,4910.995125,3.691169503,0.003845956,,1,TRUE,4,0,-180.732,180.732,0.210549503,1.710549503,1.71055E-08,0.023130251,2.843899355,
35229,10.1021/ic800463s,x=0.05_SSR,Ca1Mn0.95Nb0.05O3,Perovskite,,27618,1170,22185,300,-0.000129627,2.776861431,,0.01940907,8408.231253,4926.808625,3.692565693,0.004017867,,1,TRUE,4,0,-129.627,129.627,0.327104974,1.827104974,1.8271E-08,0.046088163,2.730773268,
35209,10.1039/c3ta14021k,B,Yb9Mn4.2Sb9,Antimonide,Antimonide,13125,2778,10969,300,4.85E-05,0.650247301,,0.02600686,28778.03532,4953.879313,3.694945422,0.024115913,,1,TRUE,3,0,48.5,48.5,0.658294126,2.158294126,2.15829E-08,0.186334394,0.463912907,
35204,10.1007/s11664-016-4880-z,S1,ZnCu2SnSe4,Toxic,,14999,11023,12706,300,7.87E-05,1.663880529,0.00010425,0.030048493,16891.68702,4964.606875,3.695884864,0.007084738,,1,TRUE,4,0,78.7,78.7,0.507403732,2.007403732,2.0074E-08,0.101725307,1.562155222,
35185,10.1016/j.jallcom.2015.10.052,PbS0.9Cl0.1-SrS,Sr1Pb1S1.9Cl0.1,,,2590,9763,1676,300,-8.19E-05,0.10622428,7.89E-05,0.034203042,16134.8,4978.010625,3.697055819,1.237070137,0.092394323,1,FALSE,4,0,-81.9,81.9,0.493597692,1.993597692,1.9936E-08,0.0964989,0.00972538,
35172,10.1063/1.3556645,x=0.001,Fe1Sb1.999Te0.001,Toxic,,17709,6794,15049,300,-1.53E-05,6.587890422,,0.001370192,92482.04857,4989.21975,3.698032633,0.001878576,,1,FALSE,3,18,-15.3,15.3,0.876431656,2.376431656,2.37643E-08,0.659331803,5.928558619,
35171,10.1021/ic800463s,x=0.02_SC,Ca1Mn0.98Nb0.02O3,Perovskite,,27617,1170,22185,300,-0.000184145,0.86449316,,0.019097029,4397.677794,4989.402438,3.698048535,0.013188923,,1,TRUE,4,0,-184.145,184.145,0.204444876,1.704444876,1.70444E-08,0.022486798,0.842006362,
35169,10.1039/c4ra03054k,Ag1-xInZnxSe2_x=0.1,Zn0.1In1Ag0.9Se2,Toxic,,14634,5085,12438,300,-0.000169633,,,0.115902025,5228.07,4990.501125,3.698144158,,,1,TRUE,4,0,-169.633,169.633,0.231690361,1.731690361,1.73169E-08,0.027160195,-0.027160195,
35167,10.1021/cm061195y,0.2,Ba8Cu5.8Ge40.2,,,1271,7419,1285,300,0.000135997,6.115798056,,0.031067845,7876.248385,4996.536375,3.698669053,0.001832564,,1,TRUE,3,234,135.997,135.997,0.309626691,1.809626691,1.80963E-08,0.042759208,6.073038848,
35165,10.1016/j.materresbull.2010.01.023,CP1623,Ca0.96Sm0.04Mn1O3,Perovskite,,24702,3805,20040,300,-0.000109693,4.138925621,,0.009587067,11012.66117,4998.0535,3.698800901,0.002730887,,1,TRUE,4,0,-109.693,109.693,0.388435048,1.888435048,1.88844E-08,0.062390086,4.076535535,
35148,10.1063/1.3505756,Ca1?ÃªÃ†xSrxMnO3_x=0,CaMnO3,Perovskite,,27310,10427,21948,300,-0.000366173,2.842105263,7E-05,0.007437126,530.190427,5025.713438,3.701197722,0.003942668,,1,TRUE,3,0,-366.173,366.173,0.042567518,1.542567518,1.54257E-08,0.002453564,2.839651699,
35145,10.1002/adma.201400515,Cu2S,Cu2S,,,7652,6018,6232,300,0.000293336,0.356787612,0.000109218,0.082757717,1236.431905,5029.919188,3.701561008,0.031914283,,1,TRUE,2,0,293.336,293.336,0.079757969,1.579757969,1.57976E-08,0.005859789,0.350927823,
35143,10.1016/j.jssc.2019.121022,Ga0.005_In2O3(ZnO)3,Zn3In2Ga0.01O6.015,ZnO,ZnO,24766,21363,20086,300,-6.16E-05,2.080239655,8.86E-05,0.013943355,22627.8008,5031.804563,3.701723765,0.005792875,,1,TRUE,4,0,-61.6,61.6,0.587996383,2.087996383,2.088E-08,0.141740299,1.938499356,
35141,10.1016/j.jallcom.2016.07.197,x=0.05,Sr0.05Nd0.95Zn1Sb1O1,Antimonide,Antimonide,13527,9841,11304,300,9.63E-05,2.27093827,0.000122192,0.016574586,13279.0832,5034.098188,3.701921682,0.0051115,,1,TRUE,5,0,96.3,96.3,0.435974112,1.935974112,1.93597E-08,0.077123884,2.193814386,
35139,10.1109/ict.2007.4569432,Ag8Tl2Te5,Tl2Ag8Te5,Toxic,,16137,9088,13683,300,0.000656662,0.376304285,6.04E-06,0.004781543,18.24381765,5034.533625,3.701959246,0.029811284,,1,FALSE,3,116,656.662,656.662,0.003479456,1.503479456,1.50348E-08,8.22876E-05,0.376221997,
35137,10.1007/s11664-010-1274-5,Yb3.8Sn0.2Sb3,Yb3.8Sm0.2Sb3,Antimonide,Antimonide,13619,10673,11377,300,-4.69E-06,3.6177807,,0.00906147,304312.3114,5036.761434,3.702151381,0.008075414,,1,TRUE,3,0,-4.69,4.69,0.960375395,2.460375395,2.46038E-08,2.24616757,1.37161313,
35135,10.1021/cm200994t,Tl2SnTe3,Tl2SnTe3,Toxic,,15896,7434,13484,300,0.000242184,0.236493631,,0.291184573,2246.940836,5039.104438,3.702353359,0.049688287,,1,FALSE,3,28,242.184,242.184,0.123960402,1.623960402,1.62396E-08,0.010946829,0.225546802,
35131,10.1016/j.jmat.2018.04.001,x=0.02,Mn0.98Ag0.02Te2,Toxic,,15386,18749,13055,300,0.00017581,1.262922509,,0.034385566,4909.084377,5044.563375,3.702823582,0.009074459,,1,FALSE,3,19,175.81,175.81,0.219675582,1.719675582,1.71968E-08,0.025326098,1.237596411,
35130,10.1039/c4dt02206h,x=0.0,Ca5(AlSb3)2,,,6247,784,4941,300,0.000381085,,,0.020948768,447.6470366,5045.22,3.702880109,,,1,TRUE,3,46,381.085,381.085,0.037432517,1.537432517,1.53743E-08,0.002064681,-0.002064681,
35129,10.1109/ict.2007.4569439,Ho_x=0.1,Ca0.9Ho0.1Mn1O3,Perovskite,,27184,9094,21858,300,-6.53E-05,2.043535942,8.87E-05,0.015889631,21288.9614,5045.445844,3.702899549,0.005889325,,1,TRUE,4,0,-65.3,65.3,0.569537282,2.069537282,2.06954E-08,0.132174898,1.911361044,
35124,10.1016/j.matchemphys.2011.09.010,x=0.005,Ag0.005Bi1.995S3,Toxic,,7444,3720,6012,300,-0.0003855,0.697925134,6.78E-05,0.029242455,426.035503,5054.154188,3.703648487,0.016177137,,1,FALSE,3,0,-385.5,385.5,0.036034594,1.536034594,1.53603E-08,0.001963216,0.695961918,
35116,10.1016/j.jmat.2017.06.002,TiO1.76,Ti1O1.76,,,11650,18847,9603,300,-0.000103281,,9.12E-05,0.020188449,12164.99664,5070.117313,3.705018008,,,1,TRUE,2,0,-103.281,103.281,0.410510633,1.910510633,1.91051E-08,0.069724066,-0.069724066,
35106,10.1039/c3ra23197f,inorganic,Bi2Te3,Toxic,,19554,5073,16407,300,-0.000106985,0.292917683,0.000132082,0.142283728,11612.9,5085.312938,3.706317683,0.049813185,,1,FALSE,2,28,-106.985,106.985,0.39760967,1.89760967,1.89761E-08,0.066110254,0.226807429,
35103,10.1016/j.jallcom.2009.04.144,"0.05,0.05",Ba0.05Ca2.8Co4Ag0.15O9,,,24888,1629,20183,300,0.000130742,2.518442623,,0.021322957,8570.493948,5092.530063,3.706933601,0.004588365,,1,TRUE,5,0,130.742,130.742,0.323975881,1.823975881,1.82398E-08,0.046897123,2.4715455,
35100,10.1021/acs.chemmater.5b00801,x=1.6,In1.6Co3Sn0.4S2,Perovskite,,6712,634,5334,300,6.36E-06,,,0.001405783,227131.2736,5098.366547,3.707431056,,,1,TRUE,4,0,6.36,6.36,0.946648349,2.446648349,2.44665E-08,1.667131067,-1.667131067,
35093,10.1007/s11664-017-5607-5,4.0 at%Bi,Bi0.04Te1Pb0.96,Toxic,,2546,18569,1640,300,-0.000106605,1.27047,,0.085993983,11746.05157,5117.690438,3.709074012,0.009467911,,1,FALSE,3,10,-106.605,106.605,0.398914321,1.898914321,1.89891E-08,0.066914237,1.203555763,
35091,10.1016/j.jallcom.2013.05.019,La0.99Ba0.01CoO3,Ba0.01La0.99Co1O3,Perovskite,,25260,1739,20667,300,0.000396035,0.576442815,,0.033545455,381.7844026,5118.26925,3.709123129,0.019839425,,1,TRUE,4,0,396.035,396.035,0.032906179,1.532906179,1.53291E-08,0.001755719,0.574687096,
35086,10.1002/adma.200900409,x=0,CdCu2SnSe4,Toxic,,26776,152,21528,300,0.000235076,2.786857719,,0.01132708,2481.582349,5122.194375,3.709456055,0.004111865,,1,FALSE,4,0,235.076,235.076,0.131793729,1.631793729,1.63179E-08,0.012148292,2.774709427,
35085,10.1088/0953-8984/26/48/485801,x=0.8,Ba8Ni0.8Ge42.2,,,1004,3231,551,300,-1.18E-05,2.730027548,,0.001267606,122977.3463,5122.428688,3.709475921,0.006222632,,1,TRUE,3,192,-11.8,11.8,0.903278698,2.403278698,2.40328E-08,0.88664651,1.843381038,
35076,10.1063/1.4952393,Ca3SnO,Ca3SnO,,,23535,10402,19193,300,9.49E-05,1.710376203,,0.020286055,13787.84928,5126.181188,3.709793952,0.007005138,,1,TRUE,3,0,94.9,94.9,0.441267749,1.941267749,1.94127E-08,0.080297721,1.630078482,
35055,10.1038/srep40436,x=1.0,Cu1.98S1,,,15452,18834,13121,300,0.000119109,,,0.04432772,10037.72272,5147.758063,3.711618127,,,1,TRUE,2,0,119.109,119.109,0.358150595,1.858150595,1.85815E-08,0.055954801,-0.055954801,
35051,10.1088/0022-3727/44/29/295404,x=0,Cu3SbSe4,Toxic,,19408,3289,16276,300,0.000177264,2.227159582,,0.018581874,4928.022208,5152.503625,3.712018306,0.005211313,,1,TRUE,3,0,177.264,177.264,0.216939247,1.716939247,1.71694E-08,0.025383344,2.201776238,
35034,10.1016/j.jallcom.2006.08.368,y=0.5,Co1Sn0.5Sb2.5,,,3573,1567,2405,300,8.32E-06,3.547099462,,0.001142436,176258.6044,5171.888438,3.713649148,0.005100442,,1,TRUE,3,23,8.32,8.32,0.930787629,2.430787629,2.43079E-08,1.285341705,2.261757757,
35031,10.1007/s10853-014-8023-8,#1,Mg2Si,Mg2Si,Mg2Si,8802,2972,7260,300,-9.97E-05,4.162629061,0.000110738,0.015159165,13029.31596,5176.135188,3.71400561,0.002820855,,1,TRUE,2,8,-99.7,99.7,0.423381016,1.923381016,1.92338E-08,0.075181017,4.087448044,
35030,10.1016/j.jpcs.2014.04.008,x=0.020,Mg2Si0.98Bi0.02,Mg2Si,Mg2Si,8824,3177,7279,300,-0.000107982,9.407188811,0.001604651,0.054850746,11671.24119,5178.84575,3.714232976,0.001235043,,1,FALSE,3,8,-107.982,107.982,0.394206928,1.894206928,1.89421E-08,0.066323238,9.340865573,
35025,10.1016/j.nanoen.2015.04.024,Bi2Se3,Bi2Se3,Toxic,,14064,4125,11862,300,-7.52E-05,0.457972942,,0.077999466,18638.4,5188.172906,3.715014441,0.033662581,,1,FALSE,2,0,-75.2,75.2,0.522946632,2.022946632,2.02295E-08,0.113113466,0.344859476,
35024,10.1007/s11664-016-4669-0,Ag_cross,Ba8Ga(AgGe8)5,Clathrate,,2334,10966,1479,300,-0.00013277,1.442616697,,0.035377712,8515.939318,5189.88,3.715157316,0.00827508,,1,TRUE,4,229,-132.77,132.77,0.318361113,1.818361113,1.81836E-08,0.046455159,1.396161538,
35023,10.1021/ic5014945,Cu1.7Bi4.7Se8,Cu1.7Bi4.7Se8,Toxic,,13055,1188,10909,300,-0.000144878,0.547037314,0.000153579,0.087489605,7333.538159,5190.225063,3.71518619,0.022727296,,1,FALSE,3,0,-144.878,144.878,0.286806279,1.786806279,1.78681E-08,0.039310836,0.507726478,
35022,10.3938/jkps.63.2153,Mg2Si0.7Sn0.3Bi0.01,Mg2Si0.7Sn0.3Bi0.01,Mg2Si,Mg2Si,9157,3575,7532,300,-0.000207917,1.786955199,,0.024719904,3456.407733,5190.78875,3.715233355,0.006532175,,1,FALSE,4,8,-207.917,207.917,0.166561956,1.666561956,1.66656E-08,0.017280953,1.769674246,
35017,10.1088/0022-3727/47/11/115303,x=0.025,Ag0.025Pb0.975S1,,,7327,3302,5882,300,7.98E-05,3.6,0.000103359,0.005503497,17410.3362,5200.351188,3.716032673,0.003315344,,1,FALSE,3,0,79.8,79.8,0.502614887,2.002614887,2.00261E-08,0.104598595,3.495401405,
35013,10.1016/j.jssc.2013.07.027,x=0.4,In0.4Ag1Sb0.6Te2,Toxic,,14597,3415,12402,300,5.97E-05,0.329773646,,0.008377145,24234.38364,5200.567813,3.716050764,0.066851307,,1,FALSE,4,26,59.7,59.7,0.597706665,2.097706665,2.09771E-08,0.152509884,0.177263762,
35007,10.1063/1.4794733,Cu2ZnSnSe4 (x=0),Zn0.91Cu2.23Sn0.9Se3.94,Toxic,,12723,182,10548,300,0.000235916,1.370393901,,0.065902646,2497.546382,5206.01175,3.716505144,0.008536503,,1,TRUE,4,0,235.916,235.916,0.130842807,1.630842807,1.63084E-08,0.012219317,1.358174584,
35006,10.1155/2013/815925,Mg2.2Si0.7Sn0.3Sb0.01,Mg2.2Si0.7Sn0.3Sb0.01,Mg-based,,8820,3057,7274,300,-0.00018673,1.818540279,0.000147855,0.024746223,4450.794062,5206.690688,3.716561778,0.006456157,,1,TRUE,4,8,-186.73,186.73,0.199939316,1.699939316,1.69994E-08,0.022698239,1.79584204,
35001,10.1002/aenm.201500360,x=0,SnSe,Toxic,,19476,120,16338,300,0.00056314,0.891544095,1.67E-05,0.01176306,55.93611606,5214.526375,3.717214868,0.013033479,,1,TRUE,2,0,563.14,563.14,0.00779202,1.50779202,1.50779E-08,0.00025302,0.891291075,
34996,10.1016/j.jallcom.2009.04.076,NdGdS3,NdGdS3,,,6871,1626,5485,300,-0.000152653,0.959314438,,0.059764313,6711.627093,5222.173063,3.71785126,0.01258083,,1,TRUE,3,0,-152.653,152.653,0.26821292,1.76821292,1.76821E-08,0.035602757,0.923711681,
34990,10.1088/0953-8984/26/48/485801,x=1.0,Ba8NiGe42,,,1005,3231,551,300,-1.54E-05,2.785123967,,0.002676056,95959.59596,5227.055719,3.71825713,0.005575037,,1,TRUE,3,194,-15.4,15.4,0.875676437,2.375676437,2.37568E-08,0.683906853,2.101217114,
34988,10.1063/1.4933277,Cu2+xMg1-xSnSe4 (x=0.05),Mg0.95Cu2.05Sn1Se4,Toxic,,13386,2198,11195,300,9.31E-05,2.09936461,9.38E-05,0.021971529,14422.93259,5231.343938,3.718613274,0.005783373,,1,TRUE,4,0,93.1,93.1,0.448168408,1.948168408,1.94817E-08,0.084294905,2.015069705,
34983,10.1109/ict.2006.331357,Pd-0at.%,TlAgTe,Toxic,,16124,9047,13675,300,0.000548732,0.247223384,2.05E-05,0.026143202,66.36509801,5234.125938,3.718844168,0.047221734,,1,FALSE,3,19,548.732,548.732,0.008822515,1.508822515,1.50882E-08,0.000300399,0.246922985,
34977,10.1016/j.jssc.2013.04.015,x=25,Cu25Te54(As5Se2)3,Toxic,,15909,3413,13507,300,0.000658906,0.359208926,,0.006929863,18.50242309,5240.475688,3.71937071,0.032507985,,1,FALSE,4,0,658.906,658.906,0.003412793,1.503412793,1.50341E-08,8.34503E-05,0.359125476,
34967,10.1007/s11664-009-0668-8,x=0.05,In0.45Ag0.5Sn4Te10Pb5,Toxic,,16421,11047,13928,300,0.000197897,0.924248822,,0.082647296,3930.495426,5246.27425,3.71985099,0.012912689,,1,FALSE,5,102,197.897,197.897,0.181589139,1.681589139,1.68159E-08,0.019828435,0.904420387,
34961,10.1063/1.2811936,3.65,Ba0.24Co4Sb12.87,Skutterudite,Skutterudite,3945,1952,2688,300,-0.000128514,2.410869565,5.77E-05,0.012624991,9090.404255,5252.646125,3.720378143,0.004954179,,1,TRUE,3,100,-128.514,128.514,0.330258595,1.830258595,1.83026E-08,0.049913372,2.360956193,
34959,10.1007/s11664-015-4275-6,X27,Ba5.19Nd8.54Ti18O54,,,23814,10945,19344,300,-0.000110382,1.532922152,0.000138796,0.057757633,11487.61288,5261.074938,3.721074488,0.007980334,,1,TRUE,4,0,-110.382,110.382,0.386134716,1.886134716,1.88613E-08,0.065001556,1.467920596,
34958,10.1039/c5dt00910c,Cu2.2Zn0.8SnSe3.7Te0.3,Zn0.8Cu2.2Sn1Te0.3Se3.7,Toxic,,14608,7739,12410,300,8.34E-05,1.730708638,,0.023906281,16708.07453,5266.649,3.721534375,0.0071962,,1,FALSE,5,0,83.4,83.4,0.487256053,1.987256053,1.98726E-08,0.099609667,1.631098971,
34947,10.1002/pssr.200701302,Ag8GeTe6,Ag8GeTe6,Toxic,,15035,4500,12755,300,0.000516086,0.000251748,2.53E-05,0.030365712,97.78794185,5280.101563,3.722642276,-63.59797795,,1,FALSE,3,120,516.086,516.086,0.01169005,1.51169005,1.51169E-08,0.000443475,-0.000191727,
