Repository: suchismitasarker/SKlearn-and-Lolopy-comparison

# SKlearn-and-Lolopy-comparison
SKlearn and Lolopy comparison
lolopy==1.1.1
matminer==0.7.8
matminer.egg==info
matplotlib==3.1.3
numpy==1.18.5
pandas==1.0.1
pymatgen==2019.12.22
python_ternary==1.0.7
scikit_learn==1.1.3
scipy==1.5.2
ternary==0.1

File: Data_Starry_2nd_gen_TC_model_Nov_22.csv (part 8 of 47)
,REFERENCE: doi,NAME,FORMULA,Family,PROPERTY: Material Family,IDENTIFIER: sampleid,IDENTIFIER: paperid,IDENTIFIER: figureid,PROPERTY: Temperature (K),PROPERTY: Seebeck coefficient (V/K),PROPERTY: Thermal conductivity (W*m^(-1)*K^(-1)),PROPERTY: Power factor (W*m^(-1)*K^(-2)),PROPERTY: ZT (-),PROPERTY: Electrical conductivity (S*m^(-1)),PROPERTY: sigma_E_0,PROPERTY: log sigma_E_0,PROPERTY: quality_factor,PROPERTY: log quality_factor,inexpensive,non-toxic,n_elements,electron_count,PROPERTY: Seebeck coefficient (muV/K),|S|(muV/K),,L,L*sigma*T,Electronic thermal conductivity,Lattice thermal conductivity,
34942,10.1002/adma.200900409,x=0.025,Cd0.975Cu2.025Sn1Se4,Toxic,,26775,152,21528,300,0.0001738,2.685338578,,0.014534469,5268.610794,5285.759688,3.723107414,0.004428525,,1,FALSE,4,0,173.8,173.8,0.223515199,1.723515199,1.72352E-08,0.027241592,2.658096986,
34923,10.2497/jjspm.59.121,MQ,Bi2Te2.85Se0.15,Toxic,Bi2Te3,17791,1050,15115,300,5.53E-05,,,0.022222222,26787.66983,5300.19525,3.724291869,,,1,FALSE,3,0,55.3,55.3,0.620813765,2.120813765,2.12081E-08,0.170434977,-0.170434977,
34920,10.1039/c3tc31241k,Bi2Te3 nanoparticles,Bi2Te3,Toxic,,8253,11506,6769,300,-0.000162338,0.568376703,0.000160434,0.084303222,6063.157895,5303.055,3.724526131,0.021976397,,1,FALSE,2,28,-162.338,162.338,0.246728801,1.746728801,1.74673E-08,0.031772078,0.536604625,
34917,10.1039/c4ta05135a,Pb5Bi6Se14_in-plane,Bi6Pb5Se14,Toxic,,9439,2802,7750,300,-8.8E-05,0.576791809,0.000121678,0.06442953,15745.7847,5307.156313,3.724861879,0.024453103,,1,FALSE,3,0,-88,88,0.468311929,1.968311929,1.96831E-08,0.092977848,0.483813961,
34899,10.1016/j.physb.2014.08.016,LCOA0,La2CuO4,,,25793,4454,20791,300,0.000351274,3.483951118,,0.00695675,667.1822234,5320.037313,3.725914678,0.003404755,,1,TRUE,3,0,351.274,351.274,0.048401516,1.548401516,1.5484E-08,0.003099198,3.48085192,
34893,10.1039/c4ta01395f,WO2.90,W1O2.9,,,24036,2794,19482,300,-3.12E-05,3.882268067,0.267485667,0.001484109,48430.9324,5328.638563,3.726616263,0.003352145,,1,TRUE,2,0,-31.2,31.2,0.764169606,2.264169606,2.26417E-08,0.328967535,3.553300532,
34876,10.1002/adem.201400183,B6C,B6C,,,19727,124,16558,300,0.000303118,6.825475352,,0.005263158,1172.117855,5342.539938,3.727747777,0.001745111,,1,TRUE,2,0,303.118,303.118,0.073307951,1.573307951,1.57331E-08,0.005532307,6.819943045,
34874,10.1016/s1002-0721(14)60073-9,Sr2.7LaTi2O7Ag0.15,Sr2.7La1Ti2Ag0.15O7,Perovskite,,27976,3346,22487,300,-6.76E-05,6.213921964,0.000102476,0.006741515,21685.6667,5344.499625,3.727907051,0.001959094,,1,TRUE,5,0,-67.6,67.6,0.558355948,2.058355948,2.05836E-08,0.133910463,6.080011501,
34873,10.1021/acs.chemmater.9b00585,CdAg2Bi6Se11 n=6,CdAg2Bi6Se11,Toxic,,27888,24826,22417,300,-5.63E-05,0.544280443,8.97E-05,0.048742148,26543.19686,5345.725125,3.728006624,0.032098945,,1,FALSE,4,0,-56.3,56.3,0.615484924,2.115484924,2.11548E-08,0.168455198,0.375825245,
34868,10.1021/ja307910u,PbSeTlx_x=0,PbSe,Toxic,,13929,3499,11691,300,0.000457002,1.445777698,3.38E-05,0.006998828,196.5601966,5346.616875,3.728079065,0.008243443,,1,FALSE,2,0,457.002,457.002,0.019454587,1.519454587,1.51945E-08,0.000895993,1.444881705,
34867,10.1039/c4ta05135a,PbBi2S4_in-plane,Bi2PbS4,Toxic,,9459,2802,7767,300,-0.000152969,0.664110083,0.000158523,0.073632539,6845.878136,5347.115313,3.72811955,0.018942952,,1,FALSE,3,0,-152.969,152.969,0.267483265,1.767483265,1.76748E-08,0.036299925,0.627810158,
34866,10.1063/1.4896435,x=0.07,Ag1Sn0.07Sb0.93Te2,Toxic,,10663,204,8717,300,0.000121108,,0.000250413,0.120302467,10168.06723,5349.641063,3.728324644,,,1,FALSE,4,26,121.108,121.108,0.352031548,1.852031548,1.85203E-08,0.056494744,-0.056494744,
34853,10.2320/matertrans.e-mra2007837,Ag9TlTe5.3,Tl1Ag9Te5.3,Toxic,,14968,3982,12674,300,0.0002811,0.235430172,0.00011809,0.154090282,1517.510962,5354.76975,3.728740801,0.052222188,,1,FALSE,3,124,281.1,281.1,0.088630799,1.588630799,1.58863E-08,0.007232294,0.228197878,
34848,10.1016/j.physb.2014.08.016,LCOA5,La2Cu1Ag0.05O4,,,25800,4454,20791,300,0.00024898,2.544978198,,0.018007067,2210.335859,5366.072563,3.729656541,0.00471639,,1,TRUE,4,0,248.98,248.98,0.116906675,1.616906675,1.61691E-08,0.01072172,2.534256478,
34842,10.1038/srep40436,x=0.9,Cu1.98Se0.1S0.9,Toxic,,15451,18834,13121,300,0.000153214,,,0.128745427,6853.500516,5368.953875,3.729889673,,,1,TRUE,3,0,153.214,153.214,0.266918918,1.766918918,1.76692E-08,0.036328739,-0.036328739,
34823,10.1016/j.jpcs.2014.04.008,x=0.015,Mg2Si0.985Bi0.015,Mg2Si,Mg2Si,8823,3177,7279,300,-0.000111749,9.353922866,0.001656977,0.054850746,11563.3766,5391.3905,3.731700789,0.001292939,,1,FALSE,3,8,-111.749,111.749,0.381611025,1.881611025,1.88161E-08,0.065273331,9.288649535,
34822,10.1016/j.ssc.2006.10.025,z=1.50,Co8Sn1.5Sb24,,,4784,5299,3519,300,1.08E-05,2.258368128,,0.002222222,141667.6523,5391.766445,3.731731072,0.009805059,,1,TRUE,3,198,10.8,10.8,0.911099244,2.411099244,2.4111E-08,1.024724308,1.23364382,
34805,10.1063/1.3003065,R=Er,Ca0.9Er0.1Mn1O3,Perovskite,,25964,1977,20897,300,-8.73E-05,2.362765297,0.000121276,0.014140135,16191.01197,5407.374313,3.732986434,0.005314548,,1,TRUE,4,0,-87.3,87.3,0.471146493,1.971146493,1.97115E-08,0.095744569,2.267020728,
34798,10.1002/adma.201203764,BS,Bi2Se2.83,Toxic,Bi2Te3,1430,161,835,300,-6.18E-05,0.548,9.03E-05,0.053333333,24327.18617,5421.547938,3.734123302,0.030811829,,1,FALSE,2,0,-61.8,61.8,0.586983469,2.086983469,2.08698E-08,0.152311306,0.395688694,
34792,10.1039/c5ra03953c,Q-A-HP,Cu3SbSe3,Toxic,,14304,5112,12102,300,0.000569273,0.399867353,1.8E-05,0.014226968,54.20281071,5425.455563,3.734436211,0.030244729,,1,TRUE,3,0,569.273,569.273,0.007390751,1.507390751,1.50739E-08,0.000245114,0.399622239,
34773,10.1088/0022-3727/42/23/235407,#4,Zr0.5Ti0.5Co0.95Sb1Pd0.05,Half-heusler,,11819,3280,9782,300,-0.00019945,5.79780658,0.000140064,0.011272689,4004.045504,5443.195313,3.735853918,0.002098542,,0,TRUE,5,18,-199.45,199.45,0.179174238,1.679174238,1.67917E-08,0.02017047,5.77763611,
34772,10.1002/pssa.201330475,x=0.02,Ca0.98Yb0.02Mn0.98Nb0.02O3,Perovskite,Perovskite,24808,4535,20135,300,-0.000132843,2.845090683,0.000158189,0.026675939,8931.727876,5448.292688,3.73626043,0.004338767,,1,TRUE,5,0,-132.843,132.843,0.318160828,1.818160828,1.81816E-08,0.048717953,2.79637273,
34760,10.1063/1.4861845,0.01,Cr0.99Mo0.01N1,,,19698,394,16524,300,-6.98E-05,1.700480769,0.000106299,0.018760244,21389.52046,5461.404938,3.737304379,0.007765619,,1,TRUE,3,0,-69.8,69.8,0.547866224,2.047866224,2.04787E-08,0.13140863,1.569072139,
34757,10.1109/ict.2006.331230,"AN x=0.06,y=0.02",Mn0.06Al0.02Fe0.94Si1.98,,,22022,8975,18265,300,0.00013617,10.31163127,0.000147006,0.000608895,8607.035176,5471.830813,3.738132661,0.001187403,,1,TRUE,4,15,136.17,136.17,0.309165264,1.809165264,1.80917E-08,0.046714647,10.26491662,
34744,10.1016/j.jallcom.2009.12.048,Ru0.85Fe0.15Al2,Al2Fe0.15Ru0.85,Expensive,,16243,1645,13742,300,8.42E-05,13.67498521,0.000126807,0.001991354,17202.00255,5485.242438,3.739195827,0.000900368,,0,TRUE,3,14,84.2,84.2,0.483907228,1.983907228,1.98391E-08,0.102381532,13.57260368,
34738,10.1021/acs.chemmater.5b04239,x=-0.24,Na1.76Al1.76Sn4.24,,,20032,7386,16761,300,-0.000222406,0.299438544,,0.152330537,3082.665112,5486.731625,3.739313718,0.042926632,,1,TRUE,3,24,-222.406,222.406,0.14700435,1.64700435,1.647E-08,0.015231489,0.284207055,
34737,10.1063/1.2809377,x=0.5,Ti1Fe0.5Co0.5Sb1,,,11363,1951,9366,300,8.13E-05,5.250552399,0.000118771,0.00731052,17954.11337,5487.329813,3.739361064,0.002377306,,1,TRUE,4,17,81.3,81.3,0.496157397,1.996157397,1.99616E-08,0.107517709,5.14303469,
34727,10.1007/s11664-012-2365-2,Gd(2%),Ca0.98Gd0.02Mn1O3,Perovskite,,25433,11189,20559,300,-0.000228472,2.710470241,0.000120979,0.013474782,2876.031847,5495.40175,3.739999448,0.004539563,,1,TRUE,4,0,-228.472,228.472,0.139514574,1.639514574,1.63951E-08,0.014145888,2.696324353,
34726,10.1021/cm404026k,x=1.5,Mn1.5Cu10.5Sb4S13,,,6676,612,5306,300,0.000149223,,,0.235193713,7363.573186,5495.461625,3.74000418,,,1,TRUE,4,0,149.223,149.223,0.276262115,1.776262115,1.77626E-08,0.039238908,-0.039238908,
34716,10.1088/0256-307x/32/3/037201,x=0.01,Ba0.09Sr0.9Ti0.8Nb0.2O3,Perovskite,,27240,678,21900,300,-6.63E-05,7.849987193,9.3E-05,0.001994434,22832.36994,5505.346813,3.740784683,0.001591627,,1,TRUE,5,0,-66.3,66.3,0.56464858,2.06464858,2.06465E-08,0.141422461,7.708564732,
34699,10.1063/1.3699038,microcrystalline,Sr0.3La0.7Co1O3,Perovskite,,25605,2055,20683,300,9.14E-06,5.546046752,,0.001303969,171521.0356,5529.88182,3.74271585,0.002869424,,1,TRUE,4,0,9.14,9.14,0.924231125,2.424231125,2.42423E-08,1.247419899,4.298626853,
34695,10.1007/s11664-014-3480-z,x=0.0002,Sb1.9998Te0.0002Pt1,Toxic,Antimonide,13110,2625,10955,300,1.14E-05,0.179422383,,9.59E-05,137735.8491,5535.992891,3.743195524,-0.014954671,,0,FALSE,3,20,11.4,11.4,0.906398828,2.406398828,2.4064E-08,0.994342158,-0.814919775,
34685,10.1039/c0dt01151g,0.75La,La0.75Tl9.25Te6,Toxic,,13856,772,11590,300,4.03E-05,0.876196313,,0.036922924,38876.61468,5546.400563,3.744011231,0.020276946,,1,FALSE,3,66,40.3,40.3,0.706512918,2.206512918,2.20651E-08,0.257345257,0.618851056,
34677,10.1016/j.jallcom.2014.04.117,x=0.015,Ga3Fe0.985Co0.015,,,19972,9702,16720,300,-0.000109202,3.59930966,,0.01178467,12314.83587,5552.998,3.744527517,0.003504224,,1,TRUE,3,17,-109.202,109.202,0.390082684,1.890082684,1.89008E-08,0.069828174,3.529481486,
34674,10.1016/j.jmst.2014.01.002,Dy 0.06,Ca0.94Dy0.06Mn1O3,Perovskite,,26482,2987,21293,300,-0.000112346,3.456765233,0.000148016,0.009032632,11830.74893,5559.198813,3.745012206,0.003652301,,1,TRUE,4,0,-112.346,112.346,0.379652089,1.879652089,1.87965E-08,0.066713076,3.390052157,
34653,10.1016/j.intermet.2014.06.014,Cu2Cd1-xZnxSnSe4_x=0.5,Zn0.5Cd0.5Cu2Sn1Se4,Toxic,,13139,1276,10983,300,0.00023534,2.57586894,0.000148913,0.017781979,2692.472992,5574.590625,3.74621298,0.004845132,,1,FALSE,5,0,235.34,235.34,0.131494125,1.631494125,1.63149E-08,0.013178262,2.562690678,
34652,10.1002/zaac.200700267,Yb11Sb10,Yb11Sb10,,,6416,5664,5076,300,1.97E-05,1.304347826,,0.003452609,80347.14412,5576.491906,3.746361076,0.017139645,,1,TRUE,2,0,19.7,19.7,0.843810289,2.343810289,2.34381E-08,0.564955389,0.739392437,
34651,10.1016/j.jallcom.2016.07.197,x=0.06,Sr0.06Nd0.94Zn1Sb1O1,Antimonide,Antimonide,13526,9841,11304,300,0.000109078,1.973376634,0.000148668,0.024309392,12389.27344,5577.456438,3.746436187,0.006526335,,1,TRUE,5,0,109.078,109.078,0.390499892,1.890499892,1.8905E-08,0.07026576,1.903110874,
34650,10.1016/j.matdes.2019.108263,Bi0.96Sm0.04CuSeO,Sm0.04Cu1Bi0.96Se1O1,Toxic,,26320,21581,21183,300,0.000220675,0.909751037,0.000156962,0.049888065,3198.750702,5579.110813,3.746564987,0.013895046,,1,FALSE,5,0,220.675,220.675,0.149214458,1.649214458,1.64921E-08,0.015826278,0.893924759,
34648,10.1016/j.ceramint.2014.08.033,M-12h,Ca0.9Yb0.1Mn1O3,Perovskite,,24640,529,19971,300,-8.08E-05,2.604936645,0.000120579,0.017836369,18416.06573,5586.8125,3.747164096,0.00499127,,1,TRUE,4,0,-80.8,80.8,0.498300623,1.998300623,1.9983E-08,0.110402507,2.494534138,
34647,10.1039/c5tc02318a,C9S1MM4,Sr0.1Ca0.9Mn0.96Mo0.04O3,Perovskite,,26476,2858,21288,300,-9.03E-05,2.116436706,0.000133511,0.019660537,16033.40292,5588.6275,3.747305163,0.006157141,,1,TRUE,5,0,-90.3,90.3,0.459117883,1.959117883,1.95912E-08,0.094233979,2.022202727,
34639,10.15541/jim20140396,Annealed for 0h,In4Se3,Toxic,,14324,5560,12126,300,-0.000451088,0.790027925,,0.017673582,220.5686713,5601.760063,3.748324503,0.015815832,,1,TRUE,2,0,-451.088,451.088,0.020472154,1.520472154,1.52047E-08,0.001006106,0.789021819,
34629,10.1039/c5cp05510e,x=0.16_Sn0.99,Na0.01Sn0.99Te0.16Se0.84,Toxic,,19491,4629,16363,300,0.000167452,0.949488164,0.000171841,0.046244144,6029.701503,5607.577375,3.748775275,0.013592315,,1,FALSE,4,0,167.452,167.452,0.236087749,1.736087749,1.73609E-08,0.031404273,0.918083891,
34628,10.1016/j.intermet.2014.10.015,Cu2CdGeSe4,Cd0.95Cu2.086Ge0.906Se4.058,Toxic,,13147,1281,10989,300,0.000427744,1.379708812,,0.012760943,289.6675651,5610.921938,3.749034227,0.009068231,,1,FALSE,4,0,427.744,427.744,0.025035805,1.525035805,1.52504E-08,0.00132526,1.378383552,
34616,10.1063/1.3495797,x=0.3,In5.3Ga2.7Sn2O16,,,26796,2022,21552,300,-6.4E-05,1.568677524,9.97E-05,0.051165644,24310.06656,5636.806625,3.751033136,0.008881411,,1,TRUE,4,0,-64,64,0.575955926,2.075955926,2.07596E-08,0.15139988,1.417277644,
34615,10.1039/c0dt01151g,1.15La,La1.15Tl8.85Te6,Toxic,,13858,772,11590,300,0.000106522,0.381962106,,0.146797197,12952.80467,5637.253375,3.751067555,0.04066413,,1,FALSE,3,66,106.522,106.522,0.399199853,1.899199853,1.8992E-08,0.073799894,0.308162212,
34614,10.1002/pssa.201330475,x=0.08,Ca0.92Yb0.08Mn0.98Nb0.02O3,Perovskite,Perovskite,24810,4535,20135,300,-8.22E-05,2.245515797,0.000122638,0.025329384,18207.52811,5638.705438,3.751179408,0.005881349,,1,TRUE,5,0,-82.2,82.2,0.492322795,1.992322795,1.99232E-08,0.10882582,2.136689977,
34604,10.1088/0256-307x/32/3/037201,x=0.02,Ba0.08Sr0.9Ti0.8Nb0.2O3,Perovskite,,27241,678,21900,300,-6.82E-05,7.439308991,0.000106312,0.004032158,22701.14943,5647.668,3.751869159,0.001724296,,1,TRUE,5,0,-68.2,68.2,0.555475356,2.055475356,2.05548E-08,0.13998496,7.299324031,
34603,10.1016/j.physb.2014.08.016,LCOA2,La2Cu1Ag0.02O4,,,25798,4454,20791,300,0.000276924,1.940299755,,0.017662278,1681.087903,5650.869563,3.752115283,0.006514115,,1,TRUE,4,0,276.924,276.924,0.091879636,1.591879636,1.59188E-08,0.008028269,1.932271486,
34601,10.1007/s11664-014-3058-9,NT-ST,Sr0.1Nd0.6Ti1O3,Perovskite,,28384,10822,22806,300,-0.000308416,2.909215182,0.000119522,0.023223349,1165.914401,5651.54225,3.752166979,0.004335649,,1,TRUE,4,0,-308.416,308.416,0.070035108,1.570035108,1.57004E-08,0.00549158,2.903723602,
34597,10.1016/j.jallcom.2015.10.052,PbS0.9Cl0.1,Pb1S0.9Cl0.1,,,2587,9763,1676,300,-7.74E-05,1.295457817,9.94E-05,0.016049454,19626.52406,5654.797313,3.752417043,0.010716147,,1,FALSE,3,0,-77.4,77.4,0.513122136,2.013122136,2.01312E-08,0.11853177,1.176926047,
34591,10.1002/aenm.201300937,OM x=20,AgSb(TePb)20,Toxic,,21052,5932,17535,300,-0.000249573,1.294244879,,0.034524386,2314.277153,5657.428438,3.752619069,0.00982022,,1,FALSE,4,215,-249.573,249.573,0.116310565,1.616310565,1.61631E-08,0.011221772,1.283023107,
34584,10.1063/1.3651757,15hr 300C,FeSb2,Antimonide,,19665,6815,16497,300,2.95E-05,1.542234202,,0.000694534,54303.64536,5661.344094,3.752919552,0.010887942,,1,TRUE,2,18,29.5,29.5,0.775451107,2.275451107,2.27545E-08,0.37069587,1.171538332,
34583,10.1039/c4ta05135a,PbBi2S4_out-of-plane,Bi2PbS4,Toxic,,9460,2802,7767,300,-0.000135867,0.638220169,0.00016364,0.079943899,8942.65233,5663.953688,3.753119694,0.021357943,,1,FALSE,3,0,-135.867,135.867,0.309973881,1.809973881,1.80997E-08,0.048557901,0.589662268,
34577,10.1016/j.jallcom.2009.04.144,"0.15,0.05",Ba0.15Ca2.8Co4Ag0.05O9,,,24886,1629,20183,300,0.00014375,2.131147541,,0.030661479,8116.480793,5665.412438,3.753231532,0.006042601,,1,TRUE,5,0,143.75,143.75,0.289608827,1.789608827,1.78961E-08,0.043575977,2.087571564,
34573,10.1016/j.ssc.2006.10.025,z=0.50,Co8Sn0.5Sb24,,,4782,5299,3519,300,1.25E-05,2.252020936,,0.002962963,128501.9681,5667.714609,3.753407974,0.009592554,,1,TRUE,3,194,12.5,12.5,0.897844291,2.397844291,2.39784E-08,0.924383132,1.327637804,
34564,10.1039/c5tc02318a,C9S1MM2,Sr0.1Ca0.9Mn0.98Mo0.02O3,Perovskite,,26475,2858,21288,300,-0.000136402,2.030763837,0.000162924,0.022772277,8914.683691,5683.872813,3.754644351,0.006383729,,1,TRUE,5,0,-136.402,136.402,0.308547551,1.808547551,1.80855E-08,0.048367888,1.982395949,
34563,10.1063/1.2756037,x=0,TlAgTe,Toxic,,14173,1945,11949,300,0.000549691,0.434269434,1.71E-05,0.011138504,71.27583749,5684.272938,3.754674923,0.029181029,,1,FALSE,3,19,549.691,549.691,0.008749878,1.508749878,1.50875E-08,0.000322612,0.433946822,
34556,10.1103/physrevb.84.075203,Cu0.9In0.9Mn0.2Se2,Mn0.2In0.9Cu0.9Se2,Toxic,,14285,4786,12074,300,0.000489116,3.198649209,,0.003063584,144.092738,5689.608,3.755082346,0.003963418,,1,TRUE,4,0,489.116,489.116,0.014749926,1.514749926,1.51475E-08,0.000654793,3.197994416,
34543,10.1007/s10853-012-6967-0,Mg2Si0.6Sn0.4,Mg2Si0.6Sn0.4,Mg2Si,Mg2Si,8797,2955,7256,300,-0.000129063,2.823650866,,0.169054968,9801.148193,5702.5935,3.756072415,0.004584649,,1,TRUE,3,8,-129.063,129.063,0.328699254,1.828699254,1.8287E-08,0.053770057,2.769880809,
34538,10.1063/1.3505756,Ca1?ÃªÃ†xSrxMn0.98Mo0.02O3_x=0.25,Sr0.25Ca0.75Mn0.98Mo0.02O3,Perovskite,,27317,10427,21948,300,-0.00011366,1.634674923,0.000165517,0.03008982,11930.6832,5703.003125,3.75610361,0.008100368,,1,TRUE,5,0,-113.66,113.66,0.375375813,1.875375813,1.87538E-08,0.067123544,1.567551379,
34533,10.3724/sp.j.1077.2010.00603,MS-Zn4Sb3,Zn4Sb3,Zintl,Antimonide,17249,5548,14726,300,1.48E-05,0.97167004,4.97E-05,0.002239923,109237.0125,5706.797047,3.756392428,0.071319195,,1,TRUE,2,55,14.8,14.8,0.880217532,2.380217532,2.38022E-08,0.780023557,0.191646483,
34530,10.1007/s12598-009-0046-y,Fe0.25Ni0.25Co0.5Sb3,Fe0.25Co0.5Ni0.25Sb3,,,4726,5017,3468,300,-8.29E-05,,,0.045641026,18238.61671,5710.38675,3.756665523,,,1,TRUE,4,24,-82.9,82.9,0.489360828,1.989360828,1.98936E-08,0.108849569,-0.108849569,
34529,10.1016/j.jssc.2019.121022,Ga0.003_In2O3(ZnO)3,Zn3In2Ga0.006O6.009,ZnO,ZnO,24761,21363,20086,300,-5.86E-05,2.094593661,8.61E-05,0.014814815,27136.6245,5712.896875,3.756856385,0.006632766,,1,TRUE,4,0,-58.6,58.6,0.603401532,2.103401532,2.1034E-08,0.171237653,1.923356008,
34522,10.1109/ict.2007.4569432,Ag8Tl2Te5.1,Tl2Ag8Te5.1,Toxic,,16138,9088,13683,300,0.00063533,0.345799164,1.08E-05,0.010108481,26.55022953,5720.062938,3.757400807,0.036863137,,1,FALSE,3,116,635.33,635.33,0.004181929,1.504181929,1.50418E-08,0.000119809,0.345679355,
34517,10.1063/1.4894258,x=0.30,Cu0.7Ag0.3Bi1Se1O1,Toxic,,17812,409,15128,300,0.000193029,0.735155814,0.000175855,0.071872885,4541.127992,5723.0945,3.757630917,0.017883336,,1,FALSE,5,0,193.029,193.029,0.189371781,1.689371781,1.68937E-08,0.02301496,0.712140854,
34506,10.1039/c5cp00739a,In1.96Ga0.04O3,In1.96Ga0.04O3,Perovskite,,28002,4618,22514,300,-9.08E-05,4.50887574,,0.003558719,16338.02817,5733.073125,3.758387481,0.00289426,,1,TRUE,3,0,-90.8,90.8,0.457143186,1.957143186,1.95714E-08,0.095927581,4.412948159,
34505,10.1088/0022-3727/42/4/045113,0.509,Sr16.33Ga28.23Ge55.44,,,1020,3274,566,300,-0.00021672,0.9233345,0.000148801,0.04964539,3443.561275,5734.166625,3.758470309,0.014086517,,1,TRUE,3,339,-216.72,216.72,0.154389621,1.654389621,1.65439E-08,0.017090976,0.906243524,
34498,10.1016/j.jpcs.2014.01.002,Gd,Sr2.85Gd0.15Ti2O7,Perovskite,,28483,3175,22903,300,-6.69E-05,3.836028935,9.06E-05,0.010216736,23590.91263,5741.538688,3.759028296,0.003468978,,1,TRUE,4,0,-66.9,66.9,0.561735524,2.061735524,2.06174E-08,0.145914668,3.690114267,
34495,10.1039/c5cp00739a,In1.98Ga0.02O3,In1.98Ga0.02O3,Perovskite,,28001,4618,22514,300,-0.00014307,5.455621302,,0.009964413,8295.642186,5742.317688,3.759087216,0.002363643,,1,TRUE,3,0,-143.07,143.07,0.29131152,1.79131152,1.79131E-08,0.044580238,5.411041064,
34481,10.1016/j.jmat.2018.04.001,x=0.04,Mn0.96Ag0.04Te2,Toxic,,15388,18749,13055,300,0.00015197,1.092085625,,0.046339209,7465.520197,5760.835438,3.760485469,0.012181278,,1,FALSE,3,19,151.97,151.97,0.269796797,1.769796797,1.7698E-08,0.039637361,1.052448264,
34480,10.1016/j.jallcom.2016.07.197,x=0.08,Sr0.08Nd0.92Zn1Sb1O1,Antimonide,Antimonide,13528,9841,11304,300,9.81E-05,2.331342589,0.000142056,0.019337017,14819.89457,5760.936313,3.760493074,0.005714377,,1,TRUE,5,0,98.1,98.1,0.429261214,1.929261214,1.92926E-08,0.085774343,2.245568246,
34479,10.1002/adfm.200800298,x=0.95,Yb14Mn0.05Al0.95Sb11,Zintl,,5871,127,4602,300,6.72E-05,0.539877301,,0.06022785,23534.13655,5761.330688,3.760522803,0.032780091,,1,TRUE,4,0,67.2,67.2,0.560284637,2.060284637,2.06028E-08,0.14546106,0.394416241,
34470,10.1039/c3ee41935e,AgSb0.98Pb0.02Se2,Ag1Sb0.98Pb0.02Se2,Toxic,,21119,7973,17583,300,0.000222039,0.336081778,0.000164192,0.15051351,3254.989082,5768.580563,3.761068962,0.040089004,,1,FALSE,4,0,222.039,222.039,0.147470177,1.647470177,1.64747E-08,0.016087492,0.319994286,
34466,10.1080/10667857.2015.1132032,0.75Eu@BGS,Ba7.59Eu0.25Ga15.52Sn30.64,,,2456,14044,1582,300,-0.000123294,,,0.149656191,10666.66667,5770.346375,3.761201883,,,1,TRUE,4,0,-123.294,123.294,0.345459691,1.845459691,1.84546E-08,0.05905471,-0.05905471,
34458,10.1109/ict.2006.331230,"RS x=0.08,y=0.04",Mn0.08Al0.04Fe0.92Si1.96,,,22023,8975,18265,300,5.64E-05,9.235686548,8.19E-05,0.003520495,28640.15152,5782.645875,3.762126597,0.001423646,,1,TRUE,4,15,56.4,56.4,0.614954562,2.114954562,2.11495E-08,0.181717857,9.053968691,
34454,10.1016/j.jssc.2019.121022,Ga0.001_In2O3(ZnO)3,Zn3In2Ga0.002O6.003,ZnO,ZnO,24765,21363,20086,300,-5.63E-05,2.13047236,9.6E-05,0.014814815,28696.89977,5786.418125,3.762409812,0.006633823,,1,TRUE,4,0,-56.3,56.3,0.615484924,2.115484924,2.11548E-08,0.182123576,1.948348784,
34446,10.1016/j.intermet.2014.10.015,Cu2.025Cd0.975GeSe4,Cd0.935Cu2.123Ge0.901Se4.041,Toxic,,13148,1281,10989,300,0.000324799,1.504716286,,0.024153199,988.3851997,5795.333938,3.763078466,0.008605788,,1,FALSE,4,0,324.799,324.799,0.060810587,1.560810587,1.56081E-08,0.004628046,1.50008824,
34435,10.1039/c4cp04039b,Cu10.6Mn1.5Sb4S13,Mn1.5Cu10.6Sb4S13,,,7553,4613,6121,300,0.000188088,0.617391304,0.000172541,0.186827015,4878.917379,5800.140688,3.763438528,0.021775338,,1,TRUE,4,0,188.088,188.088,0.197612295,1.697612295,1.69761E-08,0.02484753,0.592543774,
34430,10.1063/1.4869573,Zr3Ni2.9Co0.1Sb4,Zr3Co0.1Ni2.9Sb4,Half-heusler,Antimonide,13350,6896,11171,300,0.000155814,2.564268365,0.001559527,0.204,7178.378263,5803.3535,3.763679026,0.005115217,,1,TRUE,4,61,155.814,155.814,0.261002802,1.761002802,1.761E-08,0.037923433,2.526344932,
34402,10.1155/2013/815925,Mg2.1Si0.7Sn0.3Sb0.01,Mg2.1Si0.7Sn0.3Sb0.01,Mg2Si,,8818,3057,7274,300,-0.000191776,1.84559342,0.000180198,0.029086404,4697.588817,5833.284938,3.765913191,0.00713008,,1,TRUE,4,8,-191.776,191.776,0.19142841,1.69142841,1.69143E-08,0.023836906,1.821756514,
34393,10.1063/1.4952982,"BLST-25, CPA",AgBiTe27Pb25,Toxic,,12372,10403,10249,300,-0.000143355,0.837092045,,0.088520055,8411.495256,5842.972313,3.766633828,0.016413177,,1,FALSE,4,277,-143.355,143.355,0.290596676,1.790596676,1.7906E-08,0.045184786,0.791907259,
34381,10.1063/1.3505756,Ca1?ÃªÃ†xSrxMn0.98Mo0.02O3_x=0.125,Sr0.125Ca0.875Mn0.98Mo0.02O3,Perovskite,,27316,10427,21948,300,-0.000115672,1.690402477,0.000160965,0.028239521,11930.39625,5853.580875,3.767421623,0.008027483,,1,TRUE,5,0,-115.672,115.672,0.368921124,1.868921124,1.86892E-08,0.066890909,1.623511568,
34380,10.1016/j.jallcom.2009.04.144,"0.1, 0.1",Ba0.1Ca2.8Co4Ag0.1O9,,,24887,1629,20183,300,0.000142695,1.987704918,,0.030661479,8495.460441,5853.706063,3.767430911,0.006710938,,1,TRUE,5,0,142.695,142.695,0.292254784,1.792254784,1.79225E-08,0.045678089,1.942026829,
34373,10.1021/ja312474n,Ag1?ÃªÃ†xNbxBiSe2_x=0,AgBiSe2,Toxic,,26625,3502,21421,300,-0.000154387,0.645962282,,0.091401969,7382.418525,5866.25725,3.768361104,0.021494016,,1,FALSE,3,0,-154.387,154.387,0.264233416,1.764233416,1.76423E-08,0.039072928,0.606889354,
34371,10.1063/1.3266579,x=0.02,In4Se2.98,Toxic,,10685,320,8740,300,-0.000503686,0.944068187,3.1E-05,0.011170107,125.5242866,5869.49425,3.768600682,0.013858687,,1,TRUE,2,0,-503.686,503.686,0.013008911,1.513008911,1.51301E-08,0.000569758,0.943498429,
34366,10.1016/j.intermet.2013.01.013,Bulk-873,AgBi3S5,Toxic,,7789,8681,6347,300,-8.65E-05,0.705270758,0.000123423,0.0548127,17810.21898,5873.653313,3.768908309,0.021833959,,1,FALSE,3,0,-86.5,86.5,0.47440701,1.97440701,1.97441E-08,0.105493864,0.599776894,
34353,10.1007/s11664-015-4122-9,5,AgTe10Pb9,Toxic,,17048,10917,14572,300,-0.000292088,0.261682699,0.00012536,0.302419355,1467.442948,5883.727,3.769652514,0.051413815,,1,FALSE,3,106,-292.088,292.088,0.080620687,1.580620687,1.58062E-08,0.006958412,0.254724287,
34343,10.1016/j.jallcom.2014.02.060,x=0.03,Zn3.97In0.03Sb3,,,17484,9699,14891,300,4.34E-05,0.831136857,,0.273210755,38307.3379,5893.093,3.770343295,0.023005129,,1,TRUE,3,54,43.4,43.4,0.687882025,2.187882025,2.18788E-08,0.251435808,0.579701049,
34320,10.1002/pssr.201004193,(A),Yb14MnSb11,Zintl,,6406,4501,5067,300,7.8E-05,1.001765853,,0.024074074,20408.08728,5931.807344,3.773187037,0.015062675,,1,TRUE,3,0,78,78,0.510474909,2.010474909,2.01047E-08,0.123089842,0.878676011,
34308,10.1007/s10909-014-1148-y,FeSb2_HP500,FeSb2,Antimonide,,19646,2702,16471,300,1.5E-05,5.323201125,0.000132231,0.007166777,112124.385,5944.202914,3.774093626,0.002936814,,1,TRUE,2,18,15,15,0.878701223,2.378701223,2.3787E-08,0.800131235,4.52306989,
34298,10.1039/c2ee22378c,x=0.05,Sr3Zn0.05Ga0.95Sb3,,,6262,866,4951,300,0.000124845,1.113895481,,0.019434841,10792.45864,5954.18625,3.774822415,0.012568157,,1,TRUE,4,24,124.845,124.845,0.3408714,1.8408714,1.84087E-08,0.059602585,1.054292896,
34295,10.1016/j.jmat.2018.04.001,x=0.03,Mn0.97Ag0.03Te2,Toxic,,15387,18749,13055,300,0.000150536,1.130880264,,0.049147421,7860.135689,5960.498688,3.775282597,0.012179597,,1,FALSE,3,19,150.536,150.536,0.273152744,1.773152744,1.77315E-08,0.041811663,1.089068601,
34287,10.1016/j.materresbull.2009.05.002,Bi1.0Sb0.95Sn0.05Te2S,Sn0.05Bi1Sb0.95Te2S1,Toxic,,7485,3804,6054,300,0.000249477,1.21769959,,0.039407813,2442.053095,5963.05425,3.77546876,0.011012689,,1,FALSE,5,0,249.477,249.477,0.116406862,1.616406862,1.61641E-08,0.011842054,1.205857536,
34278,10.1016/j.ssc.2006.10.025,z=1.00,Co8SnSb24,Antimonide,,4783,5299,3519,300,1.27E-05,2.33096032,,0.003703704,133900.0999,5978.900828,3.77662135,0.009822337,,1,TRUE,3,196,12.7,12.7,0.896297618,2.396297618,2.3963E-08,0.962593471,1.368366849,
34270,10.1016/j.jmat.2016.05.009,x=3 vol %,CdCu2SnSe4,Toxic,,11810,18663,9770,300,0.000176575,2.352478023,,0.023929471,5778.538232,5992.213938,3.77758731,0.005744866,,1,FALSE,4,0,176.575,176.575,0.218231626,1.718231626,1.71823E-08,0.029786601,2.322691422,
34264,10.1021/ic800463s,x=0.05_SC,Ca1Mn0.95Nb0.05O3,Perovskite,,27619,1170,22185,300,-0.000127031,0.689325622,,0.039124855,10576.23145,5998.330063,3.778030359,0.021135052,,1,TRUE,4,0,-127.031,127.031,0.334507885,1.834507885,1.83451E-08,0.05820654,0.631119082,
34259,10.1063/1.3493269,x=0.2,In4Te0.2Se2.8,Toxic,,15878,332,13462,300,-0.000480902,0.861278687,3.5E-05,0.009589027,167.2313512,6003.073313,3.778373647,0.015540818,,1,FALSE,3,0,-480.902,480.902,0.01583224,1.51583224,1.51583E-08,0.000760484,0.860518203,
34254,10.1007/s11664-014-3560-0,L3,Sr0.7La0.1Ti0.7Nb0.3O3,Perovskite,,26710,2639,21478,300,-0.000719383,2.440984625,,0.001283226,10.51182303,6006.29475,3.778606641,0.005481718,,1,TRUE,5,0,-719.383,719.383,0.002026232,1.502026232,1.50203E-08,4.73671E-05,2.440937258,
34248,10.1143/apex.5.031801,x=0.4,Yb13.6Lu0.4Mn1.05Sb11,Zintl,,5880,245,4611,300,5.44E-05,1.077813679,,0.075791985,30944.46328,6010.152063,3.77888546,0.015309235,,1,TRUE,4,0,54.4,54.4,0.625649157,2.125649157,2.12565E-08,0.197331217,0.880482462,
34237,10.1016/j.jallcom.2004.02.017,CoNb0.95Hf0.05Sn,Hf0.05Nb0.95Co1Sn1,Half-heusler,,11037,1493,9106,300,-2.01E-05,10.43826041,3.92E-05,0.001542754,84870.23615,6028.89282,3.780237563,0.001366792,,1,TRUE,4,17,-20.1,20.1,0.840905609,2.340905609,2.34091E-08,0.596019635,9.842240775,
34236,10.1021/ic5014945,"Cu1.7Bi4.7-vMvSe8_M=Zn, v=0.0255",Zn0.0255Cu1.7Bi4.6745Se8,Toxic,,13061,1188,10910,300,-0.000127034,0.603884362,0.000133054,0.074003466,10633.24668,6030.843438,3.780378054,0.024583733,,1,FALSE,4,0,-127.034,127.034,0.334499234,1.834499234,1.8345E-08,0.058520049,0.545364313,
34234,10.1063/1.4867609,x=0.1,Co1Sn0.1Sb2.9,,,4039,2138,2782,300,9.33E-06,3.7466729,1.05E-05,0.001026471,183181.984,6031.712711,3.780440648,0.005578085,,1,TRUE,3,23,9.33,9.33,0.922718537,2.422718537,2.42272E-08,1.331395165,2.415277735,
34229,10.1007/s11664-015-4131-8,Cu2ZnGe0.9In0.1Se4,Zn1In0.1Cu2Ge0.9Se4,Toxic,,14984,10921,12691,300,9.39E-05,1.942013602,,0.039635177,16474.39991,6039.865813,3.78102729,0.007289014,,1,TRUE,5,0,93.9,93.9,0.445088225,1.945088225,1.94509E-08,0.096132484,1.845881118,
34223,10.1016/j.jssc.2019.121050,Ba0.7Eu0.3Ti0.97Nb0.03O3,Ba0.7Eu0.3Ti0.97Nb0.03O3,Perovskite,,26684,21365,21453,300,0.000133522,1.179991087,0.000140041,0.036758777,9827.326933,6045.597063,3.781439198,0.011943705,,1,TRUE,5,0,133.522,133.522,0.31630393,1.81630393,1.8163E-08,0.053548238,1.126442849,
34218,10.1109/ict.2006.331231,Y3Cu3Sb4,Y3Cu3Sb4,,,6445,8976,5119,300,9.95E-05,3.875058406,,0.006115896,15264.54244,6045.622188,3.781441003,0.003556074,,1,TRUE,3,59,99.5,99.5,0.424111613,1.924111613,1.92411E-08,0.08811205,3.786946356,
34214,10.1007/s11664-010-1474-z,(c)x=0.10,Ti0.9Co0.1S2,,,8210,11118,6729,300,-0.000181544,3.769652308,0.000168468,0.013620663,5502.435407,6053.171688,3.781982992,0.003603309,,1,TRUE,3,0,-181.544,181.544,0.209080803,1.709080803,1.70908E-08,0.02821232,3.741439988,
34207,10.1002/adem.201400183,B9C,B9C,,,19730,124,16558,300,0.000244687,4.606751118,,0.014035088,2624.981019,6061.548313,3.782583571,0.002939133,,1,TRUE,2,0,244.687,244.687,0.121314287,1.621314287,1.62131E-08,0.012767758,4.59398336,
34183,10.1109/ict.2005.1519949,AgTlTe,TlAgTe,Toxic,,16080,8937,13639,300,0.000551845,0.251653356,,0.025493222,74.55022861,6095.732938,3.785025932,0.054033665,,1,FALSE,3,19,551.845,551.845,0.008588901,1.508588901,1.50859E-08,0.000337397,0.251315959,
34178,10.1007/s11664-011-1886-4,x=0.04,Mg2Ga1Si0.5Sn0.496Sb1,,,8525,2364,6998,300,-0.000161775,2.115052882,,0.02175021,7019.008601,6097.67325,3.785164149,0.006532819,,1,TRUE,5,15,-161.775,161.775,0.247929197,1.747929197,1.74793E-08,0.03680619,2.078246692,
34177,10.1016/j.jpcs.2014.01.002,Dy,Sr2.85Dy0.15Ti2O7,Perovskite,,28488,3175,22903,300,-7.31E-05,3.798405121,8.74E-05,0.006582063,22629.37417,6099.309875,3.785280698,0.003714158,,1,TRUE,4,0,-73.1,73.1,0.532499983,2.032499983,2.0325E-08,0.137982608,3.660422513,
34166,10.1143/apex.5.031801,x=0.2,Yb13.8Lu0.2Mn1.05Sb11,Zintl,,5879,245,4611,300,6.94E-05,0.942186922,,0.075801161,24085.95436,6111.072625,3.786117445,0.017202427,,1,TRUE,4,0,69.4,69.4,0.549758679,2.049758679,2.04976E-08,0.148111182,0.79407574,
34164,10.1021/cm300490v,CsBi4Te5.6SE0.4,Cs1Bi4Te5.6Se0.4,Toxic,,15901,7438,13494,300,0.000116155,1.508086253,,0.027816663,12383.72093,6113.959313,3.786322544,0.009460496,,1,FALSE,4,0,116.155,116.155,0.367388206,1.867388206,1.86739E-08,0.069375643,1.43871061,
34163,10.1109/ict.2006.331327,Ag9TlTe5.1,Tl1Ag9Te5.1,Toxic,,16089,9030,13647,300,0.00027047,0.195121951,0.000146124,0.235681634,1961.874675,6117.515688,3.786575092,0.073258281,,1,FALSE,3,123,270.47,270.47,0.097136514,1.597136514,1.59714E-08,0.009400145,0.185721806,
34144,10.1063/1.3679561,Nd0.95Ca0.05CoO3,Ca0.05Nd0.95Co1O3,Perovskite,,25015,10444,20280,300,0.000232144,1.239368163,,0.040737266,3079.004902,6141.369125,3.788265201,0.011170414,,1,TRUE,4,0,232.144,232.144,0.135167385,1.635167385,1.63517E-08,0.015104065,1.224264098,
34124,10.1021/ic5014945,"M=In, u=0.0255",In0.0255Cu1.6745Bi4.7Se8,Toxic,,13059,1188,10909,300,-7.1E-05,0.652199799,0.000118314,0.053787713,23624.97235,6156.292875,3.789319272,0.027155261,,1,FALSE,4,0,-71,71,0.542227857,2.042227857,2.04223E-08,0.14474273,0.507457069,
34115,10.1063/1.4975603,x=0.00,Na0.01Sn1Se1,Toxic,,2908,18601,1947,300,0.000141999,1.438095238,,0.038363963,9024.390244,6165.19975,3.789947152,0.009875649,,1,TRUE,3,0,141.999,141.999,0.294013583,1.794013583,1.79401E-08,0.048569636,1.389525602,
34114,10.1016/j.proeng.2011.12.430,c,Sr2.85Nd0.15Ti2O7,Perovskite,,10962,16398,9043,300,-7.56E-05,0.092487685,0.00012706,0.009298124,22000,6167.191063,3.790087403,-0.322307658,,1,TRUE,4,0,-75.6,75.6,0.521146473,2.021146473,2.02115E-08,0.133395667,-0.040907982,
34112,10.1109/ict.2003.1287510,1213K,Mg3Sb2,,,19152,8868,16064,300,0.000259422,2.665676884,0.000148488,0.023454627,2250.588695,6170.839,3.790344216,0.005177437,,1,TRUE,2,16,259.422,259.422,0.106842814,1.606842814,1.60684E-08,0.010849027,2.654827857,
34111,10.1016/j.jmatprotec.2007.12.093,Ca3Co4O9,Ca3Co4O9,Cobaltite,,16382,11567,13878,300,0.000136111,,,0.034394256,9721.595184,6175.9265,3.790702119,,,1,TRUE,3,0,136.111,136.111,0.309322552,1.809322552,1.80932E-08,0.052768504,-0.052768504,
34109,10.1016/j.jallcom.2012.05.001,x=2.5,La1Co1Cu1B1O0.5,,,25188,1707,20430,300,0.000321826,0.797147163,0.000124488,0.074117647,1090.53583,6177.191,3.79079103,0.017371339,,1,TRUE,5,0,321.826,321.826,0.062389264,1.562389264,1.56239E-08,0.005111524,0.792035639,
34105,10.1063/1.2767775,x=1.83,Ti1O1.83,,,15321,293,12997,300,-0.00010599,2.658285384,,0.016080826,14297.19094,6178.621,3.790891556,0.005340305,,1,TRUE,2,0,-105.99,105.99,0.401034871,1.901034871,1.90103E-08,0.081538376,2.576747008,
34103,10.1063/1.1629393,Sr,Sr0.05La0.95Co0.8Ni0.2O3,Perovskite,,25589,1894,20668,300,3.11E-05,1.614819351,,0.007035578,56271.86958,6181.735719,3.791110434,0.011301191,,1,TRUE,5,0,31.1,31.1,0.764828657,2.264828657,2.26483E-08,0.382338428,1.232480923,
34102,10.1109/ict.2006.331230,"AN x=0.08,y0.04",Mn0.08Al0.04Fe0.92Si1.96,,,22024,8975,18265,300,6.81E-05,9.199384661,9.56E-05,0.003523075,24899.09833,6183.244813,3.791216442,0.00152327,,1,TRUE,4,15,68.1,68.1,0.555954421,2.055954421,2.05595E-08,0.153574234,9.045810427,
34095,10.1016/j.apsusc.2014.09.191,Bi2Se3,Bi2Se3,Toxic,,26884,437,21612,300,-8.98E-05,,0.000146357,0.087246792,17894.73684,6189.815813,3.791677726,,,1,FALSE,2,0,-89.8,89.8,0.461101111,1.961101111,1.9611E-08,0.105280165,-0.105280165,
34094,10.2320/matertrans.e-mra2007837,Ag9TlTe5.1,Tl1Ag9Te5.1,Toxic,,14966,3982,12674,300,0.000268581,0.190136054,0.000143216,0.241612458,2029.689735,6191.308063,3.791782414,0.076319646,,1,FALSE,3,123,268.581,268.581,0.098731281,1.598731281,1.59873E-08,0.009734785,0.180401269,
34083,10.1007/s11664-009-0660-3,x=0.00,NdGdS3,,,8194,11042,6711,300,-0.000110127,0.976182213,0.00016902,0.046641947,13600.23191,6207.628375,3.79292571,0.015364731,,1,TRUE,3,0,-110.127,110.127,0.38698448,1.88698448,1.88698E-08,0.07699028,0.899191933,
34079,10.3724/sp.j.1077.2010.00573,Zr0.98Ce0.02NiSn,Ce0.02Zr0.98Ni1Sn1,Half-heusler,,12046,5543,9994,300,-8.82E-05,7.26255247,,0.013113116,18364.13151,6212.884563,3.793293284,0.001934736,,1,TRUE,4,0,-88.2,88.2,0.467505191,1.967505191,1.96751E-08,0.108394572,7.154157898,
34065,10.1063/1.4769787,Ta,Sr3Ta0.1Ti1.9O7,,,28450,2083,22864,300,-0.000107452,5.096068537,7.85E-05,0.004814409,14166.87568,6242.18425,3.795336584,0.00277219,,1,TRUE,4,0,-107.452,107.452,0.396012166,1.896012166,1.89601E-08,0.080581706,5.015486831,
34060,10.1063/1.4894258,x=0.20,Cu0.8Ag0.2Bi1Se1O1,Toxic,,17811,409,15128,300,0.00021555,0.826573749,0.000167068,0.060883647,3801.922404,6244.794375,3.795518143,0.017210142,,1,FALSE,5,0,215.55,215.55,0.155954707,1.655954707,1.65595E-08,0.018887434,0.807686315,
34058,10.1103/physrevb.84.075203,CuIn0.9Mn0.1Se2,Mn0.1In0.9Cu1Se2,Toxic,,14284,4786,12074,300,0.000457114,4.617117117,,0.003063584,229.3960286,6247.82775,3.795729048,0.003015237,,1,TRUE,4,0,457.114,457.114,0.019435812,1.519435812,1.51944E-08,0.001045658,4.616071459,
34055,10.15541/jim20140396,melted for 48h,In4Se3,Toxic,,14323,5560,12122,300,-0.000450082,0.788315146,,0.023111544,249.0055617,6250.766375,3.795933267,0.01768947,,1,TRUE,2,0,-450.082,450.082,0.020650469,1.520650469,1.52065E-08,0.001135951,0.787179195,
34050,10.1038/s41598-017-04348-7,x=0.030,Mg2Ge0.97Bi0.03,Toxic,,14218,18698,11991,300,-0.000217503,4.840375587,0.00170658,0.009950587,3724.421423,6259.007688,3.796505485,0.002891314,,1,FALSE,3,8,-217.503,217.503,0.153351001,1.653351001,1.65335E-08,0.018473328,4.821902259,
34048,10.1111/j.1551-2916.2010.03673.x,CMO-2,Ca0.96Gd0.04Mn1O3,Perovskite,,24695,3454,20027,300,-0.000164503,1.793069582,,0.024731092,6972.890913,6259.387438,3.796531834,0.007933071,,1,TRUE,4,0,-164.503,164.503,0.242166612,1.742166612,1.74217E-08,0.036443813,1.756625769,
34047,10.3390/nano8010008,SuFeSe2,FeCuSe2,Toxic,,15429,18833,13104,300,7.69E-05,1.10086,0.000132781,0.0366351,21900.5,6262.317188,3.796735061,0.014428857,,1,TRUE,3,0,76.9,76.9,0.515338643,2.015338643,2.01534E-08,0.132410772,0.968449228,
34036,10.2320/matertrans.m2012176,Quenched sample,ZnIn18GeSb20,,,16058,14095,13617,300,0.000203509,,,0.019881747,4400.772065,6275.398813,3.797641331,,,1,TRUE,4,168,203.509,203.509,0.173013106,1.673013106,1.67301E-08,0.022087648,-0.022087648,
34025,10.1063/1.2009828,Ag9TlTe5,TlAg9Te5,Toxic,,10356,272,8466,300,0.000362025,0.216687824,9.97E-05,0.129374335,695.973322,6287.343938,3.798467218,0.065591348,,1,FALSE,3,123,362.025,362.025,0.044117217,1.544117217,1.54412E-08,0.003223993,0.213463831,
34020,10.7567/apex.7.115801,Ru2Sn3,Sn3Ru2,Expensive,,25610,248,20696,300,-8.05E-05,0.934060521,,0.032090507,20869.6094,6298.006063,3.799203074,0.017370463,,0,TRUE,2,28,-80.5,80.5,0.499590999,1.999590999,1.99959E-08,0.125192049,0.808868472,
34018,10.2320/matertrans.e-mra2008818,x=0.02,Ba0.98La0.02Si2,,,21550,3994,17913,300,-0.00055319,,2.39E-05,0.006834286,75.89896149,6303.933063,3.799611593,,,1,TRUE,3,10,-553.19,553.19,0.008489889,1.508489889,1.50849E-08,0.000343478,-0.000343478,
34016,10.1109/ict.2006.331310,CoSb2.8Te0.2,Co1Sb2.8Te0.2,Toxic,,5170,9021,3871,300,-0.00012956,,,0.154405108,10768.00011,6304.224625,3.799631679,,,1,FALSE,3,24,-129.56,129.56,0.32729396,1.82729396,1.82729E-08,0.059028905,-0.059028905,
34012,10.1021/acsami.5b08011,Cu2.05Zn0.95SnSe4,Zn0.95Cu2.05Sn1Se4,Toxic,,14329,5707,12130,300,0.000128141,0.870051706,,0.068340307,10985.0267,6317.714875,3.800560022,0.017356207,,1,TRUE,4,0,128.141,128.141,0.331322256,1.831322256,1.83132E-08,0.060351372,0.809700334,
34006,10.1021/ic800463s,x=0.02_SSR,Ca1Mn0.98Nb0.02O3,Perovskite,,27616,1170,22185,300,-0.000191576,2.68343524,,0.022892025,5104.595748,6323.750438,3.800974722,0.005299297,,1,TRUE,4,0,-191.576,191.576,0.191758743,1.691758743,1.69176E-08,0.025907233,2.657528007,
33998,10.1021/acs.chemmater.5b02784,SPS 6kN,Ba1.9Ca2.4Mg9.7Si7,,,6239,639,4925,300,-5.42E-05,,,0.014706099,32758.62069,6343.975781,3.802361516,,,1,TRUE,4,56,-54.2,54.2,0.626728793,2.126728793,2.12673E-08,0.209006106,-0.209006106,
33996,10.1021/ic300567c,x=1,CaYb13MnSb11,Zintl,,6281,1176,4960,300,3.77E-05,0.691084337,,0.037209302,47648.72447,6350.156438,3.802784424,0.039131626,,1,TRUE,4,0,37.7,37.7,0.722527354,2.222527354,2.22253E-08,0.317701781,0.373382556,
33994,10.1016/j.jallcom.2016.07.197,x=0.07,Sr0.07Nd0.93Zn1Sb1O1,Antimonide,Antimonide,13529,9841,11304,300,9.21E-05,2.055318665,0.000155286,0.023756906,17782.69998,6353.787938,3.803032716,0.007254569,,1,TRUE,5,0,92.1,92.1,0.45204863,1.95204863,1.95205E-08,0.104138085,1.95118058,
33988,10.1039/c4dt01457j,x=1.0,Cu2SnSe3,Toxic,,13004,785,10833,300,0.000185309,2.260644908,,0.026713531,5530.756982,6362.0405,3.803596429,0.006346083,,1,TRUE,3,0,185.309,185.309,0.202403636,1.702403636,1.7024E-08,0.028246742,2.232398166,
33984,10.1016/j.jallcom.2016.06.172,0.4,Na0.02Sr0.392Te1Pb0.588,Toxic,,2651,9834,1712,300,0.000116986,1.01232634,,0.022707551,12751.6,6363.482313,3.803694841,0.015048318,,1,FALSE,4,9,116.986,116.986,0.364765718,1.864765718,1.86477E-08,0.07133624,0.9409901,
33983,10.1109/ict.2005.1519949,Ag9TlTe5,TlAg9Te5,Toxic,,16079,8937,13639,300,0.000358159,0.233117654,9.33E-05,0.138051098,736.795456,6363.8145,3.803717512,0.061696158,,1,FALSE,3,123,358.159,358.159,0.045612313,1.545612313,1.54561E-08,0.0034164,0.229701254,
33949,10.1039/c5tc02326b,Yb14MnSb11,Yb14MnSb11,Zintl,Antimonide,13203,2852,11030,300,2.9E-05,1.097276265,,0.021341463,62672.35719,6405.396063,3.806545988,0.021831763,,1,TRUE,3,0,29,29,0.778800783,2.278800783,2.2788E-08,0.42845345,0.668822815,
33947,10.1109/ict.2006.331327,Ag9TlTe5.05,Tl1Ag9Te5.05,Toxic,,16088,9030,13647,300,0.000358111,0.219512195,9.51E-05,0.13913114,742.1497642,6406.656625,3.806631448,0.066027907,,1,FALSE,3,123,358.111,358.111,0.045631191,1.545631191,1.54563E-08,0.003441269,0.216070926,
33945,10.1016/j.matdes.2019.108263,Bi0.92Sm0.08CuSeO,Sm0.08Cu1Bi0.92Se1O1,Toxic,,26322,21581,21183,300,0.000170042,0.939834025,0.000195114,0.060008198,6679.452456,6407.405625,3.806682218,0.015750662,,1,FALSE,5,0,170.042,170.042,0.230874892,1.730874892,1.73087E-08,0.03468389,0.905150135,
33944,10.1016/j.jallcom.2014.04.117,x=0.005,Ga3Fe0.995Co0.005,,,19971,9702,16720,300,-0.000212933,4.019650407,,0.013459687,4024.268834,6410.338813,3.806880984,0.003569874,,1,TRUE,3,17,-212.933,212.933,0.159513087,1.659513087,1.65951E-08,0.02003498,3.999615427,
33934,10.1021/ic5014945,Cu1.7Bi4.7Se8-wIw_w=0.08,Cu1.7Bi4.7Se7.92I0.08,Toxic,,13064,1188,10911,300,-8.78E-05,0.529961036,0.000145734,0.084595397,19110.73352,6422.195563,3.807683526,0.034337114,,1,FALSE,4,0,-87.8,87.8,0.46912006,1.96912006,1.96912E-08,0.112893986,0.41706705,
33931,10.1039/c2ee22378c,x=0.07,Sr3Zn0.07Ga0.93Sb3,,,6263,866,4951,300,0.000106242,1.080576616,,0.013885059,14815.37098,6423.967375,3.807803327,0.01435587,,1,TRUE,4,24,106.242,106.242,0.400164602,1.900164602,1.90016E-08,0.084454931,0.996121685,
