Repository: suchismitasarker/SKlearn-and-Lolopy-comparison

# SKlearn-and-Lolopy-comparison
SKlearn and Lolopy comparison
lolopy==1.1.1
matminer==0.7.8
matminer.egg==info
matplotlib==3.1.3
numpy==1.18.5
pandas==1.0.1
pymatgen==2019.12.22
python_ternary==1.0.7
scikit_learn==1.1.3
scipy==1.5.2
ternary==0.1

File: Data_Starry_2nd_gen_TC_model_Nov_22.csv (part 9 of 47)
,REFERENCE: doi,NAME,FORMULA,Family,PROPERTY: Material Family,IDENTIFIER: sampleid,IDENTIFIER: paperid,IDENTIFIER: figureid,PROPERTY: Temperature (K),PROPERTY: Seebeck coefficient (V/K),PROPERTY: Thermal conductivity (W*m^(-1)*K^(-1)),PROPERTY: Power factor (W*m^(-1)*K^(-2)),PROPERTY: ZT (-),PROPERTY: Electrical conductivity (S*m^(-1)),PROPERTY: sigma_E_0,PROPERTY: log sigma_E_0,PROPERTY: quality_factor,PROPERTY: log quality_factor,inexpensive,non-toxic,n_elements,electron_count,PROPERTY: Seebeck coefficient (muV/K),|S|(muV/K),,L,L*sigma*T,Electronic thermal conductivity,Lattice thermal conductivity,
33915,10.1016/j.ssc.2006.10.025,z=1.75,Co8Sn1.75Sb24,,,4785,5299,3519,300,1.21E-05,3.855665845,,0.002235023,151304.4677,6438.368125,3.808775805,0.005209302,,1,TRUE,3,199,12.1,12.1,0.90094565,2.40094565,2.40095E-08,1.089821411,2.765844434,
33904,10.1021/cm902483a,Fe0.1,Ca3Fe0.1Co3.9O9,Perovskite,,27199,592,21870,300,0.000176531,2.202857143,,0.02634375,6228.070175,6455.002688,3.809896427,0.006621287,,1,TRUE,4,0,176.531,176.531,0.218314419,1.718314419,1.71831E-08,0.032105348,2.170751795,
33899,10.1016/j.jallcom.2014.12.141,x=0,CaMnO3,Perovskite,,25939,1797,20884,300,-0.000351053,3.35782871,0.000100814,0.008590264,812.9518987,6465.657438,3.810612691,0.004294346,,1,TRUE,3,0,-351.053,351.053,0.048493817,1.548493817,1.54849E-08,0.003776553,3.354052157,
33898,10.1039/c3ta14021k,A,Yb9Mn4.2Sb9,Antimonide,Antimonide,13124,2778,10969,300,5.9E-05,0.682438175,,0.034745346,30526.15631,6465.685,3.810614543,0.029705526,,1,TRUE,3,0,59,59,0.60132442,2.10132442,2.10132E-08,0.192436073,0.490002102,
33890,10.3365/met.mat.2008.04.223,CoSb3,CoSb3,Skutterudite,Skutterudite,4620,4084,3395,300,-0.000281192,11.06549279,,0.00400048,1832.346051,6472.75575,3.811089219,0.001304119,,1,TRUE,2,24,-281.192,281.192,0.088560534,1.588560534,1.58856E-08,0.008732378,11.05676041,
33885,10.1039/c3dt50428j,x=0.02,Ca5Zn0.02In0.98Sb6,Antimonide,Antimonide,12891,776,10703,300,0.000199022,1.154166667,,0.040280263,4787.785445,6475.908188,3.811300683,0.012757087,,1,TRUE,4,43,199.022,199.022,0.17983655,1.67983655,1.67984E-08,0.024128091,1.130038576,
33884,10.1007/s11664-016-4365-0,x=0.80,Mn2.7Al1.2Cr0.3In0.8Si4,,,21537,10956,17897,300,-1.14E-05,4.753780224,1.9E-05,0.001258977,161066.2221,6476.521094,3.811341784,0.004030636,,1,TRUE,5,42,-11.4,11.4,0.906398828,2.406398828,2.4064E-08,1.162768704,3.59101152,
33883,10.1109/ict.2007.4569432,AgTl3Te2,Tl3AgTe2,Toxic,,16136,9088,13683,300,2.81E-05,1.473084655,4.67E-05,0.013582571,65286.98897,6478.905563,3.81150165,0.014290406,,1,FALSE,3,31,28.1,28.1,0.784866704,2.284866704,2.28487E-08,0.447516202,1.025568453,
33863,10.1007/s11664-010-1436-5,LaGd1.03S3,La1Gd1.03S3,,,8204,11102,6716,300,-4.49E-05,1.083892133,,0.02470609,40808.82353,6499.123969,3.812854821,0.017925554,,1,TRUE,3,0,-44.9,44.9,0.679044263,2.179044263,2.17904E-08,0.266772698,0.817119435,
33860,10.1021/acsami.5b08011,Cu2.1Zn0.9SnSe4,Zn0.9Cu2.1Sn1Se4,Toxic,,14330,5707,12130,300,0.000118321,0.832486214,,0.074128528,12802.85775,6499.788375,3.812899217,0.018999203,,1,TRUE,4,0,118.321,118.321,0.360591832,1.860591832,1.86059E-08,0.071462678,0.761023536,
33859,10.1039/c3ce40334c,3.334027778,InCuTe2,Toxic,,27264,735,21913,300,0.000239363,3.828452954,0.000165466,0.011911397,2995.583918,6500.523688,3.812948345,0.003796608,,1,FALSE,3,25,239.363,239.363,0.127011945,1.627011945,1.62701E-08,0.014621552,3.813831402,
33858,10.1016/j.jallcom.2014.02.060,x=0.18,Zn3.82In0.18Sb3,,,17487,9699,14891,300,4.44E-05,0.785052125,,0.288392371,41376.29388,6501.452875,3.813010419,0.028708455,,1,TRUE,3,53,44.4,44.4,0.681977495,2.181977495,2.18198E-08,0.270846426,0.514205699,
33839,10.1016/j.jallcom.2011.06.113,Mn113/Sm0.02,Ca0.98Sm0.02Mn1O3,Perovskite,,24668,1689,19993,300,-0.000150516,1.772599101,,0.109453532,8595.260765,6516.375125,3.814006077,0.008400279,,1,TRUE,4,0,-150.516,150.516,0.273199843,1.773199843,1.7732E-08,0.045723345,1.726875756,
33837,10.1007/s11664-014-3103-8,H1,Mg2Si,Mg2Si,Mg2Si,8662,2586,7131,300,-0.000420523,5.533340235,,0.003383497,365.8537354,6517.093125,3.814053927,0.002624594,,1,TRUE,2,8,-420.523,420.523,0.026643814,1.526643814,1.52664E-08,0.001675585,5.53166465,
33834,10.1007/s11664-015-4131-8,Cu2ZnGe0.95In0.05Se4,Zn1In0.05Cu2Ge0.95Se4,Toxic,,14983,10921,12691,300,0.000109138,2.550193653,,0.031756654,14474.61924,6521.480688,3.814346213,0.005884307,,1,TRUE,5,0,109.138,109.138,0.390297962,1.890297962,1.8903E-08,0.08208403,2.468109623,
33828,10.1063/1.3003065,R=Dy,Ca0.9Dy0.1Mn1O3,Perovskite,,25963,1977,20897,300,-8.2E-05,2.63286385,0.000142139,0.016844833,21148.76092,6529.183563,3.814858879,0.005805628,,1,TRUE,4,0,-82,82,0.49317236,1.99317236,1.99317E-08,0.126459377,2.506404473,
33827,10.1021/ja207159j,hot-pressed CCTSe_parallel,Cd0.8Cu2.1Sn1Se3.4,Toxic,,13817,3489,11545,300,9.16E-05,1.635258652,0.00015404,0.030485052,18405.17752,6529.339375,3.814869242,0.009523942,,1,FALSE,4,0,91.6,91.6,0.45400132,1.95400132,1.954E-08,0.107891224,1.527367428,
33823,10.1063/1.4979816,Ti0.99Mn0.01NiSn,Ti1.01Mn0.01Ni0.93Sn1.05,Half-heusler,Half-Heusler,20842,21245,17356,300,-7.74E-05,6.378019092,0.000241779,0.02755102,22660.00384,6532.565125,3.815083748,0.002332348,,1,TRUE,4,17,-77.4,77.4,0.513122136,2.013122136,2.01312E-08,0.136852066,6.241167026,
33817,10.1515/msp-2016-0098,PbS,PbS,,,2584,18574,1670,300,0.000110623,1.941603047,0.000693567,0.107458617,14230.28705,6537.741313,3.815427732,0.007821786,,1,FALSE,2,0,110.623,110.623,0.38533332,1.88533332,1.88533E-08,0.080486503,1.861116544,
33805,10.1088/0022-3727/44/15/155406,YbZn2P2,Yb(ZnP)2,,,6398,3286,5056,300,0.000107525,2.081967213,0.049548484,0.023113208,14842.86552,6546.341,3.815998624,0.007297765,,1,TRUE,3,0,107.525,107.525,0.39576303,1.89576303,1.89576E-08,0.084415667,1.997551546,
33796,10.1021/ja207159j,hot-pressed CCTSe_perpendicular,Cd0.8Cu2.1Sn1Se3.4,Toxic,,13818,3489,11545,300,9.19E-05,1.673430095,0.000154609,0.029540098,18398.62119,6561.745813,3.817019403,0.009336944,,1,FALSE,4,0,91.9,91.9,0.452828696,1.952828696,1.95283E-08,0.107788066,1.565642029,
33792,10.1021/cm901766y,Dy_0.1,Ca0.9Dy0.1Mn1O3,Perovskite,,26969,587,21661,300,-8.23E-05,2.440634788,0.000140834,0.038534498,21176.27712,6567.988563,3.817432388,0.006325598,,1,TRUE,4,0,-82.3,82.3,0.491898562,1.991898562,1.9919E-08,0.126542988,2.3140918,
33785,10.1007/s11664-014-3008-6,x=0,Ga3Fe,,,19917,2566,16683,300,-0.000350403,4.040049226,,0.000558385,833.3333333,6577.745313,3.818077054,0.003630469,,1,TRUE,2,17,-350.403,350.403,0.048766313,1.548766313,1.54877E-08,0.003871916,4.03617731,
33781,10.1039/c4dt02206h,y=0.2,Ca5Al1.7Zn0.1In0.2Sb6,,,6253,784,4941,300,0.000112094,,,0.034306595,14077.15367,6593.09775,3.819089515,,,1,TRUE,5,46,112.094,112.094,0.380477747,1.880477747,1.88048E-08,0.079415323,-0.079415323,
33770,10.1021/cm5004559,"LNS-12S,O",La1.14Nb1S3.14,,,6685,617,5314,300,2.48E-05,2.017289788,4.82E-05,0.0069295,75620.01107,6607.535531,3.820039507,0.009966372,,1,TRUE,3,0,24.8,24.8,0.80751544,2.30751544,2.30752E-08,0.523483029,1.493806759,
33751,10.1007/s11664-015-3700-1,BiCuSeO,CuBiSeO,Toxic,,20893,2654,17392,300,0.000463843,1.093720133,4.89E-05,0.014963964,225.1069188,6629.118875,3.821455807,0.013515013,,1,FALSE,4,0,463.843,463.843,0.018340445,1.518340445,1.51834E-08,0.001025367,1.092694766,
33747,10.1016/j.jmst.2014.01.002,Dy 0.04,Ca0.96Dy0.04Mn1O3,Perovskite,,26481,2987,21293,300,-0.000146263,3.344524094,0.000205551,0.013474825,9216.504891,6634.342188,3.821797868,0.004483415,,1,TRUE,4,0,-146.263,146.263,0.283402273,1.783402273,1.7834E-08,0.049310207,3.295213887,
33734,10.1557/jmr.2006.0055,TiS2,TiS2,Chalcogenide,,7304,2874,5865,300,-0.000236908,3.036743752,,0.016951526,3152.24332,6647.237063,3.822641167,0.004900408,,1,TRUE,2,0,-236.908,236.908,0.129728646,1.629728646,1.62973E-08,0.015411904,3.021331848,
33729,10.1088/0022-3727/45/11/115302,8% GeTe,Ag0.33672Ge0.08Sb0.51336Te1,Toxic,,16819,3292,14321,300,0.000116865,0.980311518,0.0001824,0.059262996,13346.97915,6650.185875,3.822833784,0.016338826,,1,FALSE,4,12,116.865,116.865,0.365146405,1.865146405,1.86515E-08,0.074682211,0.905629307,
33719,10.1016/j.physleta.2005.08.039,(a),TiS2,Chalcogenide,,7557,4924,6127,300,-0.000239219,3.048165813,,0.01712299,3074.824775,6661.463375,3.823569644,0.00489178,,1,TRUE,2,0,-239.219,239.219,0.127169713,1.627169713,1.62717E-08,0.015009785,3.033156028,
33709,10.1111/j.1551-2916.2010.03673.x,CMO-2s (SSR),Ca0.96Gd0.04Mn1O3,Perovskite,,24696,3454,20027,300,-0.000162416,2.85288507,,0.019027486,7626.248445,6676.404125,3.824542617,0.005285222,,1,TRUE,4,0,-162.416,162.416,0.246562953,1.746562953,1.74656E-08,0.039959169,2.812925901,
33704,10.1016/s1002-0721(12)60374-3,x=0.10,Ca0.9Pr0.1Mn1O3,Perovskite,,26489,3345,21298,300,-8.32E-05,1.806807156,,0.031897106,21263.15789,6683.052875,3.824974897,0.008866778,,1,TRUE,4,0,-83.2,83.2,0.488096875,1.988096875,1.9881E-08,0.126819653,1.679987503,
33691,10.2320/matertrans.e-m2009803,Tl2Te3,Tl2Te3,Toxic,,14988,4001,12690,300,0.000606577,0.384615385,1.6E-05,0.014732617,43.40781941,6698.867625,3.826001396,0.038820408,,1,FALSE,2,24,606.577,606.577,0.005358281,1.505358281,1.50536E-08,0.000196033,0.384419352,
33676,10.1039/c4ta01250j,Cu1.8S,Cu1.8S1,,,7210,2788,5784,300,6.92E-06,3.123132289,1.1E-05,0.001846154,274908.2476,6710.828422,3.826776135,0.013440945,,1,TRUE,2,0,6.92,6.92,0.942089336,2.442089336,2.44209E-08,2.0140515,1.109080789,
33666,10.1016/j.jallcom.2006.08.368,y=0.3,Co1Sn0.3Sb2.7,,,3571,1567,2405,300,1.46E-05,3.430593911,,0.00170582,130789.3821,6726.875656,3.8278134,0.00604174,,1,TRUE,3,23,14.6,14.6,0.881736457,2.381736457,2.38174E-08,0.934517519,2.496076392,
33663,10.1007/s11664-010-1474-z,(a)x=0,TiS2,Chalcogenide,,8208,11118,6729,300,-0.000239301,3.107459011,0.000171935,0.016687952,3104.2427,6731.596313,3.828118064,0.004848733,,1,TRUE,2,0,-239.301,239.301,0.127079849,1.627079849,1.62708E-08,0.015152552,3.092306459,
33654,10.1039/c3ce40334c,CuInTe2,InCuTe2,Toxic,,27261,735,21913,300,0.000253666,3.868588103,0.000177799,0.015267215,2630.600667,6744.967625,3.828979869,0.003896513,,1,FALSE,3,25,253.666,253.666,0.112278166,1.612278166,1.61228E-08,0.01272378,3.855864323,
33638,10.1016/j.intermet.2014.06.014,Cu2Cd1-xZnxSnSe4_x=0.6,Zn0.6Cd0.4Cu2Sn1Se4,Toxic,,13142,1276,10983,300,0.000157659,2.293755281,0.000202145,0.027385838,8188.310305,6769.248125,3.830540433,0.006696753,,1,FALSE,5,0,157.659,157.659,0.256884346,1.756884346,1.75688E-08,0.043157743,2.250597538,
33636,10.1063/1.2938748,(a)S0#,TiS2,Chalcogenide,,7007,1964,5595,300,-0.00023843,3.016865668,,0.017301547,3155.806077,6774.280125,3.830863151,0.005027138,,1,TRUE,2,0,-238.43,238.43,0.128037635,1.628037635,1.62804E-08,0.015413313,3.001452355,
33635,10.1016/j.ceramint.2014.08.033,M-3h,Ca0.9Yb0.1Mn1O3,Perovskite,,24638,529,19971,300,-9E-05,2.151505392,0.000156378,0.027109974,19530.96254,6774.458125,3.830874563,0.007410932,,1,TRUE,4,0,-90,90,0.460306794,1.960306794,1.96031E-08,0.114860036,2.036645356,
33629,10.1007/s11664-010-1436-5,LaGd1.01S3,La1Gd1.01S3,,,8202,11102,6716,300,-6.3E-05,0.876346696,,0.043653869,29838.70968,6793.8535,3.832116178,0.022071356,,1,TRUE,3,0,-63,63,0.580942527,2.080942527,2.08094E-08,0.18627792,0.690068776,
33625,10.1016/j.ssc.2005.04.029,(a),TiS2,Chalcogenide,,7570,5296,6141,300,-0.000239797,3.064468302,,0.016817119,3118.189438,6800.912,3.832567155,0.004967813,,1,TRUE,2,0,-239.797,239.797,0.126537633,1.626537633,1.62654E-08,0.015215557,3.049252745,
33600,10.1016/j.ssc.2013.03.013,x=0.15,Bi2Se0.15S2.85,Toxic,,7576,5318,6146,300,-0.000438022,0.663650362,6.08E-05,0.029964664,312.6064084,6822.240625,3.833927033,0.02294944,,1,FALSE,3,0,-438.022,438.022,0.02291298,1.52291298,1.52291E-08,0.001428217,0.662222145,
33599,10.1007/s11664-010-1436-5,LaGdS3,LaGdS3,,,8201,11102,6716,300,-6.51E-05,1.017596891,,0.032709733,28906.25,6823.043063,3.833978112,0.018222023,,1,TRUE,3,0,-65.1,65.1,0.570520089,2.070520089,2.07052E-08,0.179552914,0.838043977,
33585,10.1063/1.4913967,x=0.6,Nb0.6Te2Mo0.4,Toxic,,13713,206,11448,300,1.35E-05,4.174043374,,0.001878317,143519.6193,6837.910406,3.834923406,0.00486676,,1,FALSE,3,17,13.5,13.5,0.890137521,2.390137521,2.39014E-08,1.029094881,3.144948493,
33582,10.1007/s11664-014-3075-8,x=3.2,Cu2Sn1Hg1Te0.8Se3.2,Toxic,,14349,2592,12159,300,0.00013244,0.846474805,1.917174427,0.068514963,11275.49407,6843.456875,3.835275535,0.019389563,,1,FALSE,5,0,132.44,132.44,0.319268085,1.819268085,1.81927E-08,0.06153944,0.784935365,
33575,10.1021/cm403345a,x=0,Eu11(CdSb2)6,,,5995,611,4718,300,0.000116441,0.814719932,,0.060571429,13824.74837,6850.717063,3.835736031,0.02066757,,1,FALSE,3,0,116.441,116.441,0.36648352,1.86648352,1.86648E-08,0.077410995,0.737308937,
33574,10.1063/1.2786027,(a),TiS2,Chalcogenide,,6989,1949,5594,300,-0.000240649,3.00771071,0.000173712,0.017261905,3110.820941,6852.595188,3.835855077,0.005100415,,1,TRUE,2,0,-240.649,240.649,0.125611641,1.625611641,1.62561E-08,0.01517096,2.99253975,
33568,10.1063/1.3679561,Nd0.85Ca0.15CoO3,Ca0.15Nd0.85Co1O3,Perovskite,,25016,10444,20280,300,0.000108961,0.530375878,,0.10997323,15261.47658,6859.978188,3.836322735,0.03436454,,1,TRUE,4,0,108.961,108.961,0.390893957,1.890893957,1.89089E-08,0.086573502,0.443802376,
33563,10.1016/j.intermet.2014.06.014,Cu2Cd1-xZnxSnSe4_x=1,ZnCu2SnSe4,Toxic,,13146,1276,10983,300,0.000108905,3.509209029,0.00018294,0.015838436,15287.15993,6866.360813,3.836726621,0.004468246,,1,TRUE,4,0,108.905,108.905,0.39108271,1.89108271,1.89108E-08,0.086727851,3.422481178,
33560,10.1142/s1793604714500143,1648K,Sr0.9Gd0.1Ti1O3,Perovskite,,27610,974,22181,300,-8.95E-05,4.759385985,0.000164493,0.011598232,19939.57704,6868.7885,3.836880144,0.003296597,,1,TRUE,4,0,-89.5,89.5,0.462295157,1.962295157,1.9623E-08,0.117382006,4.642003979,
33544,10.1143/apex.5.031801,x=0,Yb14Mn1.05Sb11,Zintl,,5878,245,4611,300,9.86E-05,0.898558524,,0.05209159,17599.95005,6880.513313,3.837620839,0.019227406,,1,TRUE,3,0,98.6,98.6,0.427414932,1.927414932,1.92741E-08,0.10176722,0.796791304,
33541,10.1016/j.jssc.2013.03.024,x=0.15,Hf0.5Zr0.5Co0.4Sn0.15Sb0.85Rh0.6,Half-heusler,,11869,3411,9820,300,4.06E-05,3.149758114,8.19E-05,0.008045751,47975.3002,6885.331375,3.837924847,0.005437929,,0,TRUE,6,17,40.6,40.6,0.70468809,2.20468809,2.20469E-08,0.317311719,2.832446395,
33540,10.1039/c3ta11457k,"Cux+yBi5-ySe8 (x=1.3, y=0.2)",Cu1.5Bi4.8Se8,Toxic,,13557,2764,11334,300,-0.00012581,0.581670499,,0.102324529,12332.46315,6887.48425,3.838060619,0.029795649,,1,FALSE,3,0,-125.81,125.81,0.338047465,1.838047465,1.83805E-08,0.068002958,0.513667541,
33539,10.2320/matertrans.e-mra2007837,Ag9TlTe5.05,Tl1Ag9Te5.05,Toxic,,14965,3982,12674,300,0.000361883,0.221528611,9.3E-05,0.136467573,763.7195773,6887.936313,3.838089123,0.070362718,,1,FALSE,3,123,361.883,361.883,0.044171255,1.544171255,1.54417E-08,0.003537941,0.21799067,
33530,10.1016/j.ceramint.2014.07.028,CDM,Ca0.98Dy0.02Mn1O3,Perovskite,,24627,526,19961,300,-0.000194904,2.861809045,0.000223237,0.029960152,5350.280856,6893.736063,3.838454652,0.005415824,,1,TRUE,4,0,-194.904,194.904,0.18633542,1.68633542,1.68634E-08,0.027067104,2.834741941,
33529,10.1002/pssa.200723497,y=0,Mg2Si0.6Sn0.4,Mg2Si,Mg2Si,9298,4513,7648,300,-0.000197088,2.284138369,,0.027231196,5214.899713,6894.6295,3.838510933,0.006800087,,1,TRUE,3,8,-197.088,197.088,0.182859993,1.682859993,1.68286E-08,0.026327838,2.257810531,
33523,10.1063/1.3505756,Ca1?ÃªÃ†xSrxMn0.98Mo0.02O3_x=0,Ca1Mn0.98Mo0.02O3,Perovskite,,27315,10427,21948,300,-0.000107622,2.390798291,0.000177294,0.022258867,15627.50471,6901.266625,3.838928806,0.006676353,,1,TRUE,4,0,-107.622,107.622,0.395432229,1.895432229,1.89543E-08,0.088862628,2.301935663,
33522,10.1016/j.jcrysgro.2016.01.012,PTS-3_1.6cm,Tl0.04Te0.85Pb0.96Se0.15,Toxic,,2815,10573,1865,300,0.000125293,1.51166,,0.042718447,12439.02439,6901.584813,3.838948829,0.010645283,,1,FALSE,4,0,125.293,125.293,0.33955747,1.83955747,1.83956E-08,0.068646901,1.443013099,
33515,10.1039/c4dt02206h,x=0.2,Ca5Al1.8In0.2Sb6,,,6248,784,4941,300,0.00039126,,,0.015253571,545.0906109,6913.679063,3.839709215,,,1,TRUE,4,46,391.26,391.26,0.034288988,1.534288988,1.53429E-08,0.00250898,-0.00250898,
33514,10.1557/jmr.2015.124,sample 2,Ge4SbTe5,Toxic,,14475,2913,12267,300,0.000157048,1.146868716,,0.074125372,8429.930292,6917.733063,3.8399638,0.01396295,,1,FALSE,3,51,157.048,157.048,0.258240988,1.758240988,1.75824E-08,0.044465547,1.102403169,
33513,10.1016/j.matdes.2019.108263,Bi0.9Sm0.1CuSeO,Sm0.1Cu1Bi0.9Se1O1,Toxic,,26323,21581,21183,300,0.000157384,0.950207469,0.000205685,0.064500359,8396.745689,6918.464625,3.840009725,0.016988542,,1,FALSE,5,0,157.384,157.384,0.257494062,1.757494062,1.75749E-08,0.044271692,0.905935777,
33509,10.1016/j.jallcom.2009.04.144,"0,0",Ca3Co4O9,,,24884,1629,20183,300,0.000150781,1.930327869,,0.039066148,9106.708377,6926.465438,3.840511671,0.008193544,,1,TRUE,3,0,150.781,150.781,0.272576436,1.772576436,1.77258E-08,0.04842701,1.881900859,
33502,10.1039/c4dt02206h,x=1.0,Ca5AlInSb6,Antimonide,,6249,784,4941,300,0.000429609,,,0.019413399,350.3922206,6935.580188,3.841082797,,,1,TRUE,4,46,429.609,429.609,0.024636508,1.524636508,1.52464E-08,0.001602662,-0.001602662,
33495,10.1016/j.jallcom.2006.08.368,y=0.4,Co1Sn0.4Sb2.6,,,3572,1567,2405,300,9.56E-06,2.986362687,,0.00142478,205984.4809,6945.018734,3.841673422,0.010437354,,1,TRUE,3,23,9.56,9.56,0.920890822,2.420890822,2.42089E-08,1.495997818,1.490364869,
33494,10.1109/ict.2007.4569439,Yb_x=0.2,Ca0.8Yb0.2Mn1O3,Perovskite,,27190,9094,21859,300,-7.06E-05,1.413241823,0.000137954,0.037123649,26835.01684,6945.175438,3.841683221,0.012418667,,1,TRUE,4,0,-70.6,70.6,0.544100836,2.044100836,2.0441E-08,0.164560441,1.248681382,
33493,10.1021/ic5014945,"M=Zn, u=0.0085",Zn0.0085Cu1.6915Bi4.7Se8,Toxic,,13056,1188,10909,300,-7.33E-05,0.564020371,0.000138741,0.061417843,25713.35873,6945.48875,3.841702812,0.038208128,,1,FALSE,4,0,-73.3,73.3,0.53158267,2.03158267,2.03158E-08,0.156716442,0.407303929,
33482,10.1016/j.physb.2014.08.016,LCOA10,La2Cu1Ag0.1O4,,,25803,4454,20791,300,0.000228312,3.555306245,,0.01664796,3647.170955,6955.99075,3.842358996,0.004379943,,1,TRUE,4,0,228.312,228.312,0.139707141,1.639707141,1.63971E-08,0.017940877,3.537365368,
33478,10.1021/acs.chemmater.5b03365,"x=1.00,Out",La1.14Nb1S3.14,,,6723,643,5346,300,2.52E-05,2.049583418,5.05E-05,0.006171319,78261.8426,6962.673094,3.842776005,0.010403851,,1,TRUE,3,0,25.2,25.2,0.804735699,2.304735699,2.30474E-08,0.541118588,1.50846483,
33471,10.1007/s11664-016-4365-0,x=1.00,Mn2.7Al1Cr0.3In1Si4,,,21538,10956,17897,300,-1.11E-05,4.477567354,4.05E-05,0.002827154,178163.3245,6974.181969,3.843493275,0.004888244,,1,TRUE,5,42,-11.1,11.1,0.908745997,2.408745997,2.40875E-08,1.287450584,3.19011677,
33434,10.1063/1.3607976,x=0.00,Ca5(AlSb3)2,Antimonide,Antimonide,13608,10264,11368,300,0.000381569,1.344055944,,0.011736259,618.107631,7005.681063,3.845450362,0.011635911,,1,TRUE,3,46,381.569,381.569,0.037276658,1.537276658,1.53728E-08,0.002850607,1.341205337,
33415,10.3938/jkps.63.2153,Mg2Si0.3Sn0.7,Mg2Si0.3Sn0.7,Mg2Si,Mg2Si,9153,3575,7532,300,0.000332479,1.771821977,,0.019628781,1096.832994,7031.319375,3.847036825,0.008865565,,1,TRUE,3,8,332.479,332.479,0.056914891,1.556914891,1.55691E-08,0.005123027,1.76669895,
33409,10.1002/chem.201102331,M-Ge,Ge0.067Sb0.667Te0.266,Toxic,,13750,557,11481,300,-6.71E-06,9.39790861,,0.000411068,297552.2359,7043.177422,3.847768629,0.002172842,,1,FALSE,3,5,-6.71,6.71,0.943796387,2.443796387,2.4438E-08,2.181471237,7.216437373,
33408,10.1063/1.4952982,"BLST-16, HP",AgBi(Te9Pb8)2,Toxic,,12367,10403,10249,300,-0.000124446,1.079479378,,0.087136929,12832.6426,7044.154,3.847828842,0.015539245,,1,FALSE,4,187,-124.446,124.446,0.342045898,1.842045898,1.84205E-08,0.07091495,1.008564428,
33394,10.1016/j.physleta.2005.08.039,(b),Nd0.025Ti1S2,,,7558,4924,6127,300,-0.000170734,2.318598084,,0.027395432,7297.358867,7058.089438,3.848687157,0.006890467,,1,TRUE,3,0,-170.734,170.734,0.229501703,1.729501703,1.7295E-08,0.037862384,2.2807357,
33380,10.1016/j.matdes.2019.108263,Bi0.94Sm0.06CuSeO,Sm0.06Cu1Bi0.94Se1O1,Toxic,,26321,21581,21183,300,0.000202954,0.924273859,0.000206329,0.067055394,4995.24193,7076.581063,3.849823486,0.017515203,,1,FALSE,5,0,202.954,202.954,0.173842867,1.673842867,1.67384E-08,0.02508375,0.899190109,
33375,10.1002/pssr.201004193,(B),Yb14Mn1.05Sb11,Zintl,,6407,4501,5067,300,9.89E-05,0.896437496,,0.050699588,18040.66304,7082.165813,3.850166091,0.019905225,,1,TRUE,3,0,98.9,98.9,0.426310977,1.926310977,1.92631E-08,0.104255782,0.792181714,
33374,10.1088/0022-3727/47/11/115303,x=0.02,Ag0.02Pb0.98S1,,,7326,3302,5882,300,7.98E-05,3.542857143,0.000155039,0.01081327,23712.18679,7082.671875,3.850197122,0.00464206,,1,FALSE,3,0,79.8,79.8,0.502614887,2.002614887,2.00261E-08,0.142459135,3.400398008,
33367,10.1109/ict.2006.331285,n=2 Nb20%,Sr3Ti1.6Nb0.4O7,,,28534,9003,22954,300,4.01E-05,,0.000146735,0.012996116,50103.56156,7103.686438,3.851483783,,,1,TRUE,4,0,40.1,40.1,0.707732094,2.207732094,2.20773E-08,0.331845723,-0.331845723,
33360,10.1016/j.intermet.2014.06.014,Cu2Cd1-xZnxSnSe4_x=0.55,Zn0.55Cd0.45Cu2Sn1Se4,Toxic,,13141,1276,10983,300,0.000190153,2.472579351,0.000210687,0.026005226,5835.644965,7108.926125,3.851804001,0.006480089,,1,FALSE,5,0,190.153,190.153,0.194125582,1.694125582,1.69413E-08,0.029658946,2.442920405,
33350,10.1063/1.2362922,Ca0.9Yb0.1MnO3,Ca0.9Yb0.1Mn1O3,Perovskite,Perovskite,18145,1932,15356,300,-7.06E-05,1.723016194,,0.038545842,27555.55556,7129.738719,3.853073615,0.010239697,,1,TRUE,4,0,-70.6,70.6,0.544100836,2.044100836,2.0441E-08,0.168979002,1.554037192,
33345,10.1002/adfm.201601486,x=0.20,Cu1.8Ag0.2Sn1Se3,Toxic,,14506,5989,12311,300,0.000289349,1.210543484,0.000125966,0.042490842,1838.181295,7139.123125,3.853644872,0.013230449,,1,TRUE,4,0,289.349,289.349,0.08254696,1.58254696,1.58255E-08,0.008727025,1.201816459,
33340,10.1007/s11664-013-2581-4,sample#0,TiO2,Oxide,,24014,2482,19464,300,-9.29E-05,2.215388963,0.000172397,0.025566023,19767.44186,7143.454125,3.85390826,0.007578626,,1,TRUE,2,0,-92.9,92.9,0.448941778,1.948941778,1.94894E-08,0.11557678,2.099812183,
33334,10.1039/b914712h,Yb3.8Sm0.2Sb3,Yb3.8Sm0.2Sb3,Antimonide,Antimonide,13437,7722,11225,300,-6.02E-06,3.558789431,,0.018991293,336681.3495,7150.634125,3.854344557,0.014548981,,1,TRUE,3,0,-6.02,6.02,0.949427078,2.449427078,2.44943E-08,2.474029243,1.084760188,
33332,10.1021/ja312474n,Ag1?ÃªÃ†xNbxBiSe2_x=0.04,Nb0.04Ag0.96Bi1Se2,Toxic,,26627,3502,21421,300,-8.48E-05,0.721137164,,0.076854766,22214.23067,7155.47475,3.854638454,0.027093685,,1,FALSE,4,0,-84.8,84.8,0.481410721,1.981410721,1.98141E-08,0.132046544,0.58909062,
33323,10.15541/jim20140396,Annealed for 144h,In4Se3,Toxic,,14327,5560,12126,300,-0.000445737,0.736852251,,0.026867005,300.1772642,7164.511938,3.855186611,0.021700316,,1,TRUE,2,0,-445.737,445.737,0.021438641,1.521438641,1.52144E-08,0.001370104,0.735482147,
33322,10.1007/s11664-010-1188-2,In0.25Co3.5Fe0.5Sb12,In0.25Fe0.5Co3.5Sb12,Skutterudite,,4054,2313,2798,300,5.32E-05,2.118256771,0.000105263,0.018185284,37778.26859,7165.803313,3.855264883,0.008540466,,1,TRUE,4,96,53.2,53.2,0.632154982,2.132154982,2.13215E-08,0.241647371,1.8766094,
33305,10.1063/1.2970089,Yb13.6La0.4MnSb11,Yb13.6La0.4Mn1Sb11,Zintl,Zintl,5984,305,4706,300,5.15E-05,0.693011489,,0.030395137,39200.80564,7184.777438,3.85641332,0.036954099,,1,TRUE,4,0,51.5,51.5,0.641487541,2.141487541,2.14149E-08,0.251844111,0.441167378,
33290,10.1007/s11664-010-1286-1,0.000748843,CoSb3,Skutterudite,Skutterudite,5449,10677,4139,300,4.47E-05,1.827969094,8.79E-05,0.0196735,45494.18089,7209.917438,3.857930292,0.01056802,,1,TRUE,2,24,44.7,44.7,0.680216039,2.180216039,2.18022E-08,0.297561429,1.530407665,
33286,10.1007/s11664-015-4083-z,ln-0,Ge(Bi3Te5)2,Toxic,,16336,10910,13833,300,-6.1E-05,0.972131148,0.00010453,0.00922512,32834.67877,7216.709625,3.858339231,0.021125261,,1,FALSE,3,94,-61,61,0.591045623,2.091045623,2.09105E-08,0.205976434,0.766154714,
33274,10.1016/j.intermet.2009.06.005,DD0.08Fe2Ni2Sb12,D1.08Fe2Ni2Sb12,Skutterudite,,3442,1244,2318,300,-7.24E-05,2.232996037,,0.018523959,27141.17101,7226.85025,3.858949056,0.007797785,,1,TRUE,4,0,-72.4,72.4,0.53572306,2.03572306,2.03572E-08,0.165755723,2.067240314,
33270,10.1143/jpsj.80.044704,x=0.08,La1Fe1P1O0.92F0.08,,,25727,3622,20755,300,-3.52E-05,2.948381375,7.18E-05,0.007075205,58127.08549,7227.818406,3.859007233,0.006330613,,1,TRUE,5,0,-35.2,35.2,0.738268074,2.238268074,2.23827E-08,0.390311999,2.558069376,
33251,10.1016/j.nanoen.2015.04.024,SnSe,SnSe,Toxic,,14065,4125,11866,300,-0.000231977,0.987688098,,0.069789227,3643.586846,7253.210188,3.860530263,0.016650569,,1,TRUE,2,0,-231.977,231.977,0.13536212,1.63536212,1.63536E-08,0.017875752,0.969812346,
33249,10.1016/j.jallcom.2015.03.117,x=0.05,Ag0.05Sb0.05Pb0.9Se1,Toxic,,15798,9736,13367,300,5.88E-05,1.83486664,0.000119022,0.021297523,34355.70508,7258.528438,3.860848583,0.010028411,,1,FALSE,4,0,58.8,58.8,0.602362081,2.102362081,2.10236E-08,0.216684395,1.618182245,
33240,10.1016/s1002-0721(12)60374-3,x=0.12,Ca0.88Pr0.12Mn1O3,Perovskite,,26490,3345,21298,300,-8.13E-05,1.559051321,,0.039099678,23764.70588,7264.560813,3.861209364,0.011432834,,1,TRUE,4,0,-81.3,81.3,0.496157397,1.996157397,1.99616E-08,0.14231428,1.416737041,
33239,10.1016/j.jallcom.2006.08.368,y=0.1,Co1Sn0.1Sb2.9,,,3569,1567,2405,300,1.46E-05,5.715475849,,0.002269856,141243.9773,7264.585672,3.86121085,0.003451191,,1,TRUE,3,23,14.6,14.6,0.881736457,2.381736457,2.38174E-08,1.00921779,4.706258059,
33226,10.1016/j.solidstatesciences.2006.01.002,LaCoO3,LaCoO3,Perovskite,,26125,5353,21028,300,-0.000348571,0.995136849,,0.000626938,941.3100575,7273.913813,3.861768151,0.016353699,,1,TRUE,3,0,-348.571,348.571,0.049542598,1.549542598,1.54954E-08,0.0043758,0.990761049,
33225,10.1142/s1793604715500289,x=0,ZnSb,Zintl,,16520,981,14026,300,0.000389505,1.847271462,7.02E-05,0.010911816,585.3880523,7275.111813,3.861839672,0.008786087,,1,TRUE,2,15,389.505,389.505,0.034811701,1.534811701,1.53481E-08,0.002695381,1.844576081,
33224,10.3938/jkps.64.1346,Mg2Si0.3Ge0.7Sb0.02,Mg2Si0.3Ge0.7Sb0.02,Mg2Si,Mg2Si,9176,3582,7542,300,-0.000130699,4.307570296,,0.017095038,12255.1629,7277.97425,3.862010515,0.003822212,,1,TRUE,4,8,-130.699,130.699,0.324095998,1.824095998,1.8241E-08,0.067063781,4.240506515,
33215,10.1016/j.actamat.2015.08.079,x=0.3,Ca0.3Cu1Bi0.7Se1O1,Toxic,,20989,5858,17478,300,9.46E-05,0.746141896,0.000183516,0.073499424,19704.55528,7294.970688,3.863023551,0.025735218,,1,FALSE,5,0,94.6,94.6,0.442410435,1.942410435,1.94241E-08,0.114823001,0.631318895,
33213,10.1063/1.3311558,x=0.3,Ce0.7Cu0.3Se2,Toxic,,13311,2008,11125,300,0.000148971,2.452370006,0.000223565,0.034377783,9807.051627,7296.6635,3.863124318,0.006768702,,1,TRUE,3,0,148.971,148.971,0.276862923,1.776862923,1.77686E-08,0.052277359,2.400092647,
33198,10.1016/s1002-0721(12)60374-3,x=0.14,Ca0.86Pr0.14Mn1O3,Perovskite,,26491,3345,21298,300,-7.61E-05,1.459234194,,0.03755627,25897.4359,7310.010313,3.86391799,0.012523019,,1,TRUE,4,0,-76.1,76.1,0.518904987,2.018904987,2.0189E-08,0.156853387,1.302380807,
33189,10.1016/j.jallcom.2015.08.046,Cu2ZnGa0.03Sn0.97Se4,Zn1Ga0.03Cu2Sn0.97Se4,Toxic,,13257,1825,11084,300,0.000145959,3.02359831,0.000222093,0.025103508,10208.47671,7321.172813,3.864580658,0.005490761,,1,TRUE,5,0,145.959,145.959,0.284145957,1.784145957,1.78415E-08,0.054640237,2.968958073,
33167,10.1016/j.intermet.2014.06.014,Cu2Cd1-xZnxSnSe4_x=0.65,Zn0.65Cd0.35Cu2Sn1Se4,Toxic,,13143,1276,10983,300,0.000188995,2.60688602,0.000215408,0.024834821,6113.703103,7346.356688,3.866072011,0.006351134,,1,FALSE,5,0,188.995,188.995,0.196073196,1.696073196,1.69607E-08,0.031107864,2.575778156,
33157,10.1088/0953-8984/26/48/485801,x=3.0,Ba8(NiGe14)3,,,1007,3231,551,300,-4.73E-05,2.344352617,,0.013380282,43829.29642,7352.652813,3.866444059,0.007990678,,1,TRUE,3,214,-47.3,47.3,0.66513941,2.16513941,2.16514E-08,0.284689611,2.059663006,
33151,10.1063/1.4953439,Cu1.8S,Cu1.8S1,,,7655,6492,6237,300,1.63E-05,2.009750969,5.19E-05,0.010582903,127883.8313,7364.697594,3.867154919,0.015153305,,1,TRUE,2,0,16.3,16.3,0.868908684,2.368908684,2.36891E-08,0.908835355,1.100915614,
33150,10.1039/c5tc02326b,Pr0.18,Yb13.82Pr0.18Mn1Sb11,Zintl,Antimonide,13199,2852,11030,300,4.04E-05,1.141428243,,0.018927445,51575.14593,7365.276438,3.867189052,0.020836162,,1,TRUE,4,0,40.4,40.4,0.705904117,2.205904117,2.2059E-08,0.34130948,0.800118763,
33149,10.1039/c3ta12508d,Cu1.98Ag0.2Se,Cu1.98Ag0.2Se1,Toxic,,13567,2771,11343,300,4.79E-05,0.870206753,,0.036278215,43257.85139,7365.304125,3.867190684,0.028280265,,1,TRUE,3,0,47.9,47.9,0.661707916,2.161707916,2.16171E-08,0.280532519,0.589674234,
33134,10.1021/ja312474n,Ag1?ÃªÃ†xNbxBiSe2_x=0.02,Nb0.02Ag0.98Bi1Se2,Toxic,,26626,3502,21421,300,-0.000120835,0.70150474,,0.096492018,14080.46315,7382.214375,3.868186653,0.026332234,,1,FALSE,4,0,-120.835,120.835,0.352861012,1.852861012,1.85286E-08,0.078267424,0.623237316,
33128,10.1021/cm061483u,filled circle,Ba7EuAl13Si33,,,606,574,276,300,-2.15E-05,1.889175258,,0.00984252,97633.19123,7387.707938,3.868509718,0.01386411,,1,TRUE,4,0,-21.5,21.5,0.830817746,2.330817746,2.33082E-08,0.682695524,1.206479734,
33123,10.1016/s1002-0721(10)60504-2,CS,CoSb3,Skutterudite,Skutterudite,4341,3341,3108,300,-0.000266215,9.096715647,0.000283294,0.009495224,2494.089452,7401.205875,3.869302485,0.001814838,,1,TRUE,2,24,-266.215,266.215,0.100765737,1.600765737,1.60077E-08,0.011977359,9.084738288,
33119,10.1016/j.jssc.2008.08.022,Bi2S2.85,Bi2S2.85,Toxic,,7343,3381,5896,300,-0.00034509,0.872715093,0.000121469,0.04350365,998.2013616,7408.130688,3.869708635,0.019008999,,1,FALSE,2,0,-345.09,345.09,0.051051835,1.551051835,1.55105E-08,0.004644786,0.868070307,
33116,10.1007/s11664-012-2433-7,Fe2VAl,AlVFe2,Heusler,,20484,2462,17114,300,-2.46E-05,16.41509434,6.81E-05,0.001476454,85393.28925,7410.876656,3.869869585,0.001044599,,1,TRUE,3,24,-24.6,24.6,0.808908909,2.308908909,2.30891E-08,0.591495979,15.82359836,
33113,10.1021/cm403345a,x=1,Eu11Cd6Sb11As,Toxic,,5996,611,4718,300,0.000102184,0.789652051,,0.065142857,18062.27035,7417.633063,3.870265346,0.024067952,,1,FALSE,4,0,102.184,102.184,0.414411204,1.914411204,1.91441E-08,0.103735838,0.685916213,
33112,10.1063/1.4952982,"BLST-20, CPA",AgBi(Te11Pb10)2,Toxic,,12369,10403,10249,300,-0.000139498,0.690930033,,0.12724758,11202.14854,7420.780875,3.870449608,0.02616198,,1,FALSE,4,227,-139.498,139.498,0.300421447,1.800421447,1.80042E-08,0.060505765,0.630424268,
33099,10.1063/1.4952982,"BLST-25, STS",AgBiTe27Pb25,Toxic,,12374,10403,10249,300,-0.000148937,0.980820411,,0.077455048,9999.727342,7436.9505,3.871394891,0.017834544,,1,FALSE,4,277,-148.937,148.937,0.276944084,1.776944084,1.77694E-08,0.053306869,0.927513542,
33094,10.1016/j.jallcom.2013.10.104,Ba8Au4Ga4Ge38,Ba4Ga2Ge19Au2,Clathrate,,731,1757,371,300,0.00018189,0.993020669,0.000226358,0.067860314,6735.100215,7439.716875,3.871556408,0.017270614,,0,TRUE,4,110,181.89,181.89,0.208458095,1.708458095,1.70846E-08,0.034519909,0.95850076,
33092,10.1007/s11664-016-4880-z,S2,ZnCu2SnSe4,Toxic,,15000,11023,12706,300,5.05E-05,1.894326349,0.000106045,0.02605619,41422.70982,7441.985969,3.871688847,0.010241111,,1,TRUE,4,0,50.5,50.5,0.647041511,2.147041511,2.14704E-08,0.266808832,1.627517517,
33090,10.1016/j.matdes.2015.08.096,0.03,Ba8Cu4.8Si41.2,,,1116,3701,619,300,-4.72E-05,0.408955224,9.9E-05,0.037256098,44454.19255,7448.91425,3.872092975,0.150544948,,1,TRUE,3,228,-47.2,47.2,0.665713054,2.165713054,2.16571E-08,0.288825075,0.120130149,
33086,10.1016/j.ssc.2013.03.013,x=0.30,Bi2Se0.3S2.7,Toxic,,7577,5318,6146,300,-0.000451715,0.780314321,5.78E-05,0.025441696,291.372549,7454.127813,3.872396835,0.021316734,,1,FALSE,3,0,-451.715,451.715,0.020361797,1.520361797,1.52036E-08,0.001328975,0.778985346,
33079,10.1109/ict.2007.4569439,Yb_x=0.1,Ca0.9Yb0.1Mn1O3,Perovskite,,27185,9094,21858,300,-6.92E-05,1.740266343,0.000134183,0.030787374,29496.99717,7459.712938,3.872722115,0.01068372,,1,TRUE,4,0,-69.2,69.2,0.550707357,2.050707357,2.05071E-08,0.181469127,1.558797216,
33078,10.1016/j.intermet.2016.01.004,Cu2CdSnSe4,CdCu2SnSe4,Toxic,,14683,8698,12480,300,0.000350788,1.97604,,0.026566,940.8399819,7459.975563,3.872737405,0.008428402,,1,FALSE,4,0,350.788,350.788,0.048604727,1.548604727,1.5486E-08,0.004370968,1.971669032,
33067,10.1063/1.3556645,x=0.065,Fe1Sb1.935Te0.065,Toxic,,17712,6794,15049,300,-2.56E-05,4.439919062,,0.000324519,82996.55233,7480.442,3.87392726,0.00433088,,1,FALSE,3,18,-25.6,25.6,0.801965528,2.301965528,2.30197E-08,0.573165607,3.866753455,
33063,10.1103/physrevb.85.165127,HP02,Ba8Cu3.8Si42.2,,,1196,4815,674,300,-7.48E-06,0.991412674,,0.003777473,283817.3722,7484.647672,3.874171361,-0.015382878,,1,TRUE,3,222,-7.48,7.48,0.937552279,2.437552279,2.43755E-08,2.075459047,-1.084046373,
33057,10.1016/j.jallcom.2016.04.140,x=0.7,Cu1.8Se0.3S0.7,Toxic,,7900,9809,6464,300,1.43E-05,3.288990534,5.12E-05,0.013221389,148687.4871,7496.619719,3.874865481,0.007562406,,1,TRUE,3,0,14.3,14.3,0.884019761,2.384019761,2.38402E-08,1.063421723,2.225568811,
33056,10.1016/j.matdes.2015.08.096,0.02,Ba8Cu4.8Si41.2,,,1115,3701,619,300,-4.7E-05,0.710541781,9.77E-05,0.034512195,44927.03497,7501.111938,3.875125646,0.040909152,,1,TRUE,3,228,-47,47,0.666861825,2.166861825,2.16686E-08,0.292052031,0.41848975,
33051,10.1039/c3ta11457k,"Cux+yBi5-ySe8 (x=1.5, y=0.4)",Cu1.9Bi4.6Se8,Toxic,,13561,2764,11334,300,-8.96E-05,0.550418049,,0.097228312,21811.6184,7521.934188,3.876329529,0.039731481,,1,FALSE,3,0,-89.6,89.6,0.461896798,1.961896798,1.9619E-08,0.128376433,0.422041616,
33047,10.1016/j.enconman.2014.07.050,HP600,CeAl3,,,17686,899,15025,300,5.88E-06,5.313961605,1.12E-05,0.000716099,362948.0197,7524.090535,3.876454013,0.006306947,,1,TRUE,2,0,5.88,5.88,0.95057363,2.45057363,2.45057E-08,2.668292539,2.645669066,
33030,10.1016/j.matlet.2014.10.072,x=0.5,Fe0.5Co3.5Sb12I1,Skutterudite,,4581,3779,3351,300,7.21E-05,1.471653828,,0.027026723,28468.70048,7545.617,3.877694758,0.01298143,,1,TRUE,4,0,72.1,72.1,0.537110344,2.037110344,2.03711E-08,0.173981653,1.297672175,
33020,10.1016/j.intermet.2012.07.027,y=0.05,Mg2.1Ga0.05Si0.015Sn0.035,Mg2Si,,8358,1266,6848,300,0.00010274,2.408948419,0.000650354,0.082955992,18264.58841,7557.12525,3.87835662,0.007304274,,1,TRUE,4,4,102.74,102.74,0.412429641,1.912429641,1.91243E-08,0.104789221,2.304159198,
33019,10.1088/0022-3727/47/11/115303,x=0.015,Ag0.015Pb0.985S1,,,7325,3302,5882,300,8.27E-05,3.478571429,0.000175711,0.009047748,24223.14765,7558.847938,3.878455609,0.005052459,,1,FALSE,3,0,82.7,82.7,0.490205281,1.990205281,1.99021E-08,0.144627109,3.33394432,
33017,10.1016/j.jallcom.2014.04.117,x=0.025,Ga3Fe0.975Co0.025,,,19973,9702,16720,300,-0.000108739,2.860215054,,0.021057692,16868.18623,7560.016438,3.87852274,0.006090017,,1,TRUE,3,17,-108.739,108.739,0.391642763,1.891642763,1.89164E-08,0.095725747,2.764489307,
33003,10.1016/j.jallcom.2011.03.182,2.2,Tl7.8Sn2.2Te6,Toxic,,16219,9623,13726,300,8.44E-05,0.482596203,,0.12462908,23706.05187,7581.746375,3.879769252,0.049575651,,1,FALSE,3,68,84.4,84.4,0.483073624,1.983073624,1.98307E-08,0.141032539,0.341563664,
33000,10.1063/1.3103604,x=0.05,Zn1In0.05Cu2Sn0.95Se4,Toxic,,12815,311,10627,300,9.28E-05,3.332928311,,0.017588665,21008.84472,7587.247563,3.880084255,0.005265414,,1,TRUE,5,0,92.8,92.8,0.449328964,1.949328964,1.94933E-08,0.122859449,3.210068862,
32999,10.1063/1.2738460,x=0.01,Ta0.01Ti0.99Co1Sb1,,,11350,1942,9361,300,-0.000213008,15.49180328,0.00021034,0.003454416,4759.681943,7588.131,3.88013482,0.001092801,,1,TRUE,4,18,-213.008,213.008,0.159409987,1.659409987,1.65941E-08,0.023694791,15.46810849,
32997,10.1016/j.jallcom.2014.02.060,x=0,Zn4Sb3,Zintl,Antimonide,17483,9699,14891,300,5.4E-05,0.816686081,,0.208182143,39348.09718,7590.665938,3.880279879,0.030306569,,1,TRUE,2,55,54,54,0.627810292,2.127810292,2.12781E-08,0.251175858,0.565510223,
32986,10.1109/ict.2003.1287497,Ti1.3Mo6Se8,Ti1.3Mo6Se8,Toxic,,18978,8862,15919,300,7.74E-05,2.368580549,,0.01987851,26427.51008,7611.244125,3.881455652,0.007682377,,1,TRUE,3,0,77.4,77.4,0.513122136,2.013122136,2.01312E-08,0.159605417,2.208975132,
32981,10.1007/s11664-015-4251-1,R400h2.5+2.5,AGTS85,,,21138,10940,17604,300,6.7E-05,,,0.032875686,31223.55899,7618.884688,3.881891401,,,1,TRUE,4,0,67,67,0.561251478,2.061251478,2.06125E-08,0.193078821,-0.193078821,
32980,10.1063/1.4952982,"BLST-16, CPA",AgBi(Te9Pb8)2,Toxic,,12366,10403,10249,300,-7E-05,0.756702277,,0.085753804,29727.88745,7620.71725,3.881995848,0.029734446,,1,FALSE,4,187,-70,70,0.546922441,2.046922441,2.04692E-08,0.18255204,0.574150237,
32979,10.1016/j.jallcom.2015.08.046,Cu2ZnGa0.05Sn0.95Se4,Zn1Ga0.05Cu2Sn0.95Se4,Toxic,,13258,1825,11084,300,0.000121375,2.171006866,0.000213537,0.034105721,14438.03615,7621.943313,3.882065714,0.008115816,,1,TRUE,5,0,121.375,121.375,0.3512222,1.8512222,1.85122E-08,0.080184039,2.090822827,
32978,10.1039/c5tc02326b,Pr0.45,Yb13.55Pr0.45Mn1Sb11,Zintl,Antimonide,13201,2852,11030,300,4.34E-05,0.961911725,,0.015243902,49665.68671,7623.81475,3.882172335,0.027212685,,1,TRUE,4,0,43.4,43.4,0.687882025,2.187882025,2.18788E-08,0.32598799,0.635923735,
32975,10.1063/1.3607976,x=0.20,Ca5Al1.8Zn0.2Sb6,Antimonide,Antimonide,13612,10264,11368,300,9.43E-05,1.440559441,,0.031818217,20679.41687,7628.045188,3.882413257,0.012872362,,1,TRUE,4,47,94.3,94.3,0.443556081,1.943556081,1.94356E-08,0.120574819,1.319984622,
32973,10.1007/s11664-010-1149-9,Yb13CaMnSb11,CaYb13MnSb11,Zintl,,6341,2293,5006,300,4.63E-05,0.795275591,,0.034883721,46428.59336,7629.110375,3.882473898,0.035231045,,1,TRUE,4,0,46.3,46.3,0.670898157,2.170898157,2.1709E-08,0.302375243,0.492900348,
32965,10.1002/pssc.200461721,5H,Bi0.88Sb0.12,Toxic,,11617,15459,9584,300,-6.4E-05,2.41864462,,0.016242054,32935.25587,7634.55725,3.882783856,0.007699582,,1,FALSE,2,5,-64,64,0.575955926,2.075955926,2.07596E-08,0.205116419,2.213528201,
32962,10.1039/c0dt01151g,1La,La(Tl3Te2)3,Toxic,,13857,772,11590,300,7.16E-05,0.494152495,,0.119480197,29046.23474,7642.27175,3.883222477,0.054294983,,1,FALSE,3,66,71.6,71.6,0.539430471,2.039430471,2.03943E-08,0.177713329,0.316439166,
32947,10.1557/jmr.2015.124,sample 1,Ge4SbTe5,Toxic,,14474,2913,12267,300,0.000134885,1.03701872,,0.0772523,12244.63489,7661.428563,3.884309756,0.017560407,,1,FALSE,3,51,134.885,134.885,0.312609108,1.812609108,1.81261E-08,0.06658421,0.97043451,
32944,10.1016/j.jallcom.2015.08.046,Cu2ZnGa0.07Sn0.93Se4,Zn1Ga0.07Cu2Sn0.93Se4,Toxic,,13259,1825,11084,300,0.000114823,2.946840086,0.000200732,0.023578809,15803.76649,7669.205938,3.8847504,0.005975223,,1,TRUE,5,0,114.823,114.823,0.37163115,1.87163115,1.87163E-08,0.088736465,2.858103621,
32938,10.1021/acs.chemmater.5b02446,Mn1-C-JPL,Yb14MnSb11,Zintl,,6231,637,4922,300,5.16E-05,0.914572939,,0.078717515,41749.17492,7671.007281,3.884852395,0.026789396,,1,TRUE,3,0,51.6,51.6,0.640934773,2.140934773,2.14093E-08,0.268146781,0.646426158,
32936,10.1016/j.matchemphys.2014.01.006,x=0.10,Ca0.8Dy0.1Mn1Bi0.1O3,Toxic,,26511,3729,21313,300,-5.11E-05,2.431168831,0.000109935,0.011886792,42231.0757,7676.594438,3.885168597,0.00795112,,1,FALSE,5,0,-51.1,51.1,0.643703385,2.143703385,2.1437E-08,0.2715927,2.159576131,
32932,10.1088/0953-8984/25/7/075804,"x=0.25, polycrystalline",GeBi3SbTe7,Toxic,,9466,3221,7773,300,0.000129067,0.340208032,,0.187858347,13193.91883,7676.835375,3.885182228,0.063505098,,1,FALSE,4,66,129.067,129.067,0.328687919,1.828687919,1.82869E-08,0.07238268,0.267825352,
32929,10.1109/ict.2006.331357,Pd-5at.%,Tl1Ag0.95Te1Pd0.05,Toxic,,16125,9047,13675,300,0.000372204,0.53784605,0.000106332,0.0651439,755.1881215,7677.519375,3.885220921,0.032002857,,0,FALSE,4,19,372.204,372.204,0.040410922,1.540410922,1.54041E-08,0.0034899,0.53435615,
32913,10.1063/1.4952982,"BLST-25, HP",AgBiTe27Pb25,Toxic,,12373,10403,10249,300,-0.000134397,1.28410788,,0.087136929,12382.75712,7700.946125,3.886544085,0.014082437,,1,FALSE,4,277,-134.397,134.397,0.313926993,1.813926993,1.81393E-08,0.067384252,1.216723628,
32906,10.1021/ic5014945,"M=Zn, u=0.0255",Zn0.0255Cu1.6745Bi4.7Se8,Toxic,,13057,1188,10909,300,-8.87E-05,0.674136107,0.000176462,0.083022708,22642.42088,7710.96875,3.887108943,0.031796717,,1,FALSE,4,0,-88.7,88.7,0.465494419,1.965494419,1.96549E-08,0.133510656,0.540625451,
32895,10.1007/s11664-015-3882-6,x=0.015,La0.015Zr0.985Ni1Sn1,Half-heusler,,11518,2658,9521,300,-4.81E-05,6.619433198,0.000695584,0.030838042,45271.07715,7735.090438,3.888465396,0.002728252,,1,TRUE,4,17,-48.1,48.1,0.660568024,2.160568024,2.16057E-08,0.293433725,6.325999473,
32890,10.1016/j.jallcom.2008.04.013,NaCo0.9Ni0.1O2,Na1Co0.9Ni0.1O2,,,16401,1610,13906,300,0.000115211,2.94763798,,0.012772745,15872.00729,7741.220313,3.888809428,0.006030283,,1,TRUE,4,0,115.211,115.211,0.370390185,1.870390185,1.87039E-08,0.08906054,2.85857744,
