Repository: suchismitasarker/SKlearn-and-Lolopy-comparison

# SKlearn-and-Lolopy-comparison
SKlearn and Lolopy comparison
lolopy==1.1.1
matminer==0.7.8
matminer.egg==info
matplotlib==3.1.3
numpy==1.18.5
pandas==1.0.1
pymatgen==2019.12.22
python_ternary==1.0.7
scikit_learn==1.1.3
scipy==1.5.2
ternary==0.1

File: Data_Starry_2nd_gen_TC_model_Nov_22.csv (part 10 of 47)
,REFERENCE: doi,NAME,FORMULA,Family,PROPERTY: Material Family,IDENTIFIER: sampleid,IDENTIFIER: paperid,IDENTIFIER: figureid,PROPERTY: Temperature (K),PROPERTY: Seebeck coefficient (V/K),PROPERTY: Thermal conductivity (W*m^(-1)*K^(-1)),PROPERTY: Power factor (W*m^(-1)*K^(-2)),PROPERTY: ZT (-),PROPERTY: Electrical conductivity (S*m^(-1)),PROPERTY: sigma_E_0,PROPERTY: log sigma_E_0,PROPERTY: quality_factor,PROPERTY: log quality_factor,inexpensive,non-toxic,n_elements,electron_count,PROPERTY: Seebeck coefficient (muV/K),|S|(muV/K),,L,L*sigma*T,Electronic thermal conductivity,Lattice thermal conductivity,
32889,10.1007/s11664-010-1188-2,In0.05Co3.5Fe0.5Sb12,In0.05Fe0.5Co3.5Sb12,Skutterudite,,4051,2313,2798,300,3.8E-05,2.658285892,0.000295797,0.01147541,57663.10361,7741.357125,3.888817103,0.007631691,,1,TRUE,4,95,38,38,0.720661163,2.220661163,2.22066E-08,0.384150644,2.274135248,
32885,10.1073/pnas.1819157116,Eu2ZnSb2,Eu2ZnSb2,Zintl,Alloy,23725,21263,19284,300,0.000250222,0.422870813,0.000200623,0.142167353,3145.325919,7747.23,3.88914645,0.042285972,,1,TRUE,3,0,250.222,250.222,0.115661645,1.615661645,1.61566E-08,0.015245347,0.407625466,
32884,10.1016/j.jallcom.2009.03.109,Micro-composite,Mm(FeSb3)4,skutterudite,,5250,9570,3955,300,4.85E-05,0.377727579,,0.041340273,45004.44423,7748.355969,3.889209565,0.225636872,,1,TRUE,3,0,48.5,48.5,0.658294126,2.158294126,2.15829E-08,0.291398483,0.086329096,
32879,10.12693/aphyspola.127.309,Ce3Co4Sn13_granulated,Ce3Co4Sn13,,,17851,5903,15163,300,7.87E-06,15.13568299,,0.000491735,279166.3148,7751.807141,3.889402959,0.001318769,,1,TRUE,3,0,7.87,7.87,0.934405456,2.434405456,2.43441E-08,2.038812,13.09687099,
32876,10.1039/c6dt00564k,x=1.70,Co1.7Cu10.3Sb4S13,,,7771,7743,6330,300,0.000159614,0.57665125,,0.118759539,9173.382361,7764.352,3.890105216,0.032644549,,1,TRUE,4,0,159.614,159.614,0.252591238,1.752591238,1.75259E-08,0.048231569,0.528419681,
32873,10.1557/jmr.2011.153,Sn0.05,In2.95Sn0.05Ru1,Expensive,,19936,2888,16702,300,-9.92E-05,2.499571536,,0.025932633,19684.19447,7765.801875,3.890186306,0.00724952,,0,TRUE,3,17,-99.2,99.2,0.425209873,1.925209873,1.92521E-08,0.113688617,2.385882919,
32868,10.1002/adfm.201601486,y=0.05,In0.05Cu1.85Ag0.15Sn0.95Se3,Toxic,,14509,5989,12316,300,0.000103256,1.241785422,0.000197105,0.051192393,18649.78258,7770.2645,3.890435802,0.015242599,,1,TRUE,5,0,103.256,103.256,0.410599114,1.910599114,1.9106E-08,0.106896774,1.134888648,
32864,10.2320/matertrans.e-mra2007837,Ag9TlTe5.2,Tl1Ag9Te5.2,Toxic,,14967,3982,12674,300,0.000272791,0.263665466,0.000173367,0.219830475,2428.810399,7780.808813,3.891024744,0.068669503,,1,FALSE,3,124,272.791,272.791,0.095212261,1.595212261,1.59521E-08,0.011623404,0.252042062,
32855,10.1016/j.jallcom.2006.07.107,50,Zn12.5Sb10,,,16613,1561,14122,300,9.06E-05,1.33037694,,0.042126789,22232.7791,7785.151625,3.891267075,0.014457431,,1,TRUE,2,175,90.6,90.6,0.457932043,1.957932043,1.95793E-08,0.130590812,1.199786128,
32853,10.1039/c2jm33603k,Bulk-1,Bi2S3,Toxic,,7201,2749,5774,300,-0.000348655,0.778740419,0.000121947,0.049946259,1006.825939,7787.941625,3.891422688,0.022410231,,1,FALSE,2,0,-348.655,348.655,0.049506735,1.549506735,1.54951E-08,0.004680251,0.774060168,
32852,10.1007/s11664-012-2450-6,x=0.2,Sr0.2Mg2Si0.8,Mg2Si,Mg2Si,9879,10765,8060,300,1.86E-05,3.584934463,,0.000876301,118832.8956,7788.681922,3.891463968,0.00636436,,1,TRUE,3,7,18.6,18.6,0.851849997,2.351849997,2.35185E-08,0.838431435,2.746503028,
32851,10.1063/1.4887504,Sb2Te3/PEDOT composites,Sb2Te3,Toxic,,24346,403,19735,300,0.000132402,0.148496548,,0.440324478,12842.17595,7790.746188,3.891579056,0.217146364,,1,FALSE,2,28,132.402,132.402,0.31937269,1.81937269,1.81937E-08,0.070094113,0.078402435,
32849,10.1063/1.2809377,x=0.15,Ti1Fe0.15Co0.85Sb1,,,11360,1951,9366,300,0.000154358,7.312878788,0.000223517,0.011031686,9808.531,7791.337375,3.89161201,0.002389987,,1,TRUE,4,17,154.358,154.358,0.264299483,1.764299483,1.7643E-08,0.051915559,7.260963229,
32847,10.1088/0022-3727/44/29/295404,x=0.05,Cu3Sn0.05Sb0.95Se4,Toxic,,19407,3289,16274,300,5.61E-05,3.003739804,,0.013336065,38836.4749,7796.412813,3.891894827,0.006315628,,1,TRUE,4,0,56.1,56.1,0.61654702,2.11654702,2.11655E-08,0.246597676,2.757142128,
32838,10.1143/jpsj.80.044704,LaFeAsO1-xFx_x=0.14,La1Fe1As1O0.86F0.14,Toxic,,25737,3622,20757,300,-4.11E-05,2.508000788,0.000107191,0.010888277,53726.41263,7809.393438,3.892617303,0.008129358,,1,FALSE,5,0,-41.1,41.1,0.701657178,2.201657178,2.20166E-08,0.354861426,2.153139362,
32830,10.1007/s10832-008-9455-9,Sm,Sr2.85Sm0.15Ti2O7,Perovskite,,28462,2265,22869,300,9.51E-05,,0.00015,0.015862191,20982.12652,7826.188438,3.893550301,,,1,TRUE,4,0,95.1,95.1,0.440507598,1.940507598,1.94051E-08,0.122147928,-0.122147928,
32827,10.1016/j.scriptamat.2014.12.014,Ba0.33CoO2,Ba0.33Co1O2,,,24932,5204,20217,300,6.76E-05,3.166502178,,0.012792314,31782.51084,7830.882938,3.893810732,0.005880911,,1,TRUE,3,0,67.6,67.6,0.558355948,2.058355948,2.05836E-08,0.196259161,2.970243017,
32818,10.1063/1.4933277,Cu2MgSn1-xInxSe4 (x=0.05),Mg1In0.05Cu2Sn0.95Se4,Toxic,,13389,2198,11199,300,8.92E-05,,0.000180353,0.029121435,22859.12756,7844.178125,3.894547447,,,1,TRUE,5,0,89.2,89.2,0.463492295,1.963492295,1.96349E-08,0.134651163,-0.134651163,
32810,10.1063/1.4913967,x=0.8,Nb0.8Te2Mo0.2,Toxic,,13714,206,11449,300,1.14E-05,3.301199379,,0.001881673,194907.0174,7849.875727,3.894862781,0.009300183,,1,FALSE,3,17,11.4,11.4,0.906398828,2.406398828,2.4064E-08,1.407072055,1.894127324,
32809,10.1016/j.jallcom.2006.08.368,y=0.05,Co1Sn0.05Sb2.95,,,3568,1567,2405,300,1.58E-05,5.902388108,,0.001706472,140546.1851,7850.34425,3.894888702,0.003581607,,1,TRUE,3,23,15.8,15.8,0.872662063,2.372662063,2.37266E-08,1.000405804,4.901982304,
32808,10.1007/s11664-013-2481-7,x=3.6,Zn3.6Sb3,,,16948,2469,14470,300,0.0001175,1.25,0.000225914,0.056426332,15636.36364,7854.955125,3.895143708,0.01503442,,1,TRUE,2,51,117.5,117.5,0.363153004,1.863153004,1.86315E-08,0.087398814,1.162601186,
32796,10.1039/c3ta11457k,"Cux+yBi5-ySe8 (x=1.25, y=0.15)",Cu1.4Bi4.85Se8,Toxic,,13556,2764,11334,300,-9.78E-05,0.587977952,,0.096949631,20344.11698,7867.033,3.895810972,0.037243466,,1,FALSE,3,0,-97.8,97.8,0.430372809,1.930372809,1.93037E-08,0.117815191,0.470162761,
32791,10.1007/s11664-015-4242-2,SPS820,Ba8Cu4.8Si41.2,,,2400,10939,1531,300,-3.33E-05,1.182769231,,0.047285068,66972.7666,7874.329531,3.896213586,0.024574475,,1,TRUE,3,228,-33.3,33.3,0.750459971,2.250459971,2.25046E-08,0.452158591,0.73061064,
32775,10.1021/cm504059t,Yb14MgSb11,Yb14MgSb11,Zintl,,6006,625,4727,300,6.69E-05,0.810337368,,0.042345277,32375,7884.475563,3.896772811,0.028980752,,1,TRUE,3,0,66.9,66.9,0.561735524,2.061735524,2.06174E-08,0.200246063,0.610091305,
32764,10.1088/0022-3727/40/24/033,(c),Zn3.92Ga0.08Sb3,,,17017,3268,14539,300,8.55E-05,1.000524476,0.000186976,0.054803394,24254.91398,7890.431375,3.897100747,0.020539273,,1,TRUE,3,54,85.5,85.5,0.478514404,1.978514404,1.97851E-08,0.14396609,0.856558386,
32760,10.1016/j.jallcom.2009.04.076,NdGdS3_solid,NdGdS3,,,6874,1626,5485,300,-0.000113469,0.969137478,,0.05372816,16563.04124,7897.667938,3.89749887,0.020058559,,1,TRUE,3,0,-113.469,113.469,0.375994398,1.875994398,1.87599E-08,0.093216518,0.87592096,
32748,10.1007/s11664-012-2433-7,x=0.15,Ti0.15Al1V0.75Fe2W0.1,Heusler,,20479,2462,17114,300,2.67E-05,6.711590296,6.81E-05,0.003817023,83838.38384,7906.792125,3.898000321,0.002880497,,1,TRUE,5,23,26.7,26.7,0.794396626,2.294396626,2.2944E-08,0.577075515,6.134514781,
32746,10.1103/physrevb.93.155101,Sr0.3,Sr0.3Sb12Ir4,Skutterudite,,5912,16126,4647,300,-0.000204975,6.071242705,0.000248476,0.010967546,5455.012029,7913.718875,3.898380618,0.002916495,,0,TRUE,3,96,-204.975,204.975,0.170840337,1.670840337,1.67084E-08,0.027343362,6.043899343,
32735,10.1039/c3ta11457k,"Cux+yBi5-ySe8 (x=1.45, y=0.35)",Cu1.8Bi4.65Se8,Toxic,,13560,2764,11334,300,-0.000111072,0.549629108,,0.118352646,17158.99269,7929.854313,3.899265209,0.0389294,,1,FALSE,3,0,-111.072,111.072,0.383844698,1.883844698,1.88384E-08,0.096974632,0.452654476,
32723,10.1039/c4ra03054k,Ag1-xInZnxSe2_x=0.025,Zn0.025In1Ag0.975Se2,Toxic,,14632,5085,12438,300,-0.000197149,,,0.098429651,6000,7938.528063,3.899739984,,,1,TRUE,4,0,-197.149,197.149,0.182763859,1.682763859,1.68276E-08,0.030289749,-0.030289749,
32694,10.1021/acs.chemmater.5b01301,x=6,Eu11(ZnSb2)6,Zintl,,6020,635,4737,300,0.000111647,0.992167674,,0.052464486,17193.03424,8005.489563,3.903387896,0.019898398,,1,TRUE,3,0,111.647,111.647,0.381946727,1.881946727,1.88195E-08,0.097069124,0.89509855,
32691,10.1063/1.4896998,M=Sn,VCu13Sn3S16,Chalcogenide,Chalcogenide,6651,410,5283,300,0.000128769,0.651693691,0.000230172,0.157180141,13821.13821,8011.870688,3.903733931,0.030913171,,1,TRUE,4,0,128.769,128.769,0.329533393,1.829533393,1.82953E-08,0.075858702,0.575834989,
32679,10.1007/s11664-015-4147-0,HPT-AN,Zn0.03Fe1Cu0.97S2,,,8080,10922,6597,300,-0.000356579,3.578128575,,0.009680651,945.6450538,8019.211313,3.904131658,0.004998753,,1,TRUE,4,0,-356.579,356.579,0.046237834,1.546237834,1.54624E-08,0.004386576,3.573741999,
32672,10.1039/c3ta11457k,"Cux+yBi5-ySe8 (x=1.2, y=0.1)",Cu1.3Bi4.9Se8,Toxic,,13555,2764,11334,300,-9.07E-05,0.693019806,,0.082889654,22929.61427,8032.141313,3.904831341,0.032057563,,1,FALSE,3,0,-90.7,90.7,0.457537444,1.957537444,1.95754E-08,0.134656736,0.55836307,
32668,10.1109/ict.2006.331307,CoSb3,CoSb3,Skutterudite,Skutterudite,5158,9018,3859,300,-0.000389488,11.11481954,,0.002496976,647.1623502,8041.384375,3.905330822,0.001612163,,1,TRUE,2,24,-389.488,389.488,0.034816803,1.534816803,1.53482E-08,0.002979827,11.11183971,
32652,10.1063/1.3266579,x=0.2,In4Se2.8,Toxic,,10688,320,8740,300,-0.000265924,1.166666667,0.000161568,0.051111701,2725.893571,8061.6695,3.90642499,0.015562614,,1,TRUE,2,0,-265.924,265.924,0.101018837,1.601018837,1.60102E-08,0.013092621,1.153574046,
32646,10.1063/1.4913967,x=0.4,Nb0.4Te2Mo0.6,Toxic,,13712,206,11448,300,2.25E-05,3.531188636,,0.003066333,101574.9014,8065.338594,3.906622604,0.006412013,,1,FALSE,3,17,22.5,22.5,0.823686307,2.323686307,2.32369E-08,0.708084622,2.823104014,
32644,10.1109/ict.2003.1287488,??-Na0.5Co0.95Pb0.05O2,Na0.5Co0.95Pb0.05O2,,,18934,8854,15873,300,7.85E-05,1.507839704,,0.026651702,27544.08595,8066.779813,3.906700203,0.013409933,,1,FALSE,4,0,78.5,78.5,0.508279321,2.008279321,2.00828E-08,0.165948655,1.341891049,
32625,10.1007/s11664-015-4037-5,923K,CoSb3,Skutterudite,Skutterudite,5603,10901,4320,300,-0.000117863,8.838283828,2.19E-05,0.000779221,16004.48223,8077.514313,3.907277736,0.002056478,,1,TRUE,2,24,-117.863,117.863,0.362018362,1.862018362,1.86202E-08,0.089401919,8.748881909,
32616,10.1103/physrevb.85.035202,Ca2,Ca(MgBi)2,Toxic,,19109,4807,16023,300,0.000288054,3.875652077,0.000152523,0.031654676,2113.607876,8086.377063,3.907753988,0.004659797,,1,FALSE,3,16,288.054,288.054,0.083473661,1.583473661,1.58347E-08,0.010040527,3.86561155,
32610,10.1063/1.4952982,"BLST-12, CPA",AgBi(Te7Pb6)2,Toxic,,12363,10403,10249,300,-9.25E-05,0.622719329,,0.121715076,22529.71971,8098.62375,3.908411223,0.036753815,,1,FALSE,4,147,-92.5,92.5,0.450492526,1.950492526,1.95049E-08,0.13183215,0.490887179,
32608,10.1021/acs.chemmater.5b01301,x=0,Eu11(CdSb2)6,,,6016,635,4737,300,0.000118132,0.811133993,,0.068156733,15996.15543,8101.275938,3.908553425,0.024955357,,1,FALSE,3,0,118.132,118.132,0.361179826,1.861179826,1.86118E-08,0.089315165,0.721818828,
32601,10.1002/aenm.201300937,RM x=22.5,Ag1Sb1Te20Pb22.5,Toxic,,21057,5932,17535,300,-0.000189744,1.502311379,,0.046092767,6698.116029,8120.052813,3.909558854,0.012310612,,1,FALSE,4,225,-189.744,189.744,0.19481125,1.69481125,1.69481E-08,0.034056127,1.468255252,
32597,10.1039/c3cp52361f,WO2.90,W1O2.9,,,24147,4596,19576,300,-2.85E-05,3.05654547,5.85E-05,0.00562481,80852.65091,8126.774406,3.909918204,0.007289764,,1,TRUE,2,0,-28.5,28.5,0.782164928,2.282164928,2.28216E-08,0.553557253,2.502988217,
32587,10.1016/j.jallcom.2016.08.095,x=0.2,Mg1.8Mn0.2Si1,,,9830,9847,8036,300,-0.000166456,4.25487877,,0.003639175,8859.032935,8140.9365,3.910674367,0.004307705,,1,TRUE,3,9,-166.456,166.456,0.238123575,1.738123575,1.73812E-08,0.046194282,4.208684488,
32579,10.12693/aphyspola.127.309,Ce3Co4Sn13_solid,Ce3Co4Sn13,,,17850,5903,15163,300,7.33E-06,15.77505684,,0.000359192,314977.8935,8144.975031,3.910889757,0.0013469,,1,TRUE,3,0,7.33,7.33,0.938765415,2.438765415,2.43877E-08,2.30447158,13.47058526,
32578,10.1007/s11664-012-1954-4,x=4.0,Ag0.8Sb1Te16Pb22.5S4,Toxic,,16756,2369,14271,300,-0.000242874,1.060986369,0.000212771,0.068512878,3603.791096,8147.570563,3.91102813,0.017385049,,1,FALSE,5,0,-242.874,242.874,0.12322524,1.62322524,1.62323E-08,0.017549294,1.043437075,
32577,10.1063/1.4952982,"BLST-12, HP",AgBi(Te7Pb6)2,Toxic,,12364,10403,10249,300,-7.52E-05,0.619065249,,0.10373444,29263.00578,8151.975313,3.911262856,0.041356192,,1,FALSE,4,147,-75.2,75.2,0.522946632,2.022946632,2.02295E-08,0.177592497,0.441472752,
32568,10.1007/s11664-013-2888-1,FeGa2.95Al0.05,Al0.05Ga2.95Fe1,,,19907,2541,16667,300,-0.000544262,4.199991842,,0.004761905,109.0351633,8164.435,3.911926136,0.004331065,,1,TRUE,3,17,-544.262,544.262,0.009169122,1.509169122,1.50917E-08,0.000493658,4.199498184,
32561,10.1016/j.jallcom.2010.05.034,Zn4Sb2.94Bi0.06,Zn4Bi0.06Sb2.94,Toxic,,16729,1658,14246,300,5.39E-05,0.732315522,,0.283032491,42486.89232,8172.75325,3.912368387,0.040206929,,1,FALSE,3,55,53.9,53.9,0.628351741,2.128351741,2.12835E-08,0.271281154,0.461034368,
32554,10.1063/1.3495797,x=0.6,In5.6Ga2.4Sn2O16,,,26797,2022,21552,300,-5.21E-05,1.755929972,0.000120049,0.02208589,44046.14434,8180.687438,3.9127898,0.012443877,,1,TRUE,4,0,-52.1,52.1,0.638178068,2.138178068,2.13818E-08,0.282535499,1.473394473,
32550,10.1016/s1002-0721(12)60374-3,x=0.08,Ca0.92Pr0.08Mn1O3,Perovskite,,26488,3345,21298,300,-0.000111073,1.929673528,,0.045530547,17719.29825,8188.793875,3.913219939,0.009964798,,1,TRUE,4,0,-111.073,111.073,0.383841389,1.883841389,1.88384E-08,0.100141042,1.829532486,
32547,10.1039/c4dt02206h,y=1.9,Ca5Zn0.1In1.9Sb6,,,6256,784,4941,300,0.000115049,,,0.047631075,16832.42528,8192.44775,3.91341368,,,1,TRUE,4,46,115.049,115.049,0.370907815,1.870907815,1.87091E-08,0.094475748,-0.094475748,
32541,10.1088/0022-3727/45/12/125301,BiSbSTe2,BiSbTe2S,Toxic,,14545,3293,12347,300,-0.000160174,1.416145204,,0.054054264,9622.266305,8199.512438,3.913788029,0.013361432,,1,FALSE,4,0,-160.174,160.174,0.25137477,1.75137477,1.75137E-08,0.050556583,1.365588621,
32537,10.1007/s11664-012-2450-6,x=0.25,Sr0.25Mg2Si0.75,Mg2Si,Mg2Si,9880,10765,8060,300,2.63E-05,3.297528109,,0.007516843,88419.11552,8204.506797,3.914052479,0.006851202,,1,TRUE,3,7,26.3,26.3,0.797140653,2.297140653,2.29714E-08,0.609333434,2.688194675,
32529,10.1002/pssr.200701172,Present,CoSb3,Skutterudite,Skutterudite,4695,4498,3441,300,8.11E-05,4.530094887,,0.01547619,26962.09111,8219.596313,3.914850489,0.004192907,,1,TRUE,2,24,81.1,81.1,0.497013579,1.997013579,1.99701E-08,0.161530986,4.368563901,
32522,10.1063/1.4821798,x=0,TiSe2,Toxic,,14957,10318,12662,300,3.62E-05,1.851583235,,0.012598728,64380.96367,8233.818422,3.915601285,0.013061372,,1,TRUE,2,0,36.2,36.2,0.731931048,2.231931048,2.23193E-08,0.431081615,1.42050162,
32515,10.1063/1.4952982,"BLST-10, CPA",AgBi(Te6Pb5)2,Toxic,,12360,10403,10249,300,-7.18E-05,0.647079865,,0.089903181,31244.44197,8245.952688,3.916240839,0.04055695,,1,FALSE,4,127,-71.8,71.8,0.53850122,2.03850122,2.0385E-08,0.191075499,0.456004366,
32507,10.1039/c3ta01455j,Ag2Te-OL,Ag2Te,Toxic,,14368,2758,12180,300,-9.72E-05,0.778081956,,0.086635707,21521.48139,8253.2745,3.91662629,0.028126965,,1,FALSE,2,26,-97.2,97.2,0.432604642,1.932604642,1.9326E-08,0.124777545,0.653304411,
32490,10.1063/1.4794733,Cu2.1ZnSn0.9Se4,Zn0.97Cu2.14Sn0.94Se3.94,Toxic,,12727,182,10548,300,6.13E-05,2.726810673,,0.037870059,37437.61522,8271.324906,3.917575081,0.007411061,,1,TRUE,4,0,61.3,61.3,0.589519031,2.089519031,2.08952E-08,0.234679828,2.492130845,
32487,10.1063/1.4952982,"BLST-20, HP",AgBi(Te11Pb10)2,Toxic,,12370,10403,10249,300,-0.000133995,1.100185833,,0.0802213,13373.74224,8275.790625,3.917809495,0.017916933,,1,FALSE,4,227,-133.995,133.995,0.315016799,1.815016799,1.81502E-08,0.072820701,1.027365132,
32477,10.1016/j.jallcom.2005.06.036,x=0.01,Ti1Co1Sn0.01Sb0.99,,,11242,1528,9250,300,-0.000248571,18.35365854,0.000210769,0.000541725,3430.894309,8289.675313,3.918537521,0.001007076,,1,TRUE,4,17,-248.571,248.571,0.1173196,1.6173196,1.61732E-08,0.016646558,18.33701198,
32476,10.1016/j.jallcom.2011.03.057,In0.05Rh4Sb12,In0.05Sb12Rh4,Skutterudite,,3670,1684,2493,300,-8.27E-05,7.303507086,,0.007079377,26572.0701,8290.279313,3.918569163,0.002585317,,0,TRUE,3,96,-82.7,82.7,0.490205281,1.990205281,1.99021E-08,0.158651623,7.144855463,
32461,10.1016/j.ceramint.2014.09.089,x=0.10,Ca0.8Yb0.1Dy0.1Mn1O3,Perovskite,Perovskite,10545,531,8613,300,-5.79E-05,2.560925616,0.000130538,0.019118943,40065.7393,8317.358688,3.919985431,0.008053522,,1,TRUE,5,0,-57.9,57.9,0.607053756,2.107053756,2.10705E-08,0.253261999,2.307663617,
32458,10.1016/j.jallcom.2015.01.025,x=1.05,La1.05Tl8.95Te6,Toxic,,14106,1799,11904,300,0.000164788,0.341134436,0.000255965,0.233570835,9243.697479,8326.36275,3.920455328,0.063020935,,1,FALSE,3,66,164.788,164.788,0.241572364,1.741572364,1.74157E-08,0.048295704,0.292838732,
32451,10.1088/0953-8984/25/7/075804,"x=0, single crystal",GeBi4Te7,Toxic,,9470,3221,7778,300,-0.000115866,0.795375723,,0.084523855,16951.86376,8338.008625,3.92106234,0.026470767,,1,FALSE,3,66,-115.866,115.866,0.368304651,1.868304651,1.8683E-08,0.095013738,0.700361985,
32431,10.1063/1.2349559,n=2 20%,Sr3Ti1.6Nb0.4O7,,,28423,1929,22837,300,-4.55E-05,,0.000146158,0.013380286,51778.72642,8348.593531,3.921613317,,,1,TRUE,4,0,-45.5,45.5,0.675541033,2.175541033,2.17554E-08,0.337940232,-0.337940232,
32430,10.1016/j.ceramint.2012.07.009,x=0.05,Sr0.85La0.1Yb0.05Ti1O3,Perovskite,Perovskite,10522,514,8594,300,-9.56E-05,6.476190476,0.000211049,0.010572942,22255.36993,8350.575,3.921716381,0.002930982,,1,TRUE,5,0,-95.6,95.6,0.438612944,1.938612944,1.93861E-08,0.129433645,6.346756831,
32427,10.1007/s11664-014-3450-5,CDM-2,Ca0.98Dy0.02Mn1O3,Perovskite,,25985,2609,20930,300,-0.000211179,2.865054993,0.000230481,0.029907227,5351.812671,8351.233063,3.921750604,0.00655246,,1,TRUE,4,0,-211.179,211.179,0.161943362,1.661943362,1.66194E-08,0.026683229,2.838371764,
32426,10.1063/1.3311558,x=0.1,Ce0.9Cu0.1Se2,Toxic,,13309,2008,11125,300,0.000321087,1.202333035,0.000151505,0.04216327,1487.086333,8351.342375,3.921756289,0.015561508,,1,TRUE,3,0,321.087,321.087,0.062787995,1.562787995,1.56279E-08,0.006972002,1.195361033,
32424,10.1063/1.4953439,Cu1.94S,Cu1.94S1,,,7660,6492,6237,300,5.75E-05,0.91562979,0.00017667,0.015988308,40477.37568,8353.99525,3.921894224,0.028522051,,1,TRUE,2,0,57.5,57.5,0.609150658,2.109150658,2.10915E-08,0.256118651,0.659511139,
32420,10.1002/pssa.201532642,HP680,CoSb3,Skutterudite,Skutterudite,2494,15282,1597,300,-4.58E-05,0.499519917,,0.081624457,51499.01026,8362.698563,3.922346443,0.12264005,,1,TRUE,2,24,-45.8,45.8,0.673796201,2.173796201,2.1738E-08,0.335845059,0.163674858,
32419,10.1002/anie.201511737,InTe,InTe,Toxic,,15217,6449,12907,300,0.000211484,0.762293782,0.00024158,0.096302046,5341.327473,8364.554688,3.922442825,0.025297283,,1,FALSE,2,9,211.484,211.484,0.161518122,1.661518122,1.66152E-08,0.026624137,0.735669645,
32414,10.1016/j.jssc.2014.12.010,CDM,Ca0.98Dy0.02Mn1O3,Perovskite,,26492,3426,21302,300,-0.000211384,2.867106134,0.000231608,0.030127393,5351.66072,8371.065625,3.922780747,0.006563268,,1,TRUE,4,0,-211.384,211.384,0.161657422,1.661657422,1.66166E-08,0.02667788,2.840428254,
32404,10.1007/s11664-014-3480-z,x=0.002,Sb1.998Te0.002Pt1,Toxic,Antimonide,13108,2625,10955,300,-1.94E-05,0.174368231,,0.000494845,122689.0756,8380.794625,3.923285198,-0.026258516,,0,FALSE,3,20,-19.4,19.4,0.845995381,2.345995381,2.346E-08,0.863484014,-0.689115783,
32403,10.1016/j.physb.2015.04.039,y=3.00,Bi2S3,Toxic,,7540,4455,6102,300,-0.000202489,1.05633763,,0.067791059,5948.446635,8381.026813,3.92329723,0.018171147,,1,FALSE,2,0,-202.489,202.489,0.174541136,1.674541136,1.67454E-08,0.029882756,1.026454874,
32386,10.1039/c5tc02326b,Pr0.34,Yb13.66Pr0.34Mn1Sb11,Zintl,Antimonide,13200,2852,11030,300,4.68E-05,1.041418396,,0.012195122,50499.7509,8393.363875,3.923936051,0.026648352,,1,TRUE,4,0,46.8,46.8,0.668012578,2.168012578,2.16801E-08,0.328452285,0.712966111,
32385,10.1016/j.jallcom.2012.09.065,MS-Pb=22.5,Ag1Sb1Te20Pb22.5,Toxic,,14019,1714,11811,300,-0.000144561,1.653473301,1.84E-05,0.013215707,11906.90605,8394.075688,3.923972881,0.011751516,,1,FALSE,4,225,-144.561,144.561,0.287591124,1.787591124,1.78759E-08,0.063854039,1.589619262,
32382,10.1111/j.1551-2916.2010.04073.x,2h,La0.4Co3.8Ni0.2Sb12,Skutterudite,,4385,3458,3162,300,-0.000106664,4.175839588,,0.023909774,19272.88698,8403.675938,3.924469297,0.004603148,,1,TRUE,4,97,-106.664,106.664,0.398711476,1.898711476,1.89871E-08,0.109780955,4.066058633,
32370,10.1016/j.jallcom.2011.03.057,HPS In0.1Rh4Sb12,In0.1Sb12Rh4,Skutterudite,,3675,1684,2494,300,-7.82E-05,6.657467532,,0.008208469,28827.34016,8414.000563,3.925002537,0.002891833,,0,TRUE,3,96,-78.2,78.2,0.509595538,2.009595538,2.0096E-08,0.173793882,6.48367365,
32369,10.1007/s11664-015-4242-2,HP680,Ba8Cu4.8Si41.2,,,2393,10939,1527,300,-4.58E-05,0.506796117,,0.08490566,51778.63399,8416.288156,3.925120596,0.119161617,,1,TRUE,3,228,-45.8,45.8,0.673796201,2.173796201,2.1738E-08,0.337668594,0.169127523,
32357,10.1007/s11664-012-2331-z,x=8,K2Bi8Se5S8,Toxic,,13497,2448,11295,300,-0.000191346,0.498809726,0.00024984,0.150495895,6824.083183,8431.111375,3.925884826,0.040361315,,1,FALSE,4,0,-191.346,191.346,0.192139332,1.692139332,1.69214E-08,0.034641899,0.464167827,
32350,10.1021/ic5014945,"M=In, u=0.0085",In0.0085Cu1.6915Bi4.7Se8,Toxic,,13058,1188,10909,300,-8.58E-05,0.69745375,0.000188254,0.102302896,25827.57773,8437.369063,3.926207046,0.034584392,,1,FALSE,4,0,-85.8,85.8,0.477278466,1.977278466,1.97728E-08,0.15320494,0.54424881,
32348,10.1039/c5tc01636c,x=0.61,Cu12Sb3.39Te0.61S13,Toxic,,7285,2844,5854,300,0.000147373,0.453698808,,0.174876847,11565.65657,8438.992375,3.926290594,0.047767887,,1,FALSE,4,0,147.373,147.373,0.28070334,1.78070334,1.7807E-08,0.06178501,0.391913798,
32346,10.1007/s11664-012-2417-7,Mg3BiSb,Mg3BiSb,Toxic,,6343,2422,5010,300,0.000196578,0.837438424,0.000245197,0.103101513,6423.11972,8441.211063,3.926404759,0.023327688,,1,FALSE,3,16,196.578,196.578,0.183665717,1.683665717,1.68367E-08,0.032443159,0.804995265,
32336,10.1063/1.4933277,Cu2+xMg1-xSnSe4 (x=0),MgCu2SnSe4,Toxic,,13385,2198,11195,300,0.000273991,2.160136577,0.000198184,0.031442249,2602.171915,8453.476688,3.927035359,0.008766943,,1,TRUE,4,0,273.991,273.991,0.094232384,1.594232384,1.59423E-08,0.0124454,2.147691177,
32324,10.1007/s13391-012-1088-0,Ca3Co4O9,Ca3Co4O9,Cobaltite,Cobaltite,19104,821,16018,300,0.000211551,1.179090909,,0.107454545,5399.754236,8462.695063,3.927508692,0.016349305,,1,TRUE,3,0,211.551,211.551,0.161424858,1.661424858,1.66142E-08,0.026913858,1.152177051,
32321,10.1007/s11664-010-1436-5,LaGd1.02S3,La1Gd1.02S3,,,8203,11102,6716,300,-4.89E-05,0.917866282,,0.039003355,48684.21053,8466.910438,3.927724966,0.031834886,,1,TRUE,3,0,-48.9,48.9,0.656028055,2.156028055,2.15603E-08,0.314893571,0.602972711,
32319,10.1016/j.jallcom.2017.06.075,400h,TePb,Toxic,,2571,18573,1655,300,2.72E-05,2.4904,,0.034091586,88354.5963,8470.514297,3.92790978,0.010132528,,1,FALSE,2,10,27.2,27.2,0.790979871,2.290979871,2.29098E-08,0.607255805,1.883144195,
32318,10.1021/acs.chemmater.5b00801,x=1.0,InCo3SnS2,Sulfied,,6707,634,5333,300,-9.85E-05,,,0.030705132,21685.60606,8474.127625,3.928095,,,1,TRUE,4,0,-98.5,98.5,0.427783552,1.927783552,1.92778E-08,0.125415464,-0.125415464,
32317,10.1016/j.jallcom.2011.03.057,In0.15Rh4Sb12,In0.15Sb12Rh4,Skutterudite,,3672,1684,2493,300,-7.37E-05,6.759668508,,0.006709796,31174.98519,8476.831875,3.92823357,0.0028756,,0,TRUE,3,96,-73.7,73.7,0.529752783,2.029752783,2.02975E-08,0.189832539,6.569835969,
32306,10.1063/1.3103604,x=0.15,Zn1In0.15Cu2Sn0.85Se4,Toxic,,12817,311,10627,300,7.94E-05,3.460510328,,0.015242362,28593.62022,8498.005,3.929316982,0.005759688,,1,TRUE,5,0,79.4,79.4,0.504351033,2.004351033,2.00435E-08,0.171934957,3.288575371,
32305,10.1063/1.4828478,x=0.1,Ag1Bi0.1Sb0.9Te2,Toxic,,16714,2122,14230,300,0.000173309,0.871186019,0.000260762,0.0873273,8520.580599,8498.4705,3.929340771,0.022850647,,1,FALSE,4,27,173.309,173.309,0.22446329,1.72446329,1.72446E-08,0.044080285,0.827105734,
32299,10.1039/c3dt50428j,x=0.1,Ca5Zn0.1In0.9Sb6,Antimonide,Antimonide,12893,776,10703,300,0.000109718,1.229166667,,0.033160754,18738.17423,8507.038,3.929778373,0.016858198,,1,TRUE,4,43,109.718,109.718,0.388351342,1.888351342,1.88835E-08,0.106152769,1.123013898,
32296,10.1016/j.materresbull.2010.03.018,x=0.01,Sr0.89La0.1Dy0.01Ti1O3,Perovskite,,27996,3806,22511,300,-8E-05,7.209003215,0.000221285,0.022431036,28391.25462,8509.393625,3.929898614,0.002693919,,1,TRUE,5,0,-80,80,0.501749056,2.001749056,2.00175E-08,0.170496501,7.038506714,
32294,10.1016/j.jssc.2019.121022,In2O3(ZnO)3,Zn3In2O6,ZnO,ZnO,24739,21363,20086,300,-5.54E-05,3.066363694,0.000133831,0.008278867,42974.23419,8512.483563,3.930056286,0.006809122,,1,TRUE,3,0,-55.4,55.4,0.620278811,2.120278811,2.12028E-08,0.273352075,2.793011619,
32293,10.1039/c5tc02326b,Pr0.55,Yb13.45Pr0.55Mn1Sb11,Zintl,Antimonide,13202,2852,11030,300,4.74E-05,0.982353058,,0.015243902,50588.00811,8512.911188,3.930078103,0.029511585,,1,TRUE,4,0,47.4,47.4,0.664566261,2.164566261,2.16457E-08,0.328503287,0.653849771,
32291,10.1016/j.jallcom.2015.07.197,S2,Mg2Sn,Mg-based,,9748,9750,7977,300,-0.000247403,4.355932203,0.000260736,0.019051424,3572.292839,8514.327813,3.930150367,0.004371285,,1,TRUE,2,8,-247.403,247.403,0.118506854,1.618506854,1.61851E-08,0.017345341,4.338586862,
32290,10.1007/s11664-015-4251-1,R340h10,AGTS,,,21134,10940,17602,300,5.4E-05,,,0.030805399,44146.37025,8515.691156,3.930219902,,,1,TRUE,4,0,54,54,0.627810292,2.127810292,2.12781E-08,0.281805303,-0.281805303,
32273,10.1016/j.jmat.2017.11.001,x=0.5,Ba8In0.5Ga16Ge29.5,,,11842,18909,9799,300,-0.000126648,0.97647737,,0.080152255,15128.72951,8538.874625,3.931400637,0.021259383,,1,TRUE,4,183,-126.648,126.648,0.335614163,1.835614163,1.83561E-08,0.08331153,0.89316584,
32268,10.1143/apex.5.031801,x=0.8,Yb13.2Lu0.8Mn1.05Sb11,Zintl,,5881,245,4611,300,4.85E-05,1.330689127,,0.083738215,49565.41131,8543.23525,3.931622365,0.019051444,,1,TRUE,4,0,48.5,48.5,0.658294126,2.158294126,2.15829E-08,0.320930208,1.009758919,
32265,10.1016/j.jallcom.2014.04.117,x=0.05,Ga3Fe0.95Co0.05,,,19974,9702,16720,300,-9.43E-05,3.442280711,,0.017736602,23187.03762,8551.562313,3.932045465,0.005760283,,1,TRUE,3,17,-94.3,94.3,0.443556081,1.943556081,1.94356E-08,0.135195924,3.307084787,
32258,10.1063/1.3488021,2,Cu2Ge0.93Se2.79,Toxic,,13313,2020,11130,300,0.000118927,2.192384533,,0.025308953,16745.05908,8567.528375,3.932855551,0.00908661,,1,TRUE,3,0,118.927,118.927,0.358712962,1.858712962,1.85871E-08,0.093372775,2.099011758,
32254,10.7567/jjap.54.055501,x=0,CoSb3,Skutterudite,Skutterudite,5214,9396,3914,300,9.67E-05,6.486558694,,0.008732949,22502.76855,8572.642188,3.933114697,0.00300452,,1,TRUE,2,24,96.7,96.7,0.434473342,1.934473342,1.93447E-08,0.130593018,6.355965676,
32253,10.1016/j.intermet.2014.05.006,Cu2Ge0.95In0.05Se3,In0.05Cu2Ge0.95Se3,Toxic,,13093,1275,10945,300,4.53E-05,1.787188009,,0.039015145,53363.11388,8574.389594,3.933203213,0.01339086,,1,TRUE,4,0,45.3,45.3,0.676706763,2.176706763,2.17671E-08,0.348467553,1.438720456,
32246,10.1007/s10853-014-8023-8,"#9,34MPaBM",Mg2Si,Mg2Si,Mg2Si,8812,2972,7270,300,-9.48E-05,5.135284955,,0.034622996,23125.87514,8585.131438,3.933746949,0.003824504,,1,TRUE,2,8,-94.8,94.8,0.441648316,1.941648316,1.94165E-08,0.13470695,5.000578005,
32238,10.1016/j.jallcom.2011.03.057,In0.2Rh4Sb12,In0.2Sb12Rh4,Skutterudite,,3673,1684,2493,300,-7.61E-05,6.869024742,,0.007082563,30464.12088,8600.069375,3.934501955,0.00286715,,0,TRUE,3,96,-76.1,76.1,0.518904987,2.018904987,2.0189E-08,0.184512497,6.684512245,
32235,10.1002/adfm.201601486,x=0,Cu2SnSe3,Toxic,,14507,5989,12311,300,9.8E-05,2.864312436,0.000213669,0.026373626,22187.11628,8608.758063,3.934940503,0.00700866,,1,TRUE,3,0,98,98,0.429631426,1.929631426,1.92963E-08,0.12843887,2.735873566,
32229,10.1039/c2jm33603k,Bulk-15,Bi2S3,Toxic,,7204,2749,5774,300,-0.000407894,0.768044314,9.19E-05,0.039391728,559.772296,8611.844188,3.935096164,0.025061133,,1,FALSE,2,0,-407.894,407.894,0.029708336,1.529708336,1.52971E-08,0.002568865,0.765475449,
32224,10.1016/j.jallcom.2011.03.057,In0.1Rh4Sb12,In0.1Sb12Rh4,Skutterudite,,3671,1684,2493,300,-7.91E-05,6.694691328,,0.007459577,29136.08592,8612.874625,3.935148125,0.002943933,,0,TRUE,3,96,-79.1,79.1,0.505657078,2.005657078,2.00566E-08,0.175310991,6.519380337,
32219,10.1016/j.jallcom.2006.02.003,CoSb3,CoSb3,Skutterudite,Skutterudite,3556,1550,2400,300,5.85E-05,4.624466426,,0.007872542,41009.46372,8617.942,3.935403567,0.004404658,,1,TRUE,2,24,58.5,58.5,0.60392193,2.10392193,2.10392E-08,0.25884213,4.365624296,
32216,10.1016/j.jallcom.2011.03.182,2.0Sn,Tl4SnTe3,Toxic,,16215,9623,13726,300,5.2E-05,0.513753077,,0.083086053,46511.47769,8619.549938,3.93548459,0.093239925,,1,FALSE,3,34,52,52,0.638728459,2.138728459,2.13873E-08,0.298426263,0.215326814,
32215,10.1007/s11664-011-1846-z,Tl9GdTe6,Gd(Tl3Te2)3,Toxic,,14249,2393,12033,300,2.84E-05,1.129509252,,0.051655629,86122.16618,8621.445094,3.935580067,0.037006872,,1,FALSE,3,0,28.4,28.4,0.782839499,2.282839499,2.28284E-08,0.589809248,0.539700004,
32214,10.1007/s11664-012-2440-8,HPT-Tup,Ba8In1.5Cu3.5Ge41,,,862,2423,483,300,-4.57E-05,,0.000111103,0.061922141,53155.08045,8621.579156,3.93558682,,,1,TRUE,4,219,-45.7,45.7,0.67437731,2.17437731,2.17438E-08,0.346737603,-0.346737603,
32212,10.1021/acs.chemmater.5b02446,Sn-flux,Yb14MnSb11,Zintl,,6235,637,4922,300,5.37E-05,0.755026424,,0.052515639,45017.79359,8627.51425,3.935885685,0.041899918,,1,TRUE,3,0,53.7,53.7,0.62943604,2.12943604,2.12944E-08,0.287587536,0.467438888,
32192,10.1007/s11664-016-4365-0,x=0.60,Mn2.7Al1.4Cr0.3In0.6Si4,,,21536,10956,17897,300,-1.72E-05,5.272825695,2.26E-05,0.001364664,142723.9046,8651.309938,3.937081871,0.004546107,,1,TRUE,5,42,-17.2,17.2,0.862193236,2.362193236,2.36219E-08,1.011424326,4.261401369,
32184,10.1063/1.4794733,Cu2.025ZnSn0.975Se4,Zn1.05Cu2.07Sn0.92Se3.93,Toxic,,12724,182,10548,300,9.73E-05,2.301143583,,0.069620303,22551.45009,8661.33125,3.937584648,0.008888428,,1,TRUE,4,0,97.3,97.3,0.432231868,1.932231868,1.93223E-08,0.130723892,2.170419691,
32180,10.1007/s10832-008-9455-9,Gd,Sr2.85Gd0.15Ti2O7,Perovskite,,28461,2265,22869,300,0.000104356,,0.000226923,0.022996273,20491.53508,8664.380625,3.937737523,,,1,TRUE,4,0,104.356,104.356,0.406723905,1.906723905,1.90672E-08,0.117215099,-0.117215099,
32146,10.1063/1.4861157,x=0,Fe2.5Ni1.5Sb12,Skutterudite,,4029,2130,2773,300,4.97E-05,3.788634451,,0.012985075,49218.90658,8707.723,3.939904605,0.005605661,,1,TRUE,3,95,49.7,49.7,0.651519289,2.151519289,2.15152E-08,0.317686281,3.47094817,
32143,10.1016/j.matdes.2015.08.096,0.01,Ba8Cu4.8Si41.2,,,1114,3701,619,300,-4.8E-05,0.780863621,0.000111439,0.037256098,51105.65111,8711.77225,3.940106513,0.044279664,,1,TRUE,3,228,-48,48,0.661137724,2.161137724,2.16114E-08,0.331339052,0.449524569,
32139,10.1016/j.matlet.2003.11.032,L-12,CoSb3,Skutterudite,Skutterudite,4539,3741,3305,300,-3.82E-05,2.999131993,,0.014577975,64483.59433,8714.750813,3.940254974,0.007602135,,1,TRUE,2,24,-38.2,38.2,0.719419714,2.219419714,2.21942E-08,0.429348481,2.569783512,
32138,10.1021/cm101589c,In0.0,Cu2SnSe3,Toxic,,12946,597,10757,300,0.000139299,2.743836313,0.000247606,0.021084296,13189.3821,8715.833813,3.940308941,0.007260469,,1,TRUE,3,0,139.299,139.299,0.300937268,1.800937268,1.80094E-08,0.071259749,2.672576564,
32124,10.1021/ic300567c,x=0,Yb14MnSb11,Zintl,,6279,1176,4960,300,5.33E-05,0.968674699,,0.041860465,45948.91154,8731.474063,3.941087568,0.029214802,,1,TRUE,3,0,53.3,53.3,0.631610256,2.131610256,2.13161E-08,0.293835513,0.674839186,
32123,10.1039/c3ta00844d,x=0.05,Ca5Zn0.05Ga1.95Sb6,Antimonide,Antimonide,13119,2757,10964,300,0.000119018,1.490471458,,0.063856878,17049.2709,8733.482938,3.941187476,0.013927756,,1,TRUE,4,46,119.018,119.018,0.358431668,1.858431668,1.85843E-08,0.095054715,1.395416743,
32119,10.1063/1.1999854,Ce0.05Yb0.12Fe2.08Ni1.92Sb12,Yb0.12Ce0.05Fe2.08Ni1.92Sb12,Skutterudite,,3885,1915,2654,300,-8.87E-05,4.502177068,0.000188403,0.01591116,25679.3609,8740.8065,3.941551506,0.004476075,,1,TRUE,5,0,-88.7,88.7,0.465494419,1.965494419,1.96549E-08,0.151417922,4.350759146,
32117,10.1073/pnas.1819157116,Eu2Zn0.99Sb2,Eu2Zn0.99Sb2,,Alloy,23726,21263,19284,300,0.000160444,0.450526316,0.000265313,0.177455357,10230.00845,8746.003625,3.941809653,0.048904319,,1,TRUE,3,0,160.444,160.444,0.250790354,1.750790354,1.75079E-08,0.0537318,0.396794516,
32109,10.1088/0022-3727/40/16/033,x=0.01,Zn3.96In0.04Sb3,,,17013,3262,14534,300,9.23E-05,0.993511072,0.000211873,0.063064677,24419.21397,8757.890625,3.942399517,0.022938503,,1,TRUE,3,54,92.3,92.3,0.451269907,1.951269907,1.95127E-08,0.142945432,0.85056564,
32106,10.1007/s11664-017-5607-5,6.0 at%Bi,Bi0.06Te1Pb0.94,Toxic,,2549,18569,1640,300,-6.79E-05,1.58484,,0.045181172,35413.56391,8764.525938,3.942728431,0.014334747,,1,FALSE,3,10,-67.9,67.9,0.556913789,2.056913789,2.05691E-08,0.218527944,1.366312056,
32104,10.1039/c3dt50428j,x=0.05,Ca5Zn0.05In0.95Sb6,Antimonide,Antimonide,12892,776,10703,300,0.000141478,1.345833333,,0.049798392,12915.49665,8767.302313,3.942865982,0.015282659,,1,TRUE,4,43,141.478,141.478,0.29533708,1.79533708,1.79534E-08,0.06956301,1.276270323,
32102,10.1063/1.4952982,"BLST-10, STS",AgBi(Te6Pb5)2,Toxic,,12362,10403,10249,300,-7.45E-05,0.44366939,,0.177040111,31848.10533,8771.085625,3.943053351,0.078980857,,1,FALSE,4,127,-74.5,74.5,0.526111885,2.026111885,2.02611E-08,0.193583474,0.250085916,
32096,10.1016/j.jallcom.2020.154604,Cu2SnS3 650,Cu2SnS3,,,28320,27524,22767,300,0.0006461,1.4329189,1.53E-05,0.003559603,35.94576628,8775.20275,3.94325716,0.013644287,,1,TRUE,3,0,646.1,646.1,0.003811137,1.503811137,1.50381E-08,0.000162167,1.432756733,
32087,10.1016/j.jallcom.2017.06.075,700h,TePb,Toxic,,2573,18573,1655,300,2.88E-05,1.668461839,,0.044704523,86439.09862,8787.483313,3.943864513,0.018532307,,1,FALSE,2,10,28.8,28.8,0.780144701,2.280144701,2.28014E-08,0.591280958,1.077180881,
32072,10.1007/s11664-010-1501-0,0.7-HP,Hf0.5Zr0.5Co0.3Sn0.01Sb0.99Ir0.7,Half-heusler,,12781,11134,10603,300,0.000123406,4.817345881,0.000246237,0.014919829,16257.47347,8807.346438,3.94484508,0.004149018,,0,TRUE,6,17,123.406,123.406,0.345126305,1.845126305,1.84513E-08,0.089991276,4.727354605,
32053,10.1016/j.jallcom.2015.08.046,Cu2ZnGa0.1Sn0.9Se4,Zn1Ga0.1Cu2Sn0.9Se4,Toxic,,13260,1825,11084,300,0.000102481,3.025681724,0.000231641,0.028221412,21410.26468,8827.682063,3.945846683,0.006772935,,1,TRUE,5,0,102.481,102.481,0.413351526,1.913351526,1.91335E-08,0.122896088,2.902785636,
32040,10.1021/cm1004054,0.06,Yb0.086La0.34Te0.574,Toxic,,13796,595,11517,300,-0.000186677,0.740787589,,0.114450867,7566.215134,8845.640688,3.946729294,0.028010866,,1,FALSE,3,0,-186.677,186.677,0.200030688,1.700030688,1.70003E-08,0.038588394,0.702199195,
32021,10.1007/s11664-012-1951-7,x=0.3,Ca5Mn0.3Al1.7Sb6,Antimonide,Antimonide,13044,2345,10887,300,0.00013574,1.586744329,,0.036472435,14025.87441,8869.543688,3.947901277,0.013065421,,1,TRUE,4,47,135.74,135.74,0.310313434,1.810313434,1.81031E-08,0.076173687,1.510570642,
32016,10.1063/1.3117943,n=2 20%,Sr3Ti1.6Nb0.4O7,,,28432,1998,22841,300,5.19E-05,,,0.006147541,48006.95961,8875.203813,3.948178335,,,1,TRUE,4,0,51.9,51.9,0.639279324,2.139279324,2.13928E-08,0.308100888,-0.308100888,
32011,10.1016/j.jallcom.2013.10.185,x-0,Bi2S3,Toxic,,7847,9676,6405,300,-0.000367928,0.690384595,0.000122363,0.050142565,917.7251029,8878.606063,3.948344787,0.028822636,,1,FALSE,2,0,-367.928,367.928,0.041928349,1.541928349,1.54193E-08,0.004245199,0.686139396,
32010,10.1039/c2jm31324c,x=0.01,Ca3Al0.99Zn0.01Sb3,Antimonide,Antimonide,13115,2743,10960,300,0.000163533,1.689897396,,0.029433482,10010.4388,8882.0155,3.948511527,0.012071649,,1,TRUE,4,24,163.533,163.533,0.244200116,1.744200116,1.7442E-08,0.052380626,1.63751677,
32009,10.1016/j.jallcom.2006.08.369,(b),Fe0.5Co3.5Sb12,Skutterudite,,3574,1569,2409,300,5.41E-05,4.678491671,,0.006332843,45928.8521,8882.099625,3.94851564,0.004521086,,1,TRUE,3,95,54.1,54.1,0.627269309,2.127269309,2.12727E-08,0.293109112,4.385382559,
32002,10.1063/1.3675512,0,Mg2Si,Mg2Si,Mg2Si,8468,2045,6949,300,-0.000491614,9.956834532,,0.001592733,218.7327344,8891.059688,3.948953526,0.001989489,,1,TRUE,2,8,-491.614,491.614,0.014435689,1.514435689,1.51444E-08,0.00099377,9.955840762,
32001,10.1063/1.4952982,"BLST-20, STS",AgBi(Te11Pb10)2,Toxic,,12371,10403,10249,300,-0.000123603,0.895557332,,0.116182573,16372.29715,8891.598563,3.948979847,0.024557947,,1,FALSE,4,227,-123.603,123.603,0.344540683,1.844540683,1.84454E-08,0.090598104,0.804959228,
32000,10.1016/j.ceramint.2014.08.033,M-6h,Ca0.9Yb0.1Mn1O3,Perovskite,,24639,529,19971,300,-8.8E-05,2.324511622,0.000202391,0.032399708,26384.63891,8894.075125,3.949100793,0.009138417,,1,TRUE,4,0,-88,88,0.468311929,1.968311929,1.96831E-08,0.155799599,2.168712023,
31993,10.1063/1.4953439,Cu1.84S,Cu1.84S1,,,7656,6492,6237,300,2.07E-05,1.42386207,8.07E-05,0.021861495,121669.4143,8902.544313,3.949514144,0.036201133,,1,TRUE,2,0,20.7,20.7,0.836567326,2.336567326,2.33657E-08,0.852866334,0.570995736,
31984,10.1007/s11664-012-2251-y,Dy0.18Fe0.42Co3.58Sb12.26,Dy0.18Fe0.42Co3.58Sb12.26,Skutterudite,,4091,2408,2848,300,3.95E-05,2.737484257,8.76E-05,0.012055295,63889.13836,8930.897563,3.950895108,0.008658161,,1,TRUE,4,0,39.5,39.5,0.711402261,2.211402261,2.2114E-08,0.423853755,2.313630502,
31981,10.1039/c5ra01071c,x=0,Bi2S3,Toxic,,7565,5106,6131,300,-0.000367101,0.693159609,0.000122362,0.051456311,932.6104804,8936.261813,3.951155884,0.028895806,,1,FALSE,2,0,-367.101,367.101,0.042228337,1.542228337,1.54223E-08,0.004314895,0.688844714,
31975,10.1039/c4dt03432e,x=0.04,In4Sn0.03Pb0.01Se2.9Cl0.04,Toxic,,13039,789,10877,300,-0.000197696,0.911731978,0.000262839,0.093773352,6718.367685,8946.153313,3.951636337,0.022673001,,1,FALSE,5,0,-197.696,197.696,0.181904062,1.681904062,1.6819E-08,0.03389895,0.877833028,
31973,10.1016/j.actamat.2015.04.023,x=0.025,Na0.025Mg2.975Sb2,Mg2Si,,5860,73,4591,300,6.97E-05,2.082140308,0.000201697,0.029482608,35104.8954,8952.581375,3.951948277,0.010707791,,1,TRUE,3,15,69.7,69.7,0.548338726,2.048338726,2.04834E-08,0.21572015,1.866420158,
31972,10.1039/c3ta11457k,"Cux+yBi5-ySe8 (x=1.4, y=0.3)",Cu1.7Bi4.7Se8,Toxic,,13559,2764,11334,300,-0.000127486,0.541399006,,0.143372954,15697.16255,8953.635188,3.951999395,0.043668011,,1,FALSE,3,0,-127.486,127.486,0.333198376,1.833198376,1.8332E-08,0.086328039,0.455070967,
31969,10.1021/ja2104476,Ag4SeS,Ag4SeS,Toxic,,7354,3493,5919,300,-0.000155018,0.647768272,,0.127279991,11184.91441,8955.829938,3.952105838,0.033797398,,1,TRUE,3,0,-155.018,155.018,0.26279998,1.76279998,1.7628E-08,0.059150301,0.588617971,
31965,10.1016/j.matchemphys.2013.09.019,Si80Ge20P2_Group B,Si40Ge10P,Alloy,,21169,3728,17636,300,-9.31E-05,3.676204449,0.000203309,0.017162804,24709.85263,8961.943375,3.952402196,0.005652832,,1,TRUE,3,205,-93.1,93.1,0.448168408,1.948168408,1.94817E-08,0.144416863,3.531787586,
31948,10.1016/j.materresbull.2012.05.061,x=0.10,Ca0.8Yb0.1Dy0.1Mn1O3,Perovskite,,26521,3818,21321,300,-5.95E-05,1.937366548,0.000148644,0.028786127,41981.92166,8984.741875,3.953505605,0.012012976,,1,TRUE,5,0,-59.5,59.5,0.598738082,2.098738082,2.09874E-08,0.264327173,1.673039375,
31941,10.1063/1.4825045,H2,Mg2Si,Mg2Si,Mg2Si,8476,2120,6953,300,-0.000166129,5.884547762,,0.014580883,9819.455497,8988.208563,3.953673141,0.003431665,,1,TRUE,2,8,-166.129,166.129,0.238795784,1.738795784,1.7388E-08,0.051222083,5.833325679,
31940,10.1016/j.enconman.2015.01.082,16h-W-Sb2,Si40Ge9Sb,SiGe,,1341,900,776,300,-0.00027,1.73,0.000215204,0.038363561,2899.066275,8990.718313,3.953794391,0.011668131,,1,TRUE,3,201,-270,270,0.097530883,1.597530883,1.59753E-08,0.013894044,1.716105956,
31939,10.1007/s11665-016-2063-y,x=18,Ba7.88Ga16.52Sn29.6,,,2375,18565,1513,300,0.000195055,,,0.204395604,6965.738758,8991.23875,3.95381953,,,1,TRUE,3,183,195.055,195.055,0.18609302,1.68609302,1.68609E-08,0.035234651,-0.035234651,
31938,10.1007/s11664-013-2778-6,0N,Ca0.9Yb0.1Mn1O3,Perovskite,,27087,2518,21793,300,-7.81E-05,2.913355049,0.000172093,0.018225701,30877.72887,8991.509063,3.953832586,0.007350459,,1,TRUE,4,0,-78.1,78.1,0.510035034,2.010035034,2.01004E-08,0.18619595,2.727159099,
