Repository: suchismitasarker/SKlearn-and-Lolopy-comparison

# SKlearn-and-Lolopy-comparison
SKlearn and Lolopy comparison
lolopy==1.1.1
matminer==0.7.8
matminer.egg==info
matplotlib==3.1.3
numpy==1.18.5
pandas==1.0.1
pymatgen==2019.12.22
python_ternary==1.0.7
scikit_learn==1.1.3
scipy==1.5.2
ternary==0.1

File: Data_Starry_2nd_gen_TC_model_Nov_22.csv (part 11 of 47)
,REFERENCE: doi,NAME,FORMULA,Family,PROPERTY: Material Family,IDENTIFIER: sampleid,IDENTIFIER: paperid,IDENTIFIER: figureid,PROPERTY: Temperature (K),PROPERTY: Seebeck coefficient (V/K),PROPERTY: Thermal conductivity (W*m^(-1)*K^(-1)),PROPERTY: Power factor (W*m^(-1)*K^(-2)),PROPERTY: ZT (-),PROPERTY: Electrical conductivity (S*m^(-1)),PROPERTY: sigma_E_0,PROPERTY: log sigma_E_0,PROPERTY: quality_factor,PROPERTY: log quality_factor,inexpensive,non-toxic,n_elements,electron_count,PROPERTY: Seebeck coefficient (muV/K),|S|(muV/K),,L,L*sigma*T,Electronic thermal conductivity,Lattice thermal conductivity,
31936,10.1007/s11664-012-1906-z,x=0.4,Cu0.4Ag3.6Mo9Se11,Toxic,,18960,2372,15898,300,6.47E-05,0.93516133,,0.051646192,38357.84314,8995.007063,3.954001509,0.028980698,,1,TRUE,4,0,64.7,64.7,0.572490796,2.072490796,2.07249E-08,0.238488831,0.696672499,
31935,10.1063/1.3495797,x=1.0,In3GaSnO8,Toxic,,26798,2022,21552,300,-4.51E-05,1.894402271,0.000114589,0.017633362,56279.90857,8995.096813,3.954005842,0.013238442,,1,TRUE,4,0,-45.1,45.1,0.677874505,2.177874505,2.17787E-08,0.367711734,1.526690537,
31924,10.1109/ict.2003.1287497,Cu0.05Ti1.25Mo6Se8,Ti1.25Cu0.05Mo6Se8,Toxic,,18975,8862,15919,300,8.23E-05,,,0.027486784,29036.95679,9007.71675,3.954614721,,,1,TRUE,4,0,82.3,82.3,0.491898562,1.991898562,1.9919E-08,0.173516017,-0.173516017,
31916,10.1039/c2jm33603k,Bulk-5,Bi2S3,Toxic,,7202,2749,5774,300,-0.000355239,0.789444325,0.000136473,0.056395218,1080.586081,9022.07525,3.955306445,0.025618181,,1,FALSE,2,0,-355.239,355.239,0.046775058,1.546775058,1.54678E-08,0.005014271,0.784430054,
31910,10.1140/epjb/e2011-20159-1,CeNi4Cr,CeCrNi4,,,17866,8153,15180,300,4.47E-06,,,0.000423976,572785.8448,9026.975336,3.955542256,,,1,TRUE,3,0,4.47,4.47,0.962198525,2.462198525,2.4622E-08,4.230937386,-4.230937386,
31900,10.1007/s11664-010-1149-9,Yb14MnSb11,Yb14MnSb11,Zintl,,6340,2293,5006,300,5.29E-05,1.007874016,,0.046511628,47836.54617,9033.812313,3.955871063,0.029071948,,1,TRUE,3,0,52.9,52.9,0.633791982,2.133791982,2.13379E-08,0.306219716,0.7016543,
31898,10.1007/s11664-016-4669-0,Cu_cross,Ba8Ga(CuGe8)5,,,2332,10966,1479,300,-0.000119021,2.120607263,,0.041500279,17640.52995,9036.603438,3.956005224,0.009947197,,1,TRUE,4,229,-119.021,119.021,0.358422399,1.858422399,1.85842E-08,0.098350668,2.022256595,
31894,10.1557/jmr.2012.171,MS Hf0.75Zr0.25NiSn,M1Hf0.75Zr0.25Ni1Sn1S1,Half-heusler,,11715,2905,9671,300,-0.000110229,3.264595006,,0.01665277,19788.91733,9044.736813,3.956395934,0.006388837,,1,TRUE,6,0,-110.229,110.229,0.38664435,1.88664435,1.88664E-08,0.112003947,3.152591059,
31888,10.1063/1.4861157,x=0.6,Tl0.6Fe2.5Ni1.5Sb12,Skutterudite,,4032,2130,2773,300,0.000123985,1.837090845,,0.125373134,16590.10302,9053.546875,3.956818755,0.01154487,,1,TRUE,4,96,123.985,123.985,0.343407941,1.843407941,1.84341E-08,0.091746983,1.745343862,
31854,10.1016/j.jpcs.2014.04.008,x=0.000,Mg2Si,Mg2Si,Mg2Si,8821,3177,7279,300,-0.000303629,11.10457583,0.000366279,0.007835821,1982.009232,9087.450188,3.958442043,0.001824575,,1,TRUE,2,8,-303.629,303.629,0.072985727,1.572985727,1.57299E-08,0.009353017,11.09522281,
31848,10.1016/j.jallcom.2017.07.210,IIHP650,Ba8Cu4.5Si6Ge35.5,,,2385,18550,1520,300,-3.9E-05,1.012896175,,0.076614717,65899.26072,9092.657625,3.958690838,0.036247229,,1,TRUE,4,227,-39,39,0.714475268,2.214475268,2.21448E-08,0.437796849,0.575099326,
31844,10.1016/j.jallcom.2014.04.117,x=0.125,Ga3Fe0.875Co0.125,,,19975,9702,16720,300,-7.89E-05,2.920430108,,0.019510251,30849.44078,9098.567688,3.95897303,0.007416982,,1,TRUE,3,17,-78.9,78.9,0.506529652,2.006529652,2.00653E-08,0.185700953,2.734729155,
31843,10.1038/s41598-017-04348-7,x=0.020,Mg2Ge0.98Bi0.02,Toxic,,14219,18698,11991,300,-0.000215804,4.699530516,0.002591928,0.01569265,5523.728329,9099.73075,3.959028542,0.004338042,,1,FALSE,3,8,-215.804,215.804,0.155613593,1.655613593,1.65561E-08,0.027435479,4.672095037,
31838,10.1016/j.ceramint.2014.07.028,CDM-Er,Ca0.96Dy0.02Er0.02Mn1O3,Perovskite,,24629,526,19961,300,-0.000145409,1.661837559,0.00027222,0.059929134,12786.21638,9108.341563,3.959439308,0.012720557,,1,TRUE,5,0,-145.409,145.409,0.285496399,1.785496399,1.7855E-08,0.06848923,1.593348329,
31835,10.1063/1.1489091,y=0.16,Mg0.1596Al0.0025Zn0.8379O1,,,27547,9968,22125,300,-7.61E-05,9.530482257,0.000191306,0.013622059,32283.72932,9109.845625,3.959511018,0.00217461,,1,TRUE,4,0,-76.1,76.1,0.518904987,2.018904987,2.0189E-08,0.195533346,9.334948911,
31830,10.1007/s00339-015-9089-0,x=0,Na0.7Co1O2,,,18777,235,15735,300,7.58E-05,,0.000235834,0.020629671,32413.5846,9110.59325,3.959546658,,,1,TRUE,3,0,75.8,75.8,0.520248719,2.020248719,2.02025E-08,0.196450508,-0.196450508,
31824,10.1016/j.ceramint.2014.09.089,x=0.08,Ca0.84Yb0.08Dy0.08Mn1O3,Perovskite,Perovskite,10544,531,8613,300,-6.5E-05,2.124416656,0.000151812,0.027136564,38694.55872,9115.850938,3.959797215,0.010809102,,1,TRUE,5,0,-65,65,0.571012129,2.071012129,2.07101E-08,0.240410701,1.884005955,
31814,10.1016/j.jallcom.2014.11.081,AgSn0.975Sn0.025Se2,AgSnSe2,Toxic,,22741,1808,18737,300,0.000239577,0.71541981,0.000241616,0.100586596,4195.058938,9126.256,3.960292647,0.029225614,,1,TRUE,3,0,239.577,239.577,0.126777846,1.626777846,1.62678E-08,0.020473287,0.694946523,
31784,10.1016/j.matchemphys.2014.01.006,x=0.08,Ca0.84Dy0.08Mn1Bi0.08O3,Toxic,,26510,3729,21313,300,-5.98E-05,2.166233766,0.000134853,0.024133791,42570.28112,9165.792438,3.962170018,0.010794969,,1,FALSE,5,0,-59.8,59.8,0.597191623,2.097191623,2.09719E-08,0.267834111,1.898399655,
31780,10.1016/j.materresbull.2010.03.018,x=0.03,Sr0.87La0.1Dy0.03Ti1O3,Perovskite,,27997,3806,22511,300,-6.94E-05,6.260450161,0.000231924,0.018485548,36165.23477,9173.394813,3.962530085,0.0033868,,1,TRUE,5,0,-69.4,69.4,0.549758679,2.049758679,2.04976E-08,0.222390012,6.038060149,
31774,10.1063/1.3103604,x=0.10,Zn1In0.1Cu2Sn0.9Se4,Toxic,,12816,311,10627,300,9.16E-05,3.311252387,,0.020413123,25879.4001,9181.053,3.962892494,0.006473674,,1,TRUE,5,0,91.6,91.6,0.45400132,1.95400132,1.954E-08,0.151705146,3.159547241,
31771,10.1063/1.4953439,Cu1.92S,Cu1.92S1,,,7659,6492,6237,300,3.99E-05,0.973131045,6.02E-05,0.019492756,65084.17165,9186.483125,3.963149282,0.038917966,,1,TRUE,2,0,39.9,39.9,0.708953374,2.208953374,2.20895E-08,0.431303702,0.541827343,
31768,10.1063/1.4958973,0.17,Ge0.83Bi0.34Te1.34,Toxic,,19474,10408,16334,300,0.000157713,0.719020173,,0.130207753,11107.69231,9188.686813,3.963253449,0.030912122,,1,FALSE,3,13,157.713,157.713,0.25676479,1.75676479,1.75676E-08,0.058540808,0.660479365,
31766,10.1007/s11664-014-3197-z,Co0.9Fe0.1Sb3,Fe0.1Co0.9Sb3,,,4161,2585,2931,300,1.46E-05,6.816007653,,0.001401742,178765.3937,9189.753031,3.96330384,0.003710649,,1,TRUE,3,23,14.6,14.6,0.881736457,2.381736457,2.38174E-08,1.277316166,5.538691487,
31758,10.1063/1.4952982,"BLST-16, STS",AgBi(Te9Pb8)2,Toxic,,12368,10403,10249,300,-0.000122716,0.777408732,,0.134163209,17125.64075,9196.51925,3.963623484,0.029944739,,1,FALSE,4,187,-122.716,122.716,0.347185329,1.847185329,1.84719E-08,0.094902697,0.682506035,
31739,10.1039/c4ra03054k,Ag1-xInZnxSe2_x=0.05,Zn0.05In1Ag0.95Se2,Toxic,,14633,5085,12438,300,-0.000193924,,,0.185205927,7237.73,9218.673875,3.964668451,,,1,TRUE,4,0,-193.924,193.924,0.187916301,1.687916301,1.68792E-08,0.036650047,-0.036650047,
31738,10.1016/j.jssc.2008.08.022,Bi2S2.95,Bi2S2.95,Toxic,,7341,3381,5896,300,-0.000343459,0.874267151,0.000148973,0.05459854,1266.144313,9219.890938,3.964725784,0.02364875,,1,FALSE,2,0,-343.459,343.459,0.051774711,1.551774711,1.55177E-08,0.005894312,0.868372839,
31736,10.1039/c4dt02206h,y=1.7,Ca5Al0.2Zn0.1In1.7Sb6,,,6255,784,4941,300,0.000107837,,,0.027775022,20822.71263,9221.743625,3.964813044,,,1,TRUE,5,46,107.837,107.837,0.394699994,1.894699994,1.8947E-08,0.118358381,-0.118358381,
31733,10.1007/s11664-015-4147-0,BM-SPS,Zn0.03Fe1Cu0.97S2,,,8079,10922,6594,300,-0.000195747,6.237373737,,0.012345011,7089.486728,9226.212375,3.965023447,0.00331363,,1,TRUE,4,0,-195.747,195.747,0.184986184,1.684986184,1.68499E-08,0.035837062,6.201536675,
31731,10.1016/j.jssc.2014.04.009,Ru0.95Ir0.05In2.95Zn0.05,Zn0.05In2.95Ru0.95Ir0.05,Expensive,,19948,3421,16705,300,-0.000115556,3.07432295,,0.026573948,18850.70369,9234.947875,3.965434448,0.006926754,,0,TRUE,4,17,-115.556,115.556,0.36929023,1.86929023,1.86929E-08,0.105712309,2.968610641,
31727,10.1016/j.jallcom.2017.06.075,200h,TePb,Toxic,,2569,18573,1655,300,2.96E-05,2.332,,0.044710904,88354.5963,9240.534281,3.965697083,0.012055666,,1,FALSE,2,10,29.6,29.6,0.774782903,2.274782903,2.27478E-08,0.602962575,1.729037425,
31712,10.15541/jim20140396,Annealed for 96h,In4Se3,Toxic,,14326,5560,12126,300,-0.00049808,0.732121212,,0.026930957,211.2845138,9257.610313,3.966498896,0.028206099,,1,TRUE,2,0,-498.08,498.08,0.01365304,1.51365304,1.51365E-08,0.000959434,0.731161778,
31711,10.1021/acs.chemmater.5b02446,ATEC,Yb14MnSb11,Zintl,,6236,637,4922,300,5.16E-05,0.906025804,,0.048853886,50398.40637,9260.219969,3.966621303,0.036062947,,1,TRUE,3,0,51.6,51.6,0.640934773,2.140934773,2.14093E-08,0.323699102,0.582326702,
31697,10.1016/j.jallcom.2014.12.141,x=0.10,Ca0.9Mn1Bi0.1O3,Toxic,,25946,1797,20884,300,-7.21E-05,2.353182683,0.000180648,0.023552281,34988.9185,9272.597406,3.967201404,0.00967112,,1,FALSE,4,0,-72.1,72.1,0.537110344,2.037110344,2.03711E-08,0.213828863,2.13935382,
31684,10.1109/ict.2005.1519902,x=0,CoSb3,Skutterudite,Skutterudite,5113,8911,3825,300,5.96E-05,8.80078637,,0.001315789,43421.86375,9300.797875,3.968520206,0.002431812,,1,TRUE,2,24,59.6,59.6,0.598222151,2.098222151,2.09822E-08,0.273326149,8.527460221,
31682,10.1016/j.jallcom.2015.08.170,open-square,MnGe3Sb2Te7,Toxic,,16273,9753,13776,300,6.35E-05,1.416016152,,0.039130435,40498.90609,9303.251563,3.968634765,0.017901841,,1,FALSE,4,71,63.5,63.5,0.578443853,2.078443853,2.07844E-08,0.252524107,1.163492045,
31658,10.1016/j.jallcom.2016.10.305,K7Sr17Ga40Ge96,K7Sr17(Ga5Ge12)8,,,2346,18561,1490,300,-8.72E-05,,0.000189243,0.02585352,28131.34833,9373.385,3.971896455,,,1,TRUE,4,545,-87.2,87.2,0.471552829,1.971552829,1.97155E-08,0.166387318,-0.166387318,
31645,10.1016/j.jssc.2008.08.022,Bi2S2.90,Bi2S2.9,Toxic,,7342,3381,5896,300,-0.000333134,0.876202583,0.000161407,0.058978102,1453.416421,9388.142063,3.972579653,0.024050608,,1,FALSE,2,0,-333.134,333.134,0.056594423,1.556594423,1.55659E-08,0.00678714,0.869415443,
31634,10.1016/j.jallcom.2015.08.170,asterisk,MnGe3Sb2Te7,Toxic,,16272,9753,13776,300,6.41E-05,1.41017181,,0.048913043,40504.63124,9408.541125,3.973522288,0.018188564,,1,FALSE,4,71,64.1,64.1,0.575459627,2.075459627,2.07546E-08,0.25219718,1.15797463,
31627,10.1063/1.4861157,x=0.2,Tl0.2Fe2.5Ni1.5Sb12,Skutterudite,,4030,2130,2773,300,6.18E-05,3.352704079,,0.01880597,42251.48155,9421.210125,3.97410669,0.006810413,,1,TRUE,4,95,61.8,61.8,0.586983469,2.086983469,2.08698E-08,0.264534431,3.088169648,
31623,10.15541/jim20140396,melted for 12h,In4Se3,Toxic,,14321,5560,12122,300,-0.000528311,0.721380962,,0.02455243,151.6587678,9437.334438,3.974849346,0.029171531,,1,TRUE,2,0,-528.311,528.311,0.010520756,1.510520756,1.51052E-08,0.000687251,0.720693711,
31621,10.1080/21663831.2016.1244116,1.0La,La0.04Sn1Te1Pb0.96Se1,Toxic,,2675,18580,1741,300,1.56E-05,1.974426019,3.95E-05,0.014247789,171540.7274,9441.461156,3.975039211,0.028823225,,1,FALSE,5,0,15.6,15.6,0.874167951,2.374167951,2.37417E-08,1.221799492,0.752626527,
31597,10.1007/s11664-009-0660-3,x=0.02,Nd1Gd1.02S3,,,8196,11042,6711,300,-6.08E-05,1.108898057,0.000168985,0.038809266,43353.97467,9489.010688,3.977220936,0.025470015,,1,TRUE,3,0,-60.8,60.8,0.592065546,2.092065546,2.09207E-08,0.27209807,0.836799987,
31580,10.1021/cm201717z,n=7,Ge7(SbTe5)2,Toxic,,13832,599,11564,300,8.06E-05,1.063800806,,0.055903555,31465,9513.623938,3.97834598,0.024266573,,1,FALSE,3,98,80.6,80.6,0.499160503,1.999160503,1.99916E-08,0.188710756,0.87509005,
31566,10.1039/c5tc01648g,0.5,Ca0.5La2.5Te4,Toxic,,14464,2842,12261,300,-6.41E-05,1.226331522,,0.048,41101.38939,9532.958375,3.979227697,0.02201516,,1,FALSE,3,32,-64.1,64.1,0.575459627,2.075459627,2.07546E-08,0.255912823,0.970418699,
31562,10.1016/j.jallcom.2016.06.172,0.5%Na,Na0.005Sr0.0597Te1Pb0.9353,Toxic,,2660,9834,1722,300,5.98E-05,2.167464674,0.000172649,0.024943924,44369.1,9537.714188,3.979444304,0.011295449,,1,FALSE,4,9,59.8,59.8,0.597191623,2.097191623,2.09719E-08,0.279151514,1.88831316,
31559,10.1016/j.ceramint.2014.07.028,CDM-Tm,Ca0.96Dy0.02Tm0.02Mn1O3,Perovskite,,24630,526,19961,300,-0.000146441,1.610650906,0.000286528,0.068178241,13222.28137,9538.439313,3.979477321,0.013782101,,1,TRUE,5,0,-146.441,146.441,0.282967731,1.782967731,1.78297E-08,0.070724703,1.539926203,
31555,10.3390/en10101524,Cu3Sb0.985Ga0.015Se4,Ga0.015Cu3Sb0.985Se4,Toxic,,11311,18830,9304,300,0.000209034,2.333333333,,0.037246377,6279.365079,9554.830438,3.980222984,0.009242349,,1,TRUE,4,0,209.034,209.034,0.164965777,1.664965777,1.66497E-08,0.031364784,2.301968549,
31547,10.1103/physrevb.83.115201,In4Se3,In4Se3,Toxic,,14280,4770,12066,300,-0.000510924,0.966503506,4.99E-05,0.016159905,188.0165289,9562.120688,3.980554221,0.022059468,,1,TRUE,2,0,-510.924,510.924,0.012222005,1.512222005,1.51222E-08,0.000852968,0.965650538,
31542,10.1007/s11664-015-4041-9,y=V,Ti0.9V0.1Co1Sb1,,,12762,10902,10584,300,-0.000132905,,,0.01279963,15671.62253,9566.9295,3.980772574,,,1,TRUE,4,18,-132.905,132.905,0.317990822,1.817990822,1.81799E-08,0.085472598,-0.085472598,
31534,10.1021/cm703616q,0.7,Yb14Mn0.7Zn0.3Sb11,Zintl,Antimonide,12857,580,10674,300,3.77E-05,0.859351819,,0.051948052,71855.86,9571.943969,3.981000148,0.058853412,,1,TRUE,4,0,37.7,37.7,0.722527354,2.222527354,2.22253E-08,0.479104843,0.380246976,
31533,10.1016/j.ceramint.2014.09.089,x=0,CaMnO3,Perovskite,Perovskite,10541,531,8613,300,-0.000357868,3.563220317,0.000143842,0.013568282,1112.644948,9577.812813,3.981266345,0.005996583,,1,TRUE,3,0,-357.868,357.868,0.04572688,1.54572688,1.54573E-08,0.005159536,3.558060781,
31524,10.1016/j.jallcom.2006.02.003,Co3.5Fe0.5Sb12,Fe0.5Co3.5Sb12,Skutterudite,,3557,1550,2400,300,4.52E-05,3.052696669,,0.010284619,59838.89528,9589.448813,3.981793645,0.008067404,,1,TRUE,3,95,45.2,45.2,0.677290383,2.177290383,2.17729E-08,0.390859954,2.661836715,
31520,10.1021/cm5004559,"LNS-6S,O",La1.14Nb1S3.14,,,6683,617,5314,300,2.51E-05,1.577601567,7.2E-05,0.013703211,108530.0642,9596.98875,3.982134986,0.026638143,,1,TRUE,3,0,25.1,25.1,0.805429736,2.305429736,2.30543E-08,0.750625312,0.826976255,
31516,10.1063/1.3130718,Cu2ZnSnSe4,ZnCu2SnSe4,Toxic,,7674,6753,6246,300,7.7E-05,4.252234814,,0.012698413,33552.63158,9610.495313,3.982745771,0.005290249,,1,TRUE,4,0,77,77,0.514894577,2.014894577,2.01489E-08,0.202815046,4.049419768,
31515,10.1002/zaac.201300325,0.05 In,In0.05Sn0.95Bi2Te4,Toxic,,9678,5668,7927,300,0.000106396,0.767494357,0.000260609,0.079704163,22119.62379,9610.795688,3.982759345,0.03331993,,1,FALSE,4,37,106.396,106.396,0.399633702,1.899633702,1.89963E-08,0.126057548,0.641436809,
31512,10.1038/srep40224,x=0.5,In3Cu1Te0.5Se4.5,Toxic,,10695,18760,8752,300,0.00081071,,,0.004300333,5.83090379,9615.197875,3.982958226,,,1,FALSE,4,0,810.71,810.71,0.000922079,1.500922079,1.50092E-08,2.62552E-05,-2.62552E-05,
31505,10.1063/1.4953439,Cu1.86S,Cu1.86S1,,,7657,6492,6237,300,2.49E-05,1.400617298,5.72E-05,0.021903658,109699.9968,9625.171875,3.983408493,0.034756034,,1,TRUE,2,0,24.9,24.9,0.806819606,2.306819606,2.30682E-08,0.75917431,0.641442988,
31504,10.1007/s11664-014-3075-8,x=4,Cu2SnHgSe4,Toxic,,14350,2592,12159,300,0.000201926,0.800746962,0.783542612,0.021640481,6877.032972,9625.451875,3.983421127,0.027942938,,1,FALSE,4,0,201.926,201.926,0.175390322,1.675390322,1.67539E-08,0.034565143,0.766181819,
31493,10.3938/jkps.57.1072,SPS-1073K,Mg2Si,Mg2Si,Mg2Si,9125,3565,7513,300,-0.000215122,8.583079964,,0.008542054,5901.639344,9645.254375,3.984313686,0.002511721,,1,TRUE,2,8,-215.122,215.122,0.156531189,1.656531189,1.65653E-08,0.029328749,8.553751215,
31487,10.1016/j.intermet.2010.01.008,S2#,Zn3.99Fe0.01Sb3,,,16527,1245,14035,300,0.000115321,0.922054381,,0.084909494,19761.85226,9651.990188,3.984616872,0.026456506,,1,TRUE,3,54,115.321,115.321,0.370039119,1.870039119,1.87004E-08,0.11086631,0.811188071,
31486,10.1021/cm1004054,0.19,Yb0.079La0.348Te0.574,Toxic,,13795,595,11517,300,-0.000128787,0.899774921,,0.097109827,16648.74526,9652.996625,3.984662154,0.026540439,,1,FALSE,3,0,-128.787,128.787,0.329482262,1.829482262,1.82948E-08,0.091375752,0.808399169,
31481,10.1063/1.4952982,"BLST-10, HP",AgBi(Te6Pb5)2,Toxic,,12361,10403,10249,300,-8.47E-05,0.885813117,,0.113416321,30067.16977,9667.154313,3.985298651,0.03050331,,1,FALSE,4,127,-84.7,84.7,0.481825909,1.981825909,1.98183E-08,0.178763688,0.707049429,
31477,10.1016/j.jmat.2017.11.001,x=1.0,Ba8InGa16Ge29,,,11841,18909,9799,300,-0.000111862,1.179880512,,0.070205569,20707.16356,9669.08,3.985385154,0.020236397,,1,TRUE,4,183,-111.862,111.862,0.381239464,1.881239464,1.88124E-08,0.1168654,1.063015112,
31473,10.1002/pssa.201532642,SPS680,CoSb3,Skutterudite,Skutterudite,2493,15282,1597,300,-3.95E-05,0.839833917,,0.045095027,69272.30801,9670.143063,3.985432899,0.059319234,,1,TRUE,2,24,-39.5,39.5,0.711402261,2.211402261,2.2114E-08,0.459566816,0.380267101,
31469,10.1016/j.solidstatesciences.2009.11.003,x=0.005,Zn4Sb2.985Se0.015,Toxic,Antimonide,17199,5362,14695,300,0.000165773,1.05335019,,0.10773488,10610.01043,9670.610125,3.985453875,0.021550121,,1,TRUE,3,0,165.773,165.773,0.239529766,1.739529766,1.73953E-08,0.055369287,0.997980903,
31461,10.3390/en10101524,CuSb0.099Ga0.01Se4,Ga0.01Cu1Sb0.099Se4,Toxic,,11310,18830,9304,300,0.000221028,2.568807339,,0.027511388,5526.710454,9679.42475,3.985849548,0.008481383,,1,TRUE,4,0,221.028,221.028,0.148761074,1.648761074,1.64876E-08,0.027336675,2.541470664,
31451,10.1088/0022-3727/40/24/033,(d),Zn3.92In0.08Sb3,,,17018,3268,14539,300,0.000112947,1.014520202,0.000261106,0.076368841,20456.54821,9688.272688,3.986246354,0.023961101,,1,TRUE,3,54,112.947,112.947,0.377690186,1.877690186,1.87769E-08,0.115233179,0.899287023,
31436,10.1063/1.3236635,BBG3,Ba4Ga8Ge15,Clathrate,,813,2004,437,300,-0.000102876,1.688786953,,0.04938673,23406.41784,9702.420875,3.98688011,0.013896007,,1,TRUE,3,92,-102.876,102.876,0.411946386,1.911946386,1.91195E-08,0.134255448,1.554531505,
31433,10.1016/j.jmat.2018.02.002,x=0.05,Ga0.95Fe0.05Cu1Te2,Toxic,,10730,18754,8777,300,0.000213182,5.17498019,0.000271642,0.021462535,6075.796995,9706.16275,3.987047569,0.004202049,,1,FALSE,4,25,213.182,213.182,0.159171051,1.659171051,1.65917E-08,0.030242359,5.144737831,
31429,10.1039/c6dt00564k,x=1.51,Co1.51Cu10.49Sb4S13,,,7770,7743,6330,300,0.000146609,0.592706141,,0.142309594,13435.42302,9712.221438,3.987318576,0.041388245,,1,TRUE,4,0,146.609,146.609,0.282558212,1.782558212,1.78256E-08,0.071848271,0.52085787,
31417,10.1063/1.4953439,Cu1.9S,Cu1.9S1,,,7658,6492,6237,300,3.62E-05,1.091650809,6.54E-05,0.01054074,76077.22043,9725.714406,3.987921512,0.038472993,,1,TRUE,2,0,36.2,36.2,0.731931048,2.231931048,2.23193E-08,0.509397331,0.582253478,
31405,10.1038/ncomms13828,0.05 1.0,Sb0.033333Pb0.95Se1,Toxic,,2600,18576,1684,300,-0.000114901,0.752248,,0.088410693,20045.90118,9737.60875,3.988452321,0.033828823,,1,FALSE,3,0,-114.901,114.901,0.371381344,1.871381344,1.87138E-08,0.112540576,0.639707424,
31404,10.1088/0022-3727/40/16/033,x=0.02,Zn3.92In0.08Sb3,,,17014,3262,14534,300,0.000113752,1.01147348,0.000264954,0.077014925,20355.37431,9741.83525,3.988640781,0.024154634,,1,TRUE,3,54,113.752,113.752,0.375078219,1.875078219,1.87508E-08,0.114503757,0.896969723,
31400,10.1016/j.jallcom.2014.12.141,x=0.06,Ca0.94Mn1Bi0.06O3,Toxic,,25945,1797,20884,300,-0.000100978,2.347328244,0.000245161,0.031714472,24128.75686,9748.616188,3.988942972,0.009830374,,1,FALSE,4,0,-100.978,100.978,0.418742126,1.918742126,1.91874E-08,0.138890587,2.208437657,
31394,10.1016/j.jeurceramsoc.2013.02.003,CS2,Ca0.9Yb0.1Mn1O3,Perovskite,,26503,3546,21312,300,-9.76E-05,2.863963964,,0.044076302,25273.86165,9754.169313,3.98919029,0.007994634,,1,TRUE,4,0,-97.6,97.6,0.431115471,1.931115471,1.93112E-08,0.146420236,2.717543728,
31385,10.1063/1.4952982,"BLST-12, STS",AgBi(Te7Pb6)2,Toxic,,12365,10403,10249,300,-8.93E-05,0.487518355,,0.172890733,28443.66888,9764.8875,3.989667244,0.068067877,,1,FALSE,4,147,-89.3,89.3,0.463092905,1.963092905,1.96309E-08,0.167512694,0.320005661,
31375,10.1016/j.jssc.2014.04.009,Ru0.95Ir0.05In3,In3Ru0.95Ir0.05,Expensive,,19946,3421,16705,300,-0.000128889,2.887859764,,0.027089077,16853.2994,9784.123438,3.990521923,0.007792133,,0,TRUE,3,17,-128.889,128.889,0.329192672,1.829192672,1.82919E-08,0.092483795,2.795375969,
31367,10.1080/21663831.2016.1244116,0.5La,La0.02Sn1Te1Pb0.98Se1,Toxic,,2674,18580,1741,300,1.56E-05,1.609650932,3.95E-05,0.017724785,178371.5718,9801.47725,3.991291536,0.069241289,,1,FALSE,5,0,15.6,15.6,0.874167951,2.374167951,2.37417E-08,1.270452207,0.339198725,
31346,10.1063/1.2767775,x=1.90,Ti1O1.9,,,15322,293,12997,300,-0.000247955,3.240238559,,0.023788239,4102.885309,9842.098,3.993087685,0.006807108,,1,TRUE,2,0,-247.955,247.955,0.117944264,1.617944264,1.61794E-08,0.019914719,3.22032384,
31345,10.1109/ict.2003.1287497,Cu0.5Ti0.8Mo6Se8,Ti0.8Cu0.5Mo6Se8,Toxic,,18977,8862,15919,300,3.74E-05,,,0.029006418,74543.8043,9842.697094,3.99311412,,,1,TRUE,4,0,37.4,37.4,0.724398377,2.224398377,2.2244E-08,0.497445352,-0.497445352,
31344,10.3724/sp.j.1077.2010.00573,Zr0.98La0.02NiSn0.98Bi0.02,La0.02Zr0.98Ni1Sn0.98Bi0.02,Toxic,,12047,5543,9994,300,-0.000148308,6.618966701,,0.026414281,13343.21101,9847.603875,3.993330571,0.003349467,,1,FALSE,5,18,-148.308,148.308,0.278449868,1.778449868,1.77845E-08,0.071190696,6.547776005,
31342,10.1016/j.ceramint.2014.07.028,CDM-Ho,Ca0.96Dy0.02Ho0.02Mn1O3,Perovskite,,24628,526,19961,300,-0.000140379,1.502094406,0.000286911,0.076356274,14711.98257,9852.364125,3.993540454,0.015405937,,1,TRUE,5,0,-140.379,140.379,0.298148441,1.798148441,1.79815E-08,0.079362986,1.42273142,
31325,10.1039/c3tc31241k,Bi2Te2.7Se0.3 nanoparticles,Bi2Te2.7Se0.3,Toxic,,8258,11506,6769,300,-0.000151948,0.580672595,0.000298973,0.154263668,12808.16327,9880.764438,3.994790546,0.042776885,,1,FALSE,3,0,-151.948,151.948,0.26984797,1.76984797,1.76985E-08,0.068005505,0.51266709,
31321,10.1016/j.jallcom.2014.04.117,x=0.5,Ga3Fe0.5Co0.5,,,19976,9702,16720,300,-4.78E-05,2.652816542,,0.0155348,58233.19212,9886.96425,3.995062964,0.009736219,,1,TRUE,3,17,-47.8,47.8,0.6622786,2.1622786,2.16228E-08,0.377749155,2.275067387,
31314,10.1016/j.proeng.2011.12.430,a,Sr2.85Eu0.15Ti2O7,Perovskite,,10960,16398,9043,300,-0.000149156,4.644868637,0.000289735,0.018813153,13268.48249,9894.139813,3.995378043,0.004816709,,1,TRUE,4,0,-149.156,149.156,0.276421726,1.776421726,1.77642E-08,0.070711262,4.574157375,
31310,10.1063/1.2809377,x=0.2,Ti1Fe0.2Co0.8Sb1,,,11361,1951,9366,300,0.000134624,5.841329966,0.000274916,0.011466173,15888.06957,9908.635188,3.996013839,0.003834383,,1,TRUE,4,17,134.624,134.624,0.313313271,1.813313271,1.81331E-08,0.086430142,5.754899824,
31307,10.1063/1.4794733,Cu2.125ZnSn0.875Se4,Zn0.91Cu2.09Sn0.99Se4,Toxic,,12728,182,10548,300,5.18E-05,2.682337992,,0.046750911,53666.07883,9912.529875,3.996184509,0.009489779,,1,TRUE,4,0,51.8,51.8,0.639830665,2.139830665,2.13983E-08,0.344508963,2.337829029,
31301,10.1021/acs.chemmater.6b00566,Ba2,K3BaAl5Si18,Clathrate,,1264,7394,725,300,-0.000104622,0.881496503,0.000117804,0.051077189,23375.33639,9919.103063,3.996472403,0.029505865,,1,TRUE,4,92,-104.622,104.622,0.405792314,1.905792314,1.90579E-08,0.133645609,0.747850894,
31298,10.1039/b920250a,Yb14MNSb11,MYb14Sb11N,Zintl,Zintl,6245,767,4936,300,6.14E-05,1.001567398,,0.035918471,44852.94118,9925.364625,3.99674647,0.03098746,,1,TRUE,4,0,61.4,61.4,0.589011044,2.089011044,2.08901E-08,0.281094868,0.72047253,
31285,10.1088/0953-8984/28/8/085801,BiTeI,BiTeI,Toxic,,12322,12456,10228,300,-8.15E-05,1.245108432,0.000216568,0.052885331,32470.04334,9954.389063,3.998014611,0.021137268,,1,FALSE,3,0,-81.5,81.5,0.495302691,1.995302691,1.9953E-08,0.194362695,1.050745737,
31283,10.1063/1.3544479,x=0.01,Zn3.96Bi0.04Sb3,Toxic,,16816,2027,14365,300,0.000145541,1.204448846,,0.070893171,13962.31253,9962.194875,3.998355033,0.019611673,,1,FALSE,3,54,145.541,145.541,0.285171709,1.785171709,1.78517E-08,0.074775376,1.12967347,
31282,10.1039/c5dt00910c,Cu2.2Zn0.8SnSe3.9Te0.1,Zn0.8Cu2.2Sn1Te0.1Se3.9,Toxic,,14606,7739,12410,300,5.1E-05,2.469979089,,0.017986255,54845.28664,9965.382875,3.998493989,0.010542065,,1,FALSE,5,0,51,51,0.644258541,2.144258541,2.14426E-08,0.352807423,2.117171666,
31270,10.1007/s11664-012-1954-4,x=1.6,Ag0.8Sb1Te18.4Pb22.5S1.6,Toxic,,16754,2369,14271,300,-0.000234185,1.27790143,0.000275552,0.066783831,4891.589748,9992.287188,3.999664908,0.017740458,,1,FALSE,5,0,-234.185,234.185,0.132809938,1.632809938,1.63281E-08,0.023961109,1.253940321,
31262,10.1016/j.intermet.2010.01.008,S4#,Zn3.96Fe0.04Sb3,,,16529,1245,14035,300,0.000111793,1.204833837,,0.066613598,21436.05779,10000.4165,4.000018088,0.020527366,,1,TRUE,3,54,111.793,111.793,0.381466303,1.881466303,1.88147E-08,0.120993661,1.083840176,
31255,10.1007/s00339-014-8515-z,undoped TiO2,TiO2,Oxide,,23791,233,19329,300,-0.000495652,,,0.022946666,235.136043,10016.48156,4.000715196,,,1,TRUE,2,0,-495.652,495.652,0.013941824,1.513941824,1.51394E-08,0.001067947,-0.001067947,
31254,10.1007/s11664-012-2331-z,x=6,K2Bi8Se7S6,Toxic,,13496,2448,11295,300,-0.000113914,0.589232472,0.000257904,0.126108405,20887.24805,10017.11863,4.000742817,0.04714652,,1,FALSE,4,0,-113.914,113.914,0.374554769,1.874554769,1.87455E-08,0.117462871,0.471769601,
31253,10.1007/s11664-012-2331-z,0% S exc,K2Bi8Se7S6,Toxic,,13506,2448,11287,300,-0.000114334,0.586599853,0.000259903,0.125738054,20783.36398,10021.97019,4.000953107,0.04736413,,1,FALSE,4,0,-114.334,114.334,0.373201074,1.873201074,1.8732E-08,0.116794259,0.469805594,
31250,10.1557/jmr.2011.273,723K,Bi2S3,Toxic,,7309,2896,5870,300,-0.000334716,0.894730906,0.000167308,0.061362142,1524.329042,10028.71519,4.001245298,0.025164707,,1,FALSE,2,0,-334.716,334.716,0.055827832,1.555827832,1.55583E-08,0.007114781,0.887616125,
31247,10.1007/s11664-015-4302-7,Cu2SnSe3,Cu2SnSe3,Toxic,,14989,10953,12695,300,6.76E-05,1.829158593,0.00018695,0.034922043,40735.3116,10035.8495,4.00155414,0.014215805,,1,TRUE,3,0,67.6,67.6,0.558355948,2.058355948,2.05836E-08,0.251543313,1.57761528,
31244,10.2320/matertrans.maw200801,x=0.01_PBMed,Al0.01Zn0.99O1,,,27993,3997,22504,300,-8.18E-05,19.48998581,0.000220161,0.003434823,32620.32086,10045.055,4.001952319,0.00115988,,1,TRUE,3,0,-81.8,81.8,0.49402339,1.99402339,1.99402E-08,0.195137048,19.29484876,
31241,10.1039/c2jm33603k,Bulk-10,Bi2S3,Toxic,,7203,2749,5774,300,-0.000357265,0.793559712,0.000149962,0.06226032,1175.298805,10046.36938,4.002009142,0.028393163,,1,FALSE,2,0,-357.265,357.265,0.0459652,1.5459652,1.54597E-08,0.005450913,0.788108799,
31236,10.1063/1.2756037,x=0.05,Tl1Cu0.05Ag0.95Te1,Toxic,,14175,1945,11949,300,0.000508454,0.466666371,4.93E-05,0.02033625,203.6214517,10063.26325,4.002738834,0.048133377,,1,FALSE,4,19,508.454,508.454,0.01248504,1.51248504,1.51249E-08,0.000923923,0.465742448,
31233,10.1007/s11664-012-2331-z,x=4,K2Bi8Se9S4,Toxic,,13495,2448,11295,300,-0.000119818,0.501958484,0.000271666,0.166594,19457.06392,10069.32631,4.003000415,0.056734568,,1,FALSE,4,0,-119.818,119.818,0.35596823,1.85596823,1.85597E-08,0.108335077,0.393623407,
31228,10.1039/c3ee41935e,AgSb0.96Pb0.04Se2,Ag1Sb0.96Pb0.04Se2,Toxic,,21120,7973,17583,300,0.000215839,0.341972372,0.000286056,0.252039815,6112.114909,10073.27931,4.003170876,0.071767955,,1,FALSE,4,0,215.839,215.839,0.155566648,1.655566648,1.65557E-08,0.030357041,0.311615331,
31227,10.1080/21663831.2016.1244116,2.5La,La0.1Sn1Te1Pb0.9Se1,Toxic,,2678,18580,1741,300,1.77E-05,1.459137793,4.94E-05,0.014606399,161755.7919,10073.49595,4.003180216,0.077717677,,1,FALSE,5,0,17.7,17.7,0.858484883,2.358484883,2.35848E-08,1.14449577,0.314642023,
31222,10.1143/jpsj.80.044704,LaFeAsO1-xFx_x=0.11,La1Fe1As1O0.89F0.11,Toxic,,25736,3622,20757,300,-4.57E-05,2.523081274,0.000130976,0.0157783,62138.92751,10074.14363,4.003208138,0.010668925,,1,FALSE,5,0,-45.7,45.7,0.67437731,2.17437731,2.17438E-08,0.405340422,2.117740852,
31215,10.1063/1.4794733,Cu2.15ZnSn0.85Se4,Zn0.95Cu2.05Sn0.97Se4.03,Toxic,,12729,182,10548,300,5.02E-05,2.402795426,,0.052988048,56501.38821,10086.69875,4.00374905,0.011087415,,1,TRUE,4,0,50.2,50.2,0.64871706,2.14871706,2.14872E-08,0.36421649,2.038578936,
31212,10.1063/1.3651757,10min 400C,FeSb2,Antimonide,,19661,6815,16497,300,3.12E-05,5.688678194,,0.000602894,91802.25248,10092.74891,4.004009469,0.004459116,,1,TRUE,2,18,31.2,31.2,0.764169606,2.264169606,2.26417E-08,0.623567609,5.065110585,
31205,10.1088/0022-3727/45/21/215308,x=7.78,Ba8Zn7.78Ge38.22,,,1028,3295,574,300,-9.7E-05,,,0.051158195,26399.50445,10103.97913,4.00449244,,,1,TRUE,3,246,-97,97,0.433351156,1.933351156,1.93335E-08,0.153118537,-0.153118537,
31204,10.1063/1.3327443,x=0.8,Ca0.8Yb0.2Cd2Sb2,,,6334,2009,5000,300,0.000217016,1.557700086,0.000281915,0.077945243,6047.089816,10104.61325,4.004519696,0.014724801,,1,FALSE,4,0,217.016,217.016,0.153996164,1.653996164,1.654E-08,0.03000559,1.527694496,
31197,10.1007/s11664-012-1951-7,x=0.05,Ca5Mn0.05Al1.95Sb6,Antimonide,Antimonide,13041,2345,10887,300,0.000166158,1.529216628,,0.06413961,11046.54868,10114.88556,4.004960974,0.015293595,,1,TRUE,4,46,166.158,166.158,0.238736093,1.738736093,1.73874E-08,0.057621099,1.471595529,
31194,10.1021/ja2104476,Ag2S,Ag2S,Sulfied,,7353,3493,5919,300,-0.000106661,0.846518106,,0.093630573,23204.41989,10117.71863,4.005082597,0.031499763,,1,TRUE,2,0,-106.661,106.661,0.398721788,1.898721788,1.89872E-08,0.132176213,0.714341893,
31187,10.1557/jmr.2011.273,823K,Bi2S3,Toxic,,7311,2896,5870,300,-0.000413178,0.797037813,0.000108333,0.039644674,619.5871488,10134.6385,4.005808262,0.028425913,,1,FALSE,2,0,-413.178,413.178,0.02838543,1.52838543,1.52839E-08,0.002840904,0.794196909,
31177,10.1021/acs.chemmater.5b02446,Mn1-A,Yb14MnSb11,Zintl,,6229,637,4922,300,6.68E-05,0.803519235,,0.056309622,41749.17492,10154.65381,4.006665122,0.041888255,,1,TRUE,3,0,66.8,66.8,0.562219987,2.062219987,2.06222E-08,0.258287949,0.545231286,
31175,10.7566/jpsj.84.044706,x=0.15,Cu3Sn0.15Sb0.85S4,,,4492,3631,3266,300,7.47E-05,3.012195122,,0.019799653,36798.99759,10159.94344,4.00689129,0.00812552,,1,TRUE,4,0,74.7,74.7,0.525205577,2.025205577,2.02521E-08,0.223576605,2.788618517,
31167,10.1007/s11664-009-0667-9,x=0.2,Yb1Mn0.2Zn1.8Sb2,,,6482,11046,5147,300,6.45E-05,2.152409032,,0.026635086,43547.37906,10176.81519,4.007611888,0.012087898,,1,TRUE,4,0,64.5,64.5,0.5734787,2.0734787,2.07348E-08,0.270883689,1.881525343,
31164,10.1021/acs.chemmater.5b02446,Mn1.1-JPL,Yb14Mn1.1Sb11,Zintl,,6234,637,4922,300,5.68E-05,0.87468631,,0.052566496,50000,10183.24831,4.007886334,0.041328694,,1,TRUE,3,0,56.8,56.8,0.612837681,2.112837681,2.11284E-08,0.316925652,0.557760658,
31162,10.1007/s11664-012-2442-6,x=0.000,Mg2Si,Mg2Si,Mg2Si,8592,2464,7064,300,-0.000224219,,,0.007683214,5601.697357,10184.30144,4.007931245,,,1,TRUE,2,8,-224.219,224.219,0.144724635,1.644724635,1.64472E-08,0.027639749,-0.027639749,
31154,10.1063/1.2767775,x=1.77,Ti1O1.77,,,15320,293,12997,300,-5.38E-05,3.040711756,,0.013981513,53120.19172,10201.21469,4.008651888,0.00844453,,1,TRUE,2,0,-53.8,53.8,0.628893657,2.128893657,2.12889E-08,0.339261718,2.701450038,
31140,10.1021/acs.chemmater.6b00566,Ba1,K7BaAl9Si37,Clathrate,,1265,7394,725,300,-9.29E-05,1.003599508,0.000148977,0.044198323,28268.8912,10218.04219,4.009367691,0.027152398,,1,TRUE,4,184,-92.9,92.9,0.448941778,1.948941778,1.94894E-08,0.165283269,0.838316239,
31133,10.1063/1.4928168,Zr3Ni3Sb4,Zr3Ni3Sb4,Antimonide,Antimonide,13003,2191,10834,300,0.000381873,4.43240154,,0.010424383,899.085871,10226.34381,4.00972039,0.005144522,,1,TRUE,3,62,381.873,381.873,0.037179096,1.537179096,1.53718E-08,0.004146168,4.428255372,
31131,10.1016/j.jallcom.2012.09.065,MMS-Pb=22.5,Ag1Sb1Te20Pb22.5,Toxic,,14022,1714,11811,300,-0.000136063,1.696047296,2.7E-05,0.000522996,16109.03094,10227.61331,4.0097743,0.014146432,,1,FALSE,4,225,-136.063,136.063,0.309450574,1.809450574,1.80945E-08,0.087445486,1.60860181,
31130,10.1021/ic1016559,single crystal,Ba8Ge40.7Au5.3,,,2102,8544,1293,300,0.000344395,,,0.159456322,1389.458347,10228.38744,4.00980717,,,0,TRUE,3,231,344.395,344.395,0.051358624,1.551358624,1.55136E-08,0.006466645,-0.006466645,
31129,10.1063/1.3495797,x=1.3,In6.3Ga1.7Sn2O16,,,26799,2022,21552,300,-4.61E-05,1.865235509,0.000134991,0.023558282,62562.50528,10234.28931,4.01005769,0.015795862,,1,TRUE,4,0,-46.1,46.1,0.672055876,2.172055876,2.17206E-08,0.407667772,1.457567737,
31123,10.1039/b702266b,Yb14MnSb11,Yb14MnSb11,Zintl,,6244,760,4934,300,6.23E-05,0.813822072,,0.060395078,45491.56486,10241.3095,4.010355491,0.043655675,,1,TRUE,3,0,62.3,62.3,0.584458813,2.084458813,2.08446E-08,0.28447588,0.529346192,
31122,10.1063/1.4896435,x=0.01,Ag1Sn0.01Sb0.99Te2,Toxic,,10664,204,8717,300,0.00020809,,0.000220661,0.098080245,6806.722689,10243.26806,4.010438538,,,1,FALSE,4,26,208.09,208.09,0.166313734,1.666313734,1.66631E-08,0.034026407,-0.034026407,
31121,10.1007/s11664-015-4242-2,HP800,Ba8Cu4.8Si41.2,,,2396,10939,1527,300,-4.17E-05,0.749514563,,0.091374663,69466.82883,10244.41206,4.010487039,0.08310008,,1,TRUE,3,228,-41.7,41.7,0.698037286,2.198037286,2.19804E-08,0.45807204,0.291442523,
31115,10.1143/jjap.45.8740,(b)_x=0,Ti0.01Nb0.99Co1Sn1,,,10972,1417,9054,300,-0.000100256,6.481161836,2.47E-07,0.012095335,25629.50019,10254.05719,4.010895735,0.003606374,,1,TRUE,4,17,-100.256,100.256,0.421356562,1.921356562,1.92136E-08,0.147730225,6.333431611,
31109,10.1063/1.2970089,Yb14MnSb11,Yb14MnSb11,Zintl,,5985,305,4706,300,5.92E-05,0.870559061,,0.037190083,48212.03864,10262.72313,4.011262612,0.040911731,,1,TRUE,3,0,59.2,59.2,0.600288547,2.100288547,2.10029E-08,0.303777578,0.566781483,
31107,10.1080/21663831.2016.1244116,2.0La,La0.08Sn1Te1Pb0.92Se1,Toxic,,2677,18580,1741,300,1.63E-05,1.343313645,2.96E-05,0.012972792,178463.5439,10267.62663,4.011470067,0.461201101,,1,FALSE,5,0,16.3,16.3,0.868908684,2.368908684,2.36891E-08,1.268291517,0.075022128,
31096,10.1109/ict.2006.331296,x=0_b,Ti0.01Nb0.99Co1Sn1,,,12417,9011,10275,300,-0.000100997,6.473594228,0.000245649,0.011904762,25472.3127,10294.06469,4.012586893,0.003624102,,1,TRUE,4,17,-100.997,100.997,0.418673544,1.918673544,1.91867E-08,0.146619157,6.326975071,
31089,10.1007/s11664-011-1565-5,(SnS)1.2(TiS2)2 cross-plane,Ti2Sn1.2S5.2,,,8225,11164,6739,300,-6.16E-05,0.720338983,0.000176812,0.076725657,46385.96491,10301.94488,4.012919222,0.054297202,,1,TRUE,3,0,-61.6,61.6,0.587996383,2.087996383,2.088E-08,0.290561181,0.429777802,
31088,10.1016/j.jallcom.2015.01.025,La,La(Tl3Te2)3,Toxic,,14096,1799,11899,300,0.000124748,0.405975877,0.000296314,0.229274611,18709.93244,10309.75063,4.013248161,0.075414895,,1,FALSE,3,66,124.748,124.748,0.341156558,1.841156558,1.84116E-08,0.103343744,0.302632133,
31075,10.1021/cm060261t,Yb14MnSn11,Yb14MnSn11,,,12844,572,10663,300,6.16E-05,0.840865902,0.000158436,0.064951315,46477.10111,10332.11325,4.014189158,0.042415008,,1,TRUE,3,0,61.6,61.6,0.587996383,2.087996383,2.088E-08,0.291132057,0.549733845,
31072,10.1109/ict.2006.331307,Sn0.25Co4Sb12,Co4Sn0.25Sb12,Skutterudite,,5159,9018,3859,300,1.34E-05,4.14605095,,0.002518689,218671.0047,10337.19122,4.01440255,0.009012511,,1,TRUE,3,97,13.4,13.4,0.890905212,2.390905212,2.39091E-08,1.568464934,2.577586016,
31066,10.1021/ic800772m,cc3,Ba7.7Al14.8Si31B0.1887,,,667,1171,315,300,-2.45E-05,1.932006211,,0.017224997,119586.899,10345.21452,4.014739501,0.02139708,,1,TRUE,4,0,-24.5,24.5,0.809606545,2.309606545,2.30961E-08,0.828596054,1.103410157,
31056,10.1063/1.4953439,Cu1.96S,Cu1.96S1,,,7661,6492,6237,300,7.63E-05,0.795981543,6.02E-05,0.029450827,36575.89442,10354.87856,4.01514501,0.040344494,,1,TRUE,2,0,76.3,76.3,0.518011094,2.018011094,2.01801E-08,0.221431682,0.574549861,
31049,10.1016/j.jallcom.2014.12.141,x=0.04,Ca0.96Mn1Bi0.04O3,Toxic,,25952,1797,20884,300,-0.000126287,2.137873862,0.000297631,0.042571485,18451.17174,10366.72188,4.015641447,0.011331026,,1,FALSE,4,0,-126.287,126.287,0.336660244,1.836660244,1.83666E-08,0.101665601,2.036208261,
31048,10.1088/0953-8984/26/48/485801,x=2.0,Ba4NiGe21,Clathrate,,1006,3231,551,300,-3.36E-05,2.608815427,,0.00943662,87356.32184,10367.741,4.015684139,0.01156188,,1,TRUE,3,102,-33.6,33.6,0.748521634,2.248521634,2.24852E-08,0.589267739,2.019547688,
31045,10.1021/acs.chemmater.5b01301,x=1,Eu11ZnCd5Sb12,Skutterudite,,6017,635,4737,300,5.85E-05,1.055922407,,0.038793103,49388.89288,10375.86644,4.016024373,0.031412473,,1,FALSE,4,0,58.5,58.5,0.60392193,2.10392193,2.10392E-08,0.311731124,0.744191283,
31044,10.1039/c3ta00844d,y=0.1,Zb0.1Ca1Al1.9Sb6,Antimonide,Antimonide,13123,2757,10964,300,9.69E-05,1.43345145,,0.053477315,27144.47935,10377.60288,4.016097047,0.018111528,,1,TRUE,4,0,96.9,96.9,0.433724895,1.933724895,1.93372E-08,0.157469866,1.275981584,
31043,10.1016/j.matlet.2020.127672,BiSbTe1.5Se1.5 High Entropy Alloy,Bi1Sb1Te1.5Se1.5,Toxic,,28509,27537,22925,300,-0.000117023,0.896124031,0.000285041,0.119221332,20786.32479,10378.12394,4.016118853,0.029581132,,1,FALSE,4,0,-117.023,117.023,0.364649389,1.864649389,1.86465E-08,0.116277623,0.779846408,
31042,10.1016/j.physb.2014.08.016,LCOA15,La2Cu1Ag0.15O4,,,25804,4454,20791,300,0.000220822,4.79079298,,0.014513023,5940.18206,10378.34763,4.016128213,0.004854732,,1,TRUE,4,0,220.822,220.822,0.149025487,1.649025487,1.64903E-08,0.029386535,4.761406445,
31040,10.1063/1.4740262,single crystal Bi81.05Sb18.2Sn0.75_Trigonal axis,Sn0.75Bi81.05Sb18.2,Toxic,,10842,6839,8916,300,-3.48E-05,3.878261712,,0.00820629,84582.67369,10384.56184,4.016388177,0.007035189,,1,FALSE,3,499,-34.8,34.8,0.740818221,2.240818221,2.24082E-08,0.568603189,3.309658523,
31039,10.1007/s11664-010-1188-2,In0.05Co3FeSb12,In0.05Fe1Co3Sb12,Skutterudite,,4052,2313,2798,300,5.55E-05,2.366772186,0.000174154,0.018345043,52322.46467,10389.90056,4.016611391,0.011433581,,1,TRUE,4,95,55.5,55.5,0.619744318,2.119744318,2.11974E-08,0.332730742,2.034041444,
31034,10.4028/www.scientific.net/ddf.312-315.223,z=0.1,Fe1Co3Sn0.1Sb12,Skutterudite,,5024,7751,3776,300,5.61E-05,2.045247393,,0.023048641,51739.54263,10393.43494,4.016759102,0.013561391,,1,TRUE,4,95,56.1,56.1,0.61654702,2.11654702,2.11655E-08,0.328527524,1.716719869,
31031,10.1063/1.2939372,x=0.2,Yb1Mn0.2Zn1.8Sb2,,,6330,1967,4995,300,6.48E-05,2.160774793,0.000182081,0.024357282,44270.46263,10396.55331,4.016889385,0.012322469,,1,TRUE,4,0,64.8,64.8,0.571997482,2.071997482,2.072E-08,0.275184861,1.885589932,
31023,10.1016/j.ssc.2009.11.031,x=0.015,Zn4Sb2.955I0.045,Zintl,Antimonide,17162,5306,14669,300,0.000140937,1.258139535,,0.07252538,15428.80591,10403.54125,4.017181193,0.019690515,,1,TRUE,3,0,140.937,140.937,0.296717688,1.796717688,1.79672E-08,0.083163625,1.17497591,
31021,10.1002/adfm.200800298,x=0.6,Yb14Mn0.4Al0.6Sb11,Zintl,,5868,127,4602,300,5.65E-05,0.827599371,,0.038676439,51403.50877,10404.53803,4.017222802,0.047080131,,1,TRUE,4,0,56.5,56.5,0.614424657,2.114424657,2.11442E-08,0.326066539,0.501532832,
31019,10.1021/acsami.5b09327,x=0.07,y=0.05,Fe0.05Co0.88Ni0.07Sb3,,,4841,5708,3586,300,-0.000131004,1.314073487,0.000356326,0.068674699,17454.54545,10405.33125,4.01725591,0.01899067,,1,TRUE,4,24,-131.004,131.004,0.323244968,1.823244968,1.82324E-08,0.095471736,1.218601751
31014,10.1016/j.jallcom.2015.08.170,square,MnGe3Sb2Te7,Toxic,,16271,9753,13776,300,0.000122472,0.803768272,,0.117391304,19456.11058,10415.49113,4.017679753,0.033251955,,1,FALSE,4,71,122.472,122.472,0.347916384,1.847916384,1.84792E-08,0.107859797,0.695908475,
31010,10.1016/j.jallcom.2006.06.080,AN 880,Fe0.94Co0.06Si2,,,10189,1558,8292,300,-0.000149,3.320517241,,0.0252,14000,10419.89138,4.017863192,0.007147001,,1,TRUE,3,16,-149,149,0.276793716,1.776793716,1.77679E-08,0.074625336,3.245891905,
31007,10.1016/j.jallcom.2010.05.034,Zn4Sb2.96Bi0.04,Zn4Bi0.04Sb2.96,Toxic,,16728,1658,14246,300,5.01E-05,0.902798982,,0.207220217,58549.68511,10426.16888,4.018124755,0.045285475,,1,FALSE,3,55,50.1,50.1,0.64927654,2.14927654,2.14928E-08,0.377518394,0.525280588,
31001,10.1007/s11664-012-1951-7,x=0.1,Ca5Mn0.1Al1.9Sb6,Antimonide,Antimonide,13042,2345,10887,300,0.00015461,1.438761348,,0.058983868,13091.80675,10430.87875,4.018320897,0.016943313,,1,TRUE,4,46,154.61,154.61,0.263725938,1.763725938,1.76373E-08,0.069271077,1.369490271,
30993,10.1039/c2cp23955h,x=0,Bi2S3,Toxic,,7544,4589,6111,300,-0.000446246,0.850877193,8.32E-05,0.030668822,434.9881414,10443.953,4.018864909,0.027406922,,1,FALSE,2,0,-446.246,446.246,0.021344776,1.521344776,1.52134E-08,0.001985301,0.848891892,
30987,10.1063/1.4789389,x=2.0_first,Cu10Ni2Sb4S13,,,7016,2087,5607,300,0.000183514,0.525428982,,0.184041356,9279.475983,10449.75106,4.019105945,0.048544817,,1,TRUE,4,0,183.514,183.514,0.205560016,1.705560016,1.70556E-08,0.04748011,0.477948872,
