Repository: suchismitasarker/SKlearn-and-Lolopy-comparison

# SKlearn-and-Lolopy-comparison
SKlearn and Lolopy comparison
lolopy==1.1.1
matminer==0.7.8
matminer.egg==info
matplotlib==3.1.3
numpy==1.18.5
pandas==1.0.1
pymatgen==2019.12.22
python_ternary==1.0.7
scikit_learn==1.1.3
scipy==1.5.2
ternary==0.1

File: Data_Starry_2nd_gen_TC_model_Nov_22.csv (part 12 of 47)
,REFERENCE: doi,NAME,FORMULA,Family,PROPERTY: Material Family,IDENTIFIER: sampleid,IDENTIFIER: paperid,IDENTIFIER: figureid,PROPERTY: Temperature (K),PROPERTY: Seebeck coefficient (V/K),PROPERTY: Thermal conductivity (W*m^(-1)*K^(-1)),PROPERTY: Power factor (W*m^(-1)*K^(-2)),PROPERTY: ZT (-),PROPERTY: Electrical conductivity (S*m^(-1)),PROPERTY: sigma_E_0,PROPERTY: log sigma_E_0,PROPERTY: quality_factor,PROPERTY: log quality_factor,inexpensive,non-toxic,n_elements,electron_count,PROPERTY: Seebeck coefficient (muV/K),|S|(muV/K),,L,L*sigma*T,Electronic thermal conductivity,Lattice thermal conductivity,
30986,10.1021/cm404115k,Ga7Sb2Te10,Ga7(SbTe5)2,Toxic,,15888,615,13476,300,7.92E-05,1.07565746,,0.067882945,35313.92346,10450.8465,4.019151469,0.027038948,,1,FALSE,3,91,79.2,79.2,0.505221354,2.005221354,2.00522E-08,0.2124367,0.86322076,
30985,10.1016/j.ssc.2013.08.018,x=0.002,Ba0.998La0.002Sn1O3,Perovskite,,26063,5322,20977,300,-8.97E-05,9.484864511,0.000221448,0.019466747,30274.78594,10456.71831,4.019395409,0.002503131,,1,TRUE,4,0,-89.7,89.7,0.461498783,1.961498783,1.9615E-08,0.178151867,9.306712644,
30978,10.1016/j.jallcom.2006.06.080,RS 900,Fe0.94Co0.06Si2,,,10204,1558,8292,300,-0.00014,3.82,,0.0214,15700,10465.06794,4.019742052,0.006238016,,1,TRUE,3,16,-140,140,0.299124157,1.799124157,1.79912E-08,0.084738748,3.735261252,
30975,10.1016/j.jallcom.2006.06.080,AN 920,Fe0.94Co0.06Si2,,,10169,1558,8292,300,-0.000136,3.947435897,,0.0227,16500,10467.60325,4.019847253,0.00604136,,1,TRUE,3,16,-136,136,0.309618683,1.809618683,1.80962E-08,0.089576125,3.857859772,
30971,10.1016/j.ssc.2006.10.025,z=0.25,Co8Sn0.25Sb24,,,4781,5299,3519,300,2.35E-05,2.002893675,,0.011111111,126555.6325,10470.49575,4.019967245,0.021278142,,1,TRUE,3,193,23.5,23.5,0.816616082,2.316616082,2.31662E-08,0.87954244,1.123351235,
30967,10.1007/s11664-013-2485-3,x=0.3,Fe1.3Cu0.7S2,,,7094,2470,5681,300,-6.29E-05,2.97407614,0.000184517,0.018689029,46099.67791,10475.33984,4.020168121,0.008709337,,1,TRUE,3,0,-62.9,62.9,0.581443555,2.081443555,2.08144E-08,0.287861632,2.686214508,
30966,10.1039/c3ta12753b,x=0.15,Cu1Bi0.85Pb0.15Se1O1,Toxic,,28056,2770,22548,300,5.02E-05,1.290227805,0.000437236,0.14471771,58689.4625,10481.04484,4.020404579,0.025955921,,1,FALSE,5,0,50.2,50.2,0.64871706,2.14871706,2.14872E-08,0.378321148,0.911906657,
30948,10.1021/acs.chemmater.5b02446,Mn1-B,Yb14MnSb11,Zintl,,6230,637,4922,300,5.89E-05,0.880406542,,0.082480983,49607.84314,10506.65019,4.021464273,0.041843858,,1,TRUE,3,0,58.9,58.9,0.601843027,2.101843027,2.10184E-08,0.312803698,0.567602844,
30945,10.1063/1.4794733,Cu2.05ZnSn0.95Se4,Zn0.95Cu2.07Sn1Se3.96,Toxic,,12725,182,10548,300,7.25E-05,2.371029225,,0.064421164,39434.66903,10519.54472,4.021996944,0.0110204,,1,TRUE,4,0,72.5,72.5,0.535261429,2.035261429,2.03526E-08,0.240779582,2.130249643,
30944,10.1016/j.jallcom.2003.07.016,x=0,Ba0.9La0.1Ti1O3,Perovskite,,26557,1484,21362,300,-0.000115388,3.316240384,,8.76E-05,21520.65833,10520.2465,4.022025916,0.007330286,,1,TRUE,4,0,-115.388,115.388,0.369825451,1.869825451,1.86983E-08,0.120719624,3.19552076,
30943,10.1080/10667857.2015.1132032,0.50Eu@BGS,Ba7.69Eu0.19Ga15.5Sn30.62,,,2455,14044,1582,300,-0.000142353,,,0.205931996,15333.33333,10520.81963,4.022049575,,,1,TRUE,4,0,-142.353,142.353,0.293117703,1.793117703,1.79312E-08,0.082483414,-0.082483414,
30937,10.1557/jmr.2012.171,MS Hf0.25Zr0.75NiSn,Hf0.25Zr0.75Ni1Sn1,Half-heusler,,11713,2905,9671,300,-0.00013002,3.712167639,,0.033291158,17875.00797,10525.56863,4.022245567,0.006484099,,1,TRUE,4,18,-130.02,130.02,0.32599864,1.82599864,1.826E-08,0.097919221,3.614248418,
30924,10.1021/ja2104476,Ag2Se,Ag2Se,Toxic,,7352,3493,5914,300,-0.000144737,0.782867061,,0.127070064,14917.12707,10539.07288,4.022802408,0.033304165,,1,TRUE,2,0,-144.737,144.737,0.287155109,1.787155109,1.78716E-08,0.07997766,0.702889401,
30912,10.1007/s11664-010-1240-2,Al73Mn5.5Fe12.5Si9,Mn5.5Al73Fe12.5Si9,,,22764,2296,18765,300,-3.06E-05,3.807228916,,0.007079992,97587.32574,10553.07991,4.023379227,0.007537013,,1,TRUE,4,393,-30.6,30.6,0.768132447,2.268132447,2.26813E-08,0.66402294,3.143205976,
30911,10.1007/s13391-011-0306-5,x=1.0 y=0.8,Mn1Co3Sn0.8Sb11.2,Zintl,,3417,819,2291,300,5.19E-05,1.657004831,,0.029065744,57029.23698,10556.78206,4.023531556,0.018380206,,1,TRUE,4,93,51.9,51.9,0.639279324,2.139279324,2.13928E-08,0.366004403,1.291000428,
30908,10.1002/anie.201605015,par,CsAg5Te3,Toxic,,15233,6453,12926,300,0.000587663,0.191437958,6.83E-06,0.011995058,85.23184133,10560.89238,4.023700617,0.123140958,,1,FALSE,3,0,587.663,587.663,0.00630722,1.50630722,1.50631E-08,0.000385156,0.191052802,
30902,10.3390/ma10040328,GTS-Bi05,Ge380Bi(Te77Se3)19,Toxic,,10722,18757,8770,300,5.32E-05,,0.000157165,0.030782976,55726.08696,10570.65431,4.024101871,,,1,FALSE,4,0,53.2,53.2,0.632154982,2.132154982,2.13215E-08,0.356449962,-0.356449962,
30893,10.1016/j.intermet.2010.01.008,S3#,Zn3.98Fe0.02Sb3,,,16528,1245,14035,300,0.00013616,0.868662455,,0.105739838,16648.87005,10583.00838,4.02460914,0.030210859,,1,TRUE,3,54,136.16,136.16,0.309191917,1.809191917,1.80919E-08,0.090363003,0.778299452,
30890,10.1073/pnas.1711725114,Mg3.1Ni0.1Sb1.5Bi0.49Te0.01,Mg3.1Ni0.1Bi0.49Sb1.5Te0.01,Toxic,Mg2Si,24315,21294,19701,300,-0.000186511,0.880494167,0.000304323,0.096627658,9074.702038,10588.73613,4.024844126,0.028224194,,1,FALSE,5,17,-186.511,186.511,0.200317144,1.700317144,1.70032E-08,0.046289614,0.834204553,
30881,10.1007/s11664-010-1240-2,x=10,Mn23Al67Si10,,,22761,2296,18761,300,-1.29E-05,6.783452858,,0.001654054,233284.6962,10594.30892,4.025072632,0.004641113,,1,TRUE,3,402,-12.9,12.9,0.894753608,2.394753608,2.39475E-08,1.675978104,5.107474754,
30866,10.2320/matertrans.46.1466,10BTO,Ba0.9La0.1Ti1O3,Perovskite,,25898,3958,20856,300,-0.00011568,3.333333333,0.276845638,0.028732225,21651.29468,10624.21763,4.026296958,0.007364842,,1,TRUE,4,0,-115.68,115.68,0.368895682,1.868895682,1.8689E-08,0.121392033,3.2119413,
30864,10.1063/1.3099589,Ba8Zn8Ge38,Ba4Zn4Ge19,Clathrate,,2253,10156,1416,300,-4.9E-05,1.44624597,,0.034049202,61000.01975,10628.96706,4.026491061,0.022796762,,1,TRUE,3,124,-49,49,0.655462757,2.155462757,2.15546E-08,0.394449812,1.051796158,
30857,10.1016/j.ceramint.2009.04.010,Zn0.96Al0.04O,Al0.04Zn0.96O1,ZnO,ZnO,10610,505,8686,300,-4.61E-05,,0.000128123,0.000645161,65095.6355,10638.46988,4.026879168,,,1,TRUE,3,0,-46.1,46.1,0.672055876,2.172055876,2.17206E-08,0.424174073,-0.424174073,
30839,10.1007/s40145-018-0267-3,La0.95Sr0.05CoO3,Sr0.05La0.95Co1O3,Perovskite,,14388,18845,12196,300,0.00017046,2.677613987,,0.038398744,11045.54842,10648.50613,4.027288685,0.009046981,,1,TRUE,4,0,170.46,170.46,0.230044443,1.730044443,1.73004E-08,0.057327869,2.620286118,
30827,10.1557/jmr.2011.273,673K,Bi2S3,Toxic,,7308,2896,5870,300,-0.000385489,0.877492212,0.000134615,0.050877072,899.0846351,10664.76294,4.027951206,0.027200871,,1,FALSE,2,0,-385.489,385.489,0.036038011,1.536038011,1.53604E-08,0.004143085,0.873349127,
30821,10.1088/0022-3727/45/18/185303,x=0.1,La3Te3.9Pb0.1,Toxic,,14547,3294,12350,300,-3.35E-05,1.515962997,0.000102307,0.022887713,90351.82223,10671.10494,4.028209391,0.026904831,,1,FALSE,3,32,-33.5,33.5,0.749167189,2.249167189,2.24917E-08,0.609649062,0.906313935,
30820,10.1063/1.2756037,x=0.2,Tl1Cu0.2Ag0.8Te1,Toxic,,14177,1945,11949,300,0.000463918,0.373778187,7.16E-05,0.066425076,362.095835,10672.44988,4.028264124,0.063885673,,1,FALSE,4,19,463.918,463.918,0.018328591,1.518328591,1.51833E-08,0.001649341,0.372128846,
30813,10.1016/j.materresbull.2012.05.061,x=0.08,Ca0.82Yb0.1Dy0.08Mn1O3,Perovskite,,26520,3818,21321,300,-6.92E-05,2.204270463,0.000202893,0.03433526,42208.01077,10684.23269,4.028743338,0.012269536,,1,TRUE,5,0,-69.2,69.2,0.550707357,2.050707357,2.05071E-08,0.259668835,1.944601628,
30812,10.1021/jacs.5b08214,Zn8Sb7,Zn8Sb7,Zintl,,17029,3514,14553,300,0.000225979,0.630051993,,0.141053012,5757.361422,10684.95681,4.028772771,0.03949601,,1,TRUE,2,115,225.979,225.979,0.142545387,1.642545387,1.64255E-08,0.028370182,0.601681811,
30811,10.3938/jkps.64.690,Mg2Ge,Mg2Ge,,,9170,3578,7537,300,-0.000510381,7.324677602,,0.005538299,211.4253337,10684.98,4.028773714,0.003250184,,1,TRUE,2,8,-510.381,510.381,0.012279351,1.512279351,1.51228E-08,0.000959202,7.3237184,
30809,10.1063/1.4869220,non-SiC,AgSb(TePb)20,Toxic,,16940,6895,14457,300,-0.000300812,1.495652174,0.000212509,0.049940547,2408.595449,10688.26181,4.028907083,0.016038322,,1,FALSE,4,215,-300.812,300.812,0.074779844,1.574779844,1.57478E-08,0.011379023,1.484273151,
30804,10.1016/j.jallcom.2016.04.140,x=0.9,Cu1.8Se0.1S0.9,Toxic,,7901,9809,6464,300,3.09E-05,2.750206467,8.99E-05,0.010525309,98001.49095,10690.34256,4.028991622,0.011562328,,1,TRUE,3,0,30.9,30.9,0.766148464,2.266148464,2.26615E-08,0.666257785,2.083948682,
30800,10.1007/s11664-010-1240-2,x=11,Mn23(Al6Si)11,,,22762,2296,18761,300,-1.64E-05,6.241526824,,0.002183784,184448.3423,10691.49539,4.029038453,0.004856211,,1,TRUE,3,403,-16.4,16.4,0.868159947,2.368159947,2.36816E-08,1.31040953,4.931117294,
30789,10.1016/j.solidstatesciences.2010.06.005,S2,Zn4Sb3,Zintl,Antimonide,17207,5364,14705,300,0.000139539,0.897889937,,0.107581332,16157.54859,10708.97481,4.029747897,0.029353416,,1,TRUE,2,55,139.539,139.539,0.300315283,1.800315283,1.80032E-08,0.087266045,0.810623892,
30788,10.1080/21663831.2016.1244116,1.5La,La0.06Sn1Te1Pb0.94Se1,Toxic,,2676,18580,1741,300,1.77E-05,1.636185297,4.94E-05,0.017728473,171554.8778,10711.00855,4.029830366,0.06041159,,1,FALSE,5,0,17.7,17.7,0.858484883,2.358484883,2.35848E-08,1.213828758,0.422356539,
30787,10.1103/physrevb.85.165127,Hp03,Ba8Cu4.2Si41.8,,,1197,4815,674,300,-1.32E-05,1.039261717,,0.010989011,230573.6683,10712.6475,4.029896815,-0.037370177,,1,TRUE,3,225,-13.2,13.2,0.89244258,2.39244258,2.39244E-08,1.654902786,-0.615641069,
30781,10.1021/cm703616q,0,Yb14MnSb11,Zintl,Antimonide,12853,580,10674,300,6.38E-05,0.876064118,,0.038961039,46450.50856,10721.17381,4.030242337,0.041174678,,1,TRUE,3,0,63.8,63.8,0.57694981,2.07694981,2.07695E-08,0.289426125,0.586637993,
30771,10.1007/s11664-012-1906-z,x=0,Ag3.6Mo9Se11,Toxic,,18958,2372,15898,300,4.89E-05,1.090672515,,0.037017947,61822.28245,10735.41588,4.030818873,0.035304953,,1,TRUE,3,0,48.9,48.9,0.656028055,2.156028055,2.15603E-08,0.399871726,0.690800789,
30764,10.1039/c4dt03432e,x=0.02,In4Sn0.03Pb0.01Se2.9Cl0.02,Selenide,Selenide,13038,789,10877,300,-0.000204501,0.945993259,0.000315187,0.108627571,7447.50543,10744.47913,4.031185366,0.026304625,,1,FALSE,5,0,-204.501,204.501,0.171539854,1.671539854,1.67154E-08,0.037346406,0.908646853,
30763,10.1088/0953-8984/25/10/105701,C2,Co4Bi0.05Sb12,Toxic,,4308,3222,3078,300,-0.000442064,2.729830272,9.48E-05,0.020905923,469.7747304,10744.97131,4.03120526,0.008775488,,1,FALSE,3,96,-442.064,442.064,0.022128331,1.522128331,1.52213E-08,0.002145172,2.7276851,
30754,10.1063/1.4913967,x=0.2,Nb0.2Te2Mo0.8,Toxic,,13711,206,11448,300,3.64E-05,7.249091743,,0.012702468,83592.41205,10752.49634,4.031509304,0.003591957,,1,FALSE,3,17,36.4,36.4,0.730670186,2.230670186,2.23067E-08,0.559401304,6.689690439,
30749,10.1016/j.nanoen.2015.01.020,x=0.0,Bi2SeS2,Toxic,,7531,4121,6089,300,-0.000385511,,0.000150066,0.075883182,906.4467537,10754.66913,4.031597054,,,1,FALSE,3,0,-385.511,385.511,0.036031177,1.536031177,1.53603E-08,0.004176991,-0.004176991,
30748,10.1016/j.jallcom.2006.06.080,RS 920,Fe0.94Co0.06Si2,,,10171,1558,8292,300,-0.000133,4.057971014,,0.0221,17600,10756.69231,4.031678746,0.006045058,,1,TRUE,3,16,-133,133,0.317730505,1.817730505,1.81773E-08,0.095976171,3.961994843,
30747,10.1002/zaac.201300383,K8Zn4Sn42,K4Zn2Sn21,,,1251,5669,714,300,-0.000218744,1.219745723,,0.082236277,6309.129608,10758.44763,4.03174961,0.020147492,,1,TRUE,3,108,-218.744,218.744,0.151719154,1.651719154,1.65172E-08,0.031262731,1.188482992,
30737,10.1039/c5tc03325j,x=3%,Zn0.03Ga0.97Cu1Te2,Toxic,,14471,2859,12262,300,5.01E-05,8.359043212,0.000194888,0.009497794,60467.47967,10766.126,4.032059458,0.003014474,,1,FALSE,4,25,50.1,50.1,0.64927654,2.14927654,2.14928E-08,0.389884006,7.969159206,
30732,10.1039/c5tc01636c,x=1.41,Cu12Sb2.59Te1.41S13,Toxic,,7292,2844,5855,300,0.000156882,0.510373444,,0.187393353,13150.99987,10770.11744,4.032220439,0.054158048,,1,FALSE,4,0,156.882,156.882,0.258610804,1.758610804,1.75861E-08,0.069382471,0.440990973,
30719,10.1007/s11664-012-2451-5,Ru0.95Fe0.05Sb2Te,Fe0.05Sb2Te1Ru0.95,Toxic,,4129,2466,2888,300,9.18E-05,,0.000250671,0.021262501,30315.60762,10787.90963,4.0329373,,,0,FALSE,4,24,91.8,91.8,0.453219234,1.953219234,1.95322E-08,0.177639084,-0.177639084,
30718,10.1039/c5ta01794g,x=0,Zr1Ni1Sn0.975Ge0.025,Half-heusler,,11545,2817,9541,300,-4.47E-05,4.941053802,0.000340285,0.012636812,68062.02425,10787.96231,4.032939421,0.005364353,,1,TRUE,4,18,-44.7,44.7,0.680216039,2.180216039,2.18022E-08,0.445169751,4.495884051,
30710,10.15541/jim20140403,Ba8Ga15ZnSi30,Ba8Zn(GaSi2)15,Toxic,,1248,5561,705,300,-4.07E-05,1.567193317,,0.025628057,75012.25759,10799.01528,4.033384156,0.022848963,,1,TRUE,4,191,-40.7,40.7,0.704080862,2.204080862,2.20408E-08,0.495999244,1.071194073,
30695,10.1002/pssa.201228102,sample5,Si0.8Ge0.2,,,21185,4521,17652,300,0.000169093,2.086610977,0.097130844,0.034938023,11401.24339,10813.50613,4.033966531,0.011871451,,1,TRUE,2,4,169.093,169.093,0.232771434,1.732771434,1.73277E-08,0.059267247,2.02734373,
30683,10.1016/j.ssc.2009.11.031,x=0.01,Zn4Sb2.97I0.03,Zintl,Antimonide,17161,5306,14669,300,0.000137027,1.139534884,,0.081097146,16860.98655,10833.5745,4.034771774,0.022979077,,1,TRUE,3,0,137.027,137.027,0.306889589,1.806889589,1.80689E-08,0.091397823,1.048137061,
30679,10.1016/j.jallcom.2015.01.025,x=1.00,La(Tl3Te2)3,Toxic,,14105,1799,11904,300,0.000125003,0.403057784,0.000296095,0.230949085,19607.84314,10839.19456,4.034997012,0.081352743,,1,FALSE,3,66,125.003,125.003,0.340407425,1.840407425,1.84041E-08,0.10825926,0.294798524,
30677,10.1016/j.jallcom.2015.01.025,x=0.90,La0.9Tl9.1Te6,Toxic,,14103,1799,11904,300,6.44E-05,0.714446629,0.000197397,0.108723636,46498.59944,10844.16413,4.035196082,0.057696657,,1,FALSE,3,66,64.4,64.4,0.573973292,2.073973292,2.07397E-08,0.28931056,0.425136069,
30671,10.1557/jmr.2013.353,NiSb2.5% MS,In97.5Ni2.5Sb100,Antimonide,Antimonide,13213,2907,11043,300,-0.000130432,11.58113189,3.090461305,0.010530764,18330.70958,10849.63463,4.035415113,0.002104897,,1,TRUE,3,817,-130.432,130.432,0.324842837,1.824842837,1.82484E-08,0.100351992,11.4807799,
30661,10.1143/jjap.50.041101,x=0.995,Ca2.99La0.01Mn2O7,,,25902,1375,20858,300,-0.000259264,,,0.000285677,3971.227972,10868.11538,4.03615424,,,1,TRUE,4,0,-259.264,259.264,0.106988441,1.606988441,1.60699E-08,0.019145152,-0.019145152,
30660,10.1016/j.solidstatesciences.2009.11.003,x=0.01,Zn4Sb2.97Se0.03,Toxic,Antimonide,17200,5362,14695,300,0.000126693,0.869785082,,0.066799214,19252.6017,10872.4955,4.036329237,0.031627464,,1,TRUE,3,0,126.693,126.693,0.335483993,1.835483993,1.83548E-08,0.106013527,0.763771555,
30656,10.1016/j.jssc.2014.04.009,Ru0.95Rh0.05In3,In3Ru0.95Rh0.05,Expensive,,19945,3421,16705,300,-0.000155556,3.305370593,,0.033999193,13505.57174,10884.58163,4.036811741,0.0074931,,0,TRUE,3,17,-155.556,155.556,0.261583954,1.761583954,1.76158E-08,0.071373595,3.233996998,
30648,10.1016/j.jallcom.2006.06.080,AN 900,Fe0.94Co0.06Si2,,,10213,1558,8292,300,-0.000147,3.733333333,,0.0239,15000,10895.17175,4.037234081,0.006640147,,1,TRUE,3,16,-147,147,0.281607399,1.781607399,1.78161E-08,0.080172333,3.653161,
30626,10.1063/1.4979816,TiMn0.01NiSn,Ti0.976Mn0.009Ni1.01Sn1,Half-heusler,Half-Heusler,20850,21245,17361,300,-0.000152622,8,0.000353116,0.016871283,14056.2249,10932.616,4.038724094,0.003072221,,1,TRUE,4,18,-152.622,152.622,0.268284607,1.768284607,1.76828E-08,0.074566218,7.925433782,
30624,10.1021/acs.chemmater.5b02446,Mn1.05,Yb14Mn1.05Sb11,Zintl,,6232,637,4922,300,5.89E-05,0.857835612,,0.071251607,51632.65306,10935.49306,4.038838369,0.046518542,,1,TRUE,3,0,58.9,58.9,0.601843027,2.101843027,2.10184E-08,0.325571195,0.532264417,
30622,10.1063/1.3266579,x=0.5,In4Se2.5,Toxic,,10689,320,8740,300,-0.000206498,1.235475697,0.000272645,0.071192009,7406.64333,10939.42025,4.038994307,0.020313663,,1,TRUE,2,0,-206.498,206.498,0.168611981,1.668611981,1.66861E-08,0.037076441,1.198399256,
30614,10.1063/1.2786027,(c),Mg0.1Ti0.9S2,,,6991,1949,5594,300,-0.000329771,4.800845416,0.00018446,0.01155303,1762.490372,10948.19575,4.039342554,0.005088817,,1,TRUE,3,0,-329.771,329.771,0.058259189,1.558259189,1.55826E-08,0.00823925,4.792606166,
30613,10.1063/1.3544479,x=0.005,Zn3.98Bi0.02Sb3,Toxic,,16813,2027,14365,300,0.000134705,0.931017663,,0.100180415,17540.86717,10950.65594,4.039440134,0.029119496,,1,FALSE,3,54,134.705,134.705,0.313094568,1.813094568,1.81309E-08,0.095409753,0.83560791,
30612,10.1002/zaac.201200284,SnBi6Te10,Sn(Bi3Te5)2,Toxic,,9672,5667,7917,300,0.000110316,0.675615213,0.00031786,0.134593356,23936.27955,10952.55375,4.039515393,0.045043784,,1,FALSE,3,94,110.316,110.316,0.386354476,1.886354476,1.88635E-08,0.135456924,0.540158289,
30595,10.1007/s11664-009-0660-3,x=0.01,Nd1Gd1.01S3,,,8195,11042,6711,300,-7.03E-05,1.142049437,0.000215046,0.06044288,42645.96729,10974.62913,4.040389853,0.027916382,,1,TRUE,3,0,-70.3,70.3,0.545509814,2.045509814,2.04551E-08,0.261698234,0.880351203,
30590,10.3390/ma10040328,GTS-Bi10,Ge180Bi(Te77Se3)9,Toxic,,10723,18757,8770,300,5.81E-05,,0.000177729,0.048485562,52723.51319,10986.44581,4.040857218,,,1,FALSE,4,0,58.1,58.1,0.606008014,2.106008014,2.10601E-08,0.333108424,-0.333108424,
30582,10.1016/j.mseb.2006.09.011,Mg2Si0.2Sn0.8,Mg2Si0.2Sn0.8,Mg2Si,Mg2Si,9236,3906,7603,300,0.000195965,4.511129959,,0.021573237,8432.132543,11001.81081,4.041464173,0.005483076,,1,TRUE,3,8,195.965,195.965,0.184638864,1.684638864,1.68464E-08,0.042615295,4.468514664,
30578,10.1088/0022-3727/42/16/165403,x=0.2,Mg2.4Zn0.6Sb2,Mg-based,,17023,3278,14545,300,0.000477154,2.087397891,,0.001040055,320.3838057,11011.17088,4.041833502,0.011759617,,1,TRUE,3,20,477.154,477.154,0.016352139,1.516352139,1.51635E-08,0.001457444,2.085940447,
30574,10.1063/1.4931361,x=0.025,Zn3.725In0.025Sb3,,,16508,422,14007,300,0.000101326,0.932452773,0.000269874,0.081081081,27141.21071,11017.6735,4.042089898,0.031579126,,1,TRUE,3,52,101.326,101.326,0.417487782,1.917487782,1.91749E-08,0.15612882,0.776323953,
30572,10.1007/s11664-016-4669-0,Zn_cross,Ba4Zn3(GaGe9)2,Clathrate,,2327,10966,1479,300,-1.95E-05,3.307090754,,0.007826162,160195.8137,11021.09909,4.042224907,0.011412797,,1,TRUE,4,116,-19.5,19.5,0.845266389,2.345266389,2.34527E-08,1.127105572,2.179985182,
30568,10.1063/1.4736417,Tri,Cr2S3,,,7009,2063,5600,300,-7.8E-05,,,0.058355119,37930.06485,11025.12684,4.042383595,,,1,TRUE,2,0,-78,78,0.510474909,2.010474909,2.01047E-08,0.228772331,-0.228772331,
30544,10.1016/j.mssp.2015.02.053,MP-4,Mn0.15Sn0.25Te1Pb0.6,Toxic,,14927,3943,12629,300,0.000391269,1.107784431,,0.028810409,871.610051,11056.43063,4.043614945,0.022313445,,1,FALSE,4,10,391.269,391.269,0.034286327,1.534286327,1.53429E-08,0.004011898,1.103772533,
30541,10.1002/adfm.201000970,x=0.25,Na0.25Ca4.75Al2Sb6,,,5875,133,4609,300,0.000140957,1.459714155,,0.085529681,16396.292,11058.79275,4.043707719,0.017936425,,1,TRUE,4,45,140.957,140.957,0.296666534,1.796666534,1.79667E-08,0.088376007,1.371338148,
30539,10.1063/1.2135887,m=0.4,Ce0.4Fe1Co3Sb12,Skutterudite,,3906,1920,2664,300,4.33E-05,3.66484113,,0.044645842,72189,11061.59906,4.043817913,0.007764479,,1,TRUE,4,0,43.3,43.3,0.688475282,2.188475282,2.18848E-08,0.473951526,3.190889604,
30538,10.1088/0022-3727/45/11/115302,1% GeTe,Ag0.36234Ge0.01Sb0.55242Te1,Toxic,,16815,3292,14321,300,0.00019898,0.602441667,0.000321361,0.168429959,8187.431718,11068.85431,4.044102671,0.043828613,,1,FALSE,4,12,198.98,198.98,0.179901675,1.679901675,1.6799E-08,0.041262241,0.561179426,
30524,10.1063/1.2756037,x=0.3,Tl1Cu0.3Ag0.7Te1,Toxic,,14178,1945,11949,300,0.00039134,0.366930891,0.000143524,0.126460666,873.3261624,11086.8585,4.044808505,0.068040399,,1,FALSE,4,19,391.34,391.34,0.034265348,1.534265348,1.53427E-08,0.004019742,0.362911149,
30523,10.1039/c2cp23955h,x=0.002,Cu0.002Bi1.998S3,Toxic,,7545,4589,6111,300,-0.000385013,0.848070175,0.000139921,0.053408344,939.8520659,11087.03906,4.044815578,0.029270024,,1,FALSE,3,0,-385.013,385.013,0.036186195,1.536186195,1.53619E-08,0.004331363,0.843738812,
30518,10.1016/j.jallcom.2013.10.104,Ba8Au2Ga10Ge34,Ba4Ga5Ge17Au,Clathrate,,730,1757,371,300,-8.42E-05,1.461868655,0.000260694,0.049628868,34737.79221,11090.23863,4.044940891,0.019704142,,0,TRUE,4,101,-84.2,84.2,0.483907228,1.983907228,1.98391E-08,0.206749671,1.255118984,
30515,10.1016/j.jallcom.2015.08.170,open-asterisk,MnGe3Sb2Te7,Toxic,,16274,9753,13776,300,6.29E-05,1.509313091,,0.042391304,48826.13941,11092.39056,4.045025153,0.020639426,,1,FALSE,4,71,62.9,62.9,0.581443555,2.081443555,2.08144E-08,0.30488656,1.204426531,
30509,10.1007/s11664-010-1240-2,x=9,Mn23Al68Si9,,,22760,2296,18761,300,-1.45E-05,8.760571934,,0.001448649,216727.759,11098.13042,4.045249824,0.003440622,,1,TRUE,3,401,-14.5,14.5,0.882496903,2.382496903,2.3825E-08,1.549059644,7.21151229,
30508,10.1007/s12043-019-1862-8,Mg2Si0.5Sn0.5,Mg2Si0.5Sn0.5,Mg2Si,Mg2Si,28104,23595,22621,300,2.16E-05,0.813781125,,0.111381907,145732.5806,11098.14822,4.045250521,-0.105690539,,1,TRUE,3,8,21.6,21.6,0.830101832,2.330101832,2.3301E-08,1.018715259,-0.204934134,
30497,10.1016/j.jallcom.2014.11.081,AgSbSe2,AgSbSe2,Toxic,,22737,1808,18737,300,0.000163769,0.752539923,0.000335714,0.133692483,12486.5689,11110.65556,4.045739684,0.035912328,,1,TRUE,3,0,163.769,163.769,0.2437038,1.7437038,1.7437E-08,0.065318633,0.68722129,
30494,10.1063/1.4887504,Sb2Te3,Sb2Te3,Toxic,,24347,403,19735,300,0.000123649,0.672997232,,0.14314116,20452.16915,11113.67556,4.045857714,0.044064154,,1,FALSE,2,28,123.649,123.649,0.344404082,1.844404082,1.8444E-08,0.113166193,0.559831039,
30489,10.3938/jkps.65.57,Mg2Si0.7Ge0.3Bi0.005,Mg2Si0.7Ge0.3Bi0.005,Mg2Si,Mg2Si,9204,3586,7577,300,-0.000126649,3.467381193,0.000306576,0.017061893,19702.69911,11120.4895,4.046123904,0.00737096,,1,FALSE,4,8,-126.649,126.649,0.33561127,1.83561127,1.83561E-08,0.10849949,3.358881703,
30488,10.1063/1.2756037,x=0.02,Tl1Cu0.02Ag0.98Te1,Toxic,,14174,1945,11949,300,0.000482062,0.443822128,7.41E-05,0.02259954,305.6990701,11122.085,4.04618621,0.055999409,,1,FALSE,4,19,482.062,482.062,0.015674707,1.515674707,1.51567E-08,0.001390021,0.442432107,
30484,10.1063/1.4759370,I,Ba0.16Yb0.23Fe2.3Co2.1Sb12,Skutterudite,,4010,2075,2763,300,4.19E-05,2.234228105,,0.017059799,75119.79333,11129.09038,4.046459669,0.014406108,,1,TRUE,5,0,41.9,41.9,0.696834811,2.196834811,2.19683E-08,0.495077331,1.739150774,
30469,10.1016/j.jallcom.2009.09.058,x=0.0025,Zn3.99Ag0.01Sb3,,,16707,1637,14228,300,0.000139191,1.011630577,,0.096341869,16892.13894,11147.972,4.047195869,0.026919487,,1,TRUE,3,55,139.191,139.191,0.301217581,1.801217581,1.80122E-08,0.091279253,0.920351324,
30467,10.1039/c0dt01151g,0.5La,La0.5Tl9.5Te6,Toxic,,13855,772,11590,300,2.13E-05,1.235728512,,0.025870894,148375.8437,11151.09894,4.047317669,0.147449263,,1,FALSE,3,66,21.3,21.3,0.832251426,2.332251426,2.33225E-08,1.038149319,0.197579193,
30454,10.1063/1.4794733,Cu2.075ZnSn0.925Se4,Zn0.98Cu2.04Sn0.96Se4,Toxic,,12726,182,10548,300,6.44E-05,2.822109276,,0.058495238,47929.47435,11175.77681,4.04827772,0.009890456,,1,TRUE,4,0,64.4,64.4,0.573973292,2.073973292,2.07397E-08,0.298213349,2.523895927,
30445,10.1007/s11664-012-2259-3,2.5GPa,CoSb3,Skutterudite,Skutterudite,4097,2410,2850,300,0.000173945,4.029507011,0.00032125,0.022218972,11122.59835,11178.2495,4.048373799,0.006266524,,1,TRUE,2,24,173.945,173.945,0.22323598,1.72323598,1.72324E-08,0.057500585,3.972006426,
30435,10.1016/j.materresbull.2009.05.002,Sb2Te2S,Sb2Te2S,Toxic,,7480,3804,6049,300,0.00012323,1.398959881,,0.063783784,20702.31319,11190.08425,4.048833356,0.019378976,,1,FALSE,3,0,123.23,123.23,0.345650342,1.845650342,1.84565E-08,0.114627694,1.284332187,
30428,10.1063/1.3544479,x=0.0025,Zn3.99Bi0.01Sb3,Toxic,,16812,2027,14365,300,0.000121105,0.764927698,,0.118224809,21290.23082,11200.62638,4.04924231,0.038468967,,1,FALSE,3,54,121.105,121.105,0.352040652,1.852040652,1.85204E-08,0.118291119,0.646636579,
30425,10.1039/c0jm00138d,x=54,Ag27Sb23Te48,Toxic,,16918,2729,14436,300,0.000225389,0.478961382,0.000312946,0.211405485,6080.940161,11207.83575,4.049521758,0.055480389,,1,FALSE,3,673,225.389,225.389,0.143272249,1.643272249,1.64327E-08,0.029977921,0.448983461,
30421,10.1021/acs.chemmater.5b02446,Mn1.05-JPL,Yb14Mn1.05Sb11,Zintl,,6233,637,4922,300,5.89E-05,0.886348203,,0.067549168,52928.87029,11210.02425,4.049606552,0.04592173,,1,TRUE,3,0,58.9,58.9,0.601843027,2.101843027,2.10184E-08,0.333744531,0.552603672,
30420,10.2320/jinstmet.69.497,"m=0.4,n=0",Ce0.4Fe1Co3Sb12,Skutterudite,,4649,4295,3410,300,4.42E-05,,,0.048869684,71535.21313,11211.96134,4.049681592,,,1,TRUE,4,0,44.2,44.2,0.683154332,2.183154332,2.18315E-08,0.468517231,-0.468517231,
30409,10.1088/0022-3727/40/24/033,(a),Zn4Sb3,Zintl,Antimonide,17015,3268,14539,300,0.000124244,0.980332168,0.000330767,0.098600631,20509.47936,11229.40413,4.050356712,0.028786323,,1,TRUE,2,55,124.244,124.244,0.342642049,1.842642049,1.84264E-08,0.113374887,0.866957281,
30367,10.1007/s11664-014-3450-5,CDM-4,Ca0.96Dy0.04Mn1O3,Perovskite,,25986,2609,20930,300,-0.000112138,2.547352698,0.000292448,0.042903646,24077.46657,11283.19563,4.052432118,0.010416107,,1,TRUE,4,0,-112.138,112.138,0.380333456,1.880333456,1.88033E-08,0.135820998,2.4115317,
30353,10.1016/j.jallcom.2013.07.119,Cu2SnSe3 nanocrystals_parallel,Cu2.03Sn0.92Se2.98,Toxic,,13231,1743,11064,300,0.000153879,4.840486377,0.000340993,0.022152548,14311.21406,11302.02575,4.053156292,0.005281912,,1,TRUE,3,0,153.879,153.879,0.265393114,1.765393114,1.76539E-08,0.075794756,4.764691621,
30351,10.1016/j.jallcom.2016.06.172,0.8%Na,Na0.008Sr0.05988Te1Pb0.93812,Toxic,,2661,9834,1722,300,4.18E-05,0.587015624,0.000157402,0.022153318,76371.3,11304.25681,4.053242015,0.386400276,,1,FALSE,4,9,41.8,41.8,0.69743579,2.19743579,2.19744E-08,0.503463084,0.08355254,
30349,10.1557/jmr.2011.386,In2-xGexO3_x=0.200,In1.8Ge0.2O3,Perovskite,,27842,2899,22360,300,-5.99E-05,6.297483428,0.000189178,0.009588368,52485.04983,11309.12888,4.053429153,0.00422798,,1,TRUE,3,0,-59.9,59.9,0.596677024,2.096677024,2.09668E-08,0.330132594,5.967350834,
30344,10.1002/adfm.201600718,in-plane,Bi1.4Rh3I9,Toxic,,19144,5988,16055,300,-0.000202008,0.415485609,,0.226279863,8074.940344,11313.21731,4.053586129,0.066972246,,0,FALSE,3,0,-202.008,202.008,0.175266383,1.675266383,1.67527E-08,0.040583028,0.374902581,
30326,10.3724/sp.j.1077.2010.00603,Ms-Zn4.08Sb3,Zn4.08Sb3,,,17250,5548,14726,300,2.09E-05,0.969131985,0.000181415,0.0409702,153816.7822,11335.53013,4.054441835,-0.182913346,,1,TRUE,2,55,20.9,20.9,0.835126212,2.335126212,2.33513E-08,1.0775448,-0.108412815,
30325,10.1016/j.jallcom.2013.07.119,Cu2SnSe3 nanocrystals_perpendicular,Cu2.03Sn0.92Se2.98,Toxic,,13230,1743,11064,300,0.000153593,4.833546193,0.0003434,0.021964283,14405.46601,11337.04531,4.054499882,0.00530658,,1,TRUE,3,0,153.593,153.593,0.266048253,1.766048253,1.76605E-08,0.076322244,4.757223949,
30324,10.1016/j.mseb.2006.09.011,Mg2Sn,Mg2Sn,,,9237,3906,7603,300,7.15E-05,4.573564894,,0.013600814,43203.37437,11339.04013,4.054576292,0.005867953,,1,TRUE,2,8,71.5,71.5,0.539895698,2.039895698,2.0399E-08,0.264391133,4.309173761,
30311,10.1016/j.jallcom.2012.09.023,0.5Gd,Gd0.5Tl9.5Te6,Toxic,,14013,1713,11809,300,2.19E-05,1.70351076,,0.032183908,147368.4211,11358.85728,4.055334643,0.039259937,,1,FALSE,3,0,21.9,21.9,0.827957791,2.327957791,2.32796E-08,1.029202392,0.674308368,
30308,10.1016/j.nanoen.2016.02.040,x=0.01,In0.01Te1Pb0.99,Toxic,,3162,14305,2096,300,-0.000263628,1.683644977,0.00027567,0.058797037,3947.368421,11366.27706,4.055618238,0.015205256,,1,FALSE,3,9,-263.628,263.628,0.103038232,1.603038232,1.60304E-08,0.018983347,1.66466163,
30304,10.1063/1.4801851,x=0,Zn4Sb3,Zintl,Antimonide,16461,381,13954,300,0.000115747,1.008396947,3.507204611,0.108169704,23155.21628,11371.89175,4.055832717,0.028774208,,1,TRUE,2,55,115.747,115.747,0.368682675,1.868682675,1.86868E-08,0.129809254,0.878587693,
30302,10.1143/jjap.50.035804,x=0.20,Mn0.8Fe0.2Si1.7,,Alloy,17796,1374,15120,300,0.000183407,2.591102789,,0.037400698,10116.20338,11377.38656,4.056042514,0.009974511,,1,TRUE,3,14,183.407,183.407,0.205749714,1.705749714,1.70575E-08,0.051767133,2.539335656,
30297,10.1007/s11664-012-2451-5,Yb0.05RuSb2Te,Yb0.05Sb2Te1Ru1,Toxic,,4130,2466,2888,300,0.000100346,,0.000288213,0.023110465,28424.49014,11386.148,4.056376825,,,0,FALSE,4,0,100.346,100.346,0.421029775,1.921029775,1.92103E-08,0.163812876,-0.163812876,
30293,10.1063/1.3533743,"y=0.07,x=0.51",Gd0.07Fe0.51Co3.49Sb12,Skutterudite,,5375,10242,4074,300,5.1E-05,2.445389489,0.158156816,0.016556143,62799.2,11393.85544,4.056670705,0.01251365,,1,TRUE,4,0,51,51,0.644258541,2.144258541,2.14426E-08,0.403973163,2.041416326,
30291,10.1109/ict.2003.1287497,Cu0.1Ti1.2Mo6Se8,Ti1.2Cu0.1Mo6Se8,Toxic,,18980,8862,15919,300,5.97E-05,,,0.065540278,53092.17605,11394.35381,4.056689701,,,1,TRUE,4,0,59.7,59.7,0.597706665,2.097706665,2.09771E-08,0.334115435,-0.334115435,
30287,10.1063/1.1519334,sample 4,Ba4Ga8Ge15,Clathrate,,2233,9981,1397,300,-2.4E-05,2.875397493,,0.007694589,134913.4872,11400.5507,4.05692583,0.01329851,,1,TRUE,3,92,-24,24,0.81310376,2.31310376,2.3131E-08,0.936206683,1.93919081,
30284,10.1016/j.ceramint.2014.09.089,x=0.05,Ca0.9Yb0.05Dy0.05Mn1O3,Perovskite,Perovskite,10543,531,8613,300,-8.2E-05,2.18915818,0.000251551,0.042555066,36928.92214,11402.62913,4.057004999,0.012916907,,1,TRUE,5,0,-82,82,0.49317236,1.99317236,1.99317E-08,0.220817121,1.968341059,
30279,10.1016/j.mseb.2008.12.029,x=0.4,Mg2Si0.6Sn0.4,Mg2Si,Mg2Si,9240,3908,7607,300,-0.00042875,2.013301807,,0.019614175,582.3171183,11412.32063,4.057373965,0.012644318,,1,TRUE,3,8,-428.75,428.75,0.024819623,1.524819623,1.52482E-08,0.002663786,2.010638021,
30271,10.1039/c6ta09189j,PbTe0.5Se0.5,Te0.5Pb1Se0.5,Toxic,,2789,18591,1843,300,0.000420349,0.426180258,,0.09397706,642.5702811,11422.72294,4.057769643,0.060116133,,1,FALSE,3,0,420.349,420.349,0.02668381,1.52668381,1.52668E-08,0.002943005,0.423237253,
30265,10.1063/1.3579261,x=3.9,Ag3.9Mo9Se11,Chalcogenide,Chalcogenide,17610,340,14977,300,9.46E-05,0.758123782,,0.113744076,30875.19346,11431.76988,4.058113473,0.044025038,,1,TRUE,3,0,94.6,94.6,0.442410435,1.942410435,1.94241E-08,0.179916894,0.578206888,
30261,10.1063/1.2135887,n=0.4,La0.4Fe1Co3Sb12,Skutterudite,,3907,1920,2664,300,4.4E-05,3.891818862,,0.042283663,73468.79306,11437.50313,4.058331226,0.007509423,,1,TRUE,4,96,44,44,0.6843332,2.1843332,2.18433E-08,0.481440972,3.41037789,
30258,10.1016/j.mseb.2008.12.029,x=0.5,Mg2Si0.5Sn0.5,Mg2Si,Mg2Si,9241,3908,7607,300,-0.000428763,1.809071023,,0.019918107,583.650669,11439.84975,4.058420321,0.014107828,,1,TRUE,3,8,-428.763,428.763,0.024816842,1.524816842,1.52482E-08,0.002669881,1.806401142,
30247,10.1039/c5tc03325j,x=0.25%,Zn0.0025Ga0.9975Cu1Te2,Toxic,,14469,2859,12262,300,0.000112239,8.019349541,0.000319489,0.006185149,24407.1458,11452.7695,4.05891052,0.003236414,,1,FALSE,4,25,112.239,112.239,0.380002447,1.880002447,1.88E-08,0.137656482,7.881693059,
30244,10.1021/ic502055z,BaCu5.9STe6,Ba1Cu5.9Te6S1,Toxic,,15946,8560,13559,300,0.000203757,0.619570841,0.000331107,0.202597403,8016.043087,11464.1325,4.059341197,0.043975922,,1,FALSE,4,0,203.757,203.757,0.172643611,1.672643611,1.67264E-08,0.04022395,0.579346891,
30237,10.1016/j.jallcom.2017.06.296,x=0.2,Te0.977Pb1Se0.2I0.003,Toxic,,2760,18588,1814,300,-0.000139863,1.435347702,0.00034306,0.053927987,17252.65003,11480.68006,4.059967614,0.019022932,,1,FALSE,4,0,-139.863,139.863,0.299477641,1.799477641,1.79948E-08,0.093137274,1.342210428,
30235,10.1063/1.4789389,x=2.0_second,Cu10Ni2Sb4S13,,,7017,2087,5607,300,0.000156052,0.542302982,,0.190014934,14166.66667,11486.36963,4.060182788,0.054483876,,1,TRUE,4,0,156.052,156.052,0.260467845,1.760467845,1.76047E-08,0.074819883,0.467483099,
30234,10.1016/j.matlet.2014.10.072,x=0.7,Fe0.7Co3.3Sb12I1,Skutterudite,,4582,3779,3351,300,8.09E-05,1.270742358,,0.053263525,37820.7174,11486.74069,4.060196817,0.024556731,,1,TRUE,4,0,80.9,80.9,0.497871238,1.997871238,1.99787E-08,0.226682771,1.044059587,
30233,10.1021/cm3009557,Ag3Ln2Mo15Se19,Ln2Ag3Mo15Se19,Toxic,,18943,604,15883,300,5.53E-05,0.846594624,,0.06932497,58038.36069,11489.22969,4.060290912,0.054852198,,1,TRUE,4,0,55.3,55.3,0.620813765,2.120813765,2.12081E-08,0.369265663,0.477328961,
30230,10.3390/en10101524,Cu3Sb0.995Ga0.005Se4,Ga0.005Cu3Sb0.995Se4,Toxic,,11309,18830,9304,300,0.000242835,2.76146789,,0.033787879,5085.714286,11492.72644,4.060423069,0.009352472,,1,TRUE,4,0,242.835,242.835,0.123266676,1.623266676,1.62327E-08,0.024766412,2.736701478,
30221,10.1021/cm703616q,0.2,Yb14Mn0.8Zn0.2Sb11,Zintl,Antimonide,12854,580,10674,300,5.93E-05,,,0.042207792,53922.93515,11503.85775,4.060843503,,,1,TRUE,4,0,59.3,59.3,0.59977128,2.09977128,2.09977E-08,0.339677492,-0.339677492,
30217,10.1016/j.ceramint.2012.07.009,x=0.03,Sr0.87La0.1Yb0.03Ti1O3,Perovskite,Perovskite,10521,514,8594,300,-9.56E-05,6.756892231,0.000289389,0.01408635,30674.34211,11509.50963,4.06105682,0.003897382,,1,TRUE,5,0,-95.6,95.6,0.438612944,1.938612944,1.93861E-08,0.17839703,6.578495201,
30209,10.1016/j.jallcom.2017.06.075,HP,TePb,Toxic,,2568,18573,1655,300,2.72E-05,2.6344,,0.560843373,120132.3543,11517.03327,4.061340621,0.014410457,,1,FALSE,2,10,27.2,27.2,0.790979871,2.290979871,2.29098E-08,0.825662417,1.808737583,
30204,10.1007/s11664-012-1951-7,x=0.2,Ca5Mn0.2Al1.8Sb6,Antimonide,Antimonide,13043,2345,10887,300,0.000152793,1.356578917,,0.059666329,14781.71431,11520.78075,4.061481912,0.0200449,,1,TRUE,4,46,152.793,152.793,0.26788941,1.76788941,1.76789E-08,0.078397309,1.278181608,
30200,10.1016/j.jallcom.2013.10.104,Ba8Au1Ga13Ge32,Ba8Ga13Ge32Au,Clathrate,,733,1757,371,300,-6.69E-05,1.424476119,0.000215276,0.034056096,47310.52862,11524.22863,4.061611866,0.022800271,,0,TRUE,4,193,-66.9,66.9,0.561735524,2.061735524,2.06174E-08,0.292625393,1.131850726,
30196,10.1039/c3ta00844d,x=0.1,Ca5Zn0.1Ga1.9Sb6,Antimonide,Antimonide,13120,2757,10964,300,9.33E-05,1.660796854,,0.042775405,31734.997,11527.97956,4.061753198,0.017405691,,1,TRUE,4,46,93.3,93.3,0.447396369,1.947396369,1.9474E-08,0.185401854,1.475395,
30195,10.1088/0022-3727/40/16/033,x=0,Zn4Sb3,Zintl,Antimonide,17012,3262,14534,300,0.000126297,0.98044357,0.000329494,0.099940299,20517.64706,11529.10956,4.061795766,0.029536507,,1,TRUE,2,55,126.297,126.297,0.336631223,1.836631223,1.83663E-08,0.113050054,0.867393516,
30188,10.1109/ict.2003.1287497,Cu0.3Ti1.0Mo6Se8,Ti1Cu0.3Mo6Se8,Toxic,,18979,8862,15919,300,4.52E-05,,,0.032744879,71935.08956,11537.37488,4.062107004,,,1,TRUE,4,0,45.2,45.2,0.677290383,2.177290383,2.17729E-08,0.469870736,-0.469870736,
30178,10.1063/1.2809377,x=0.3,Ti1Fe0.3Co0.7Sb1,,,11362,1951,9366,300,0.000115338,5.151936027,0.000338607,0.014768061,23644.86925,11550.97156,4.062618515,0.005124865,,1,TRUE,4,17,115.338,115.338,0.369984893,1.869984893,1.86998E-08,0.132646645,5.019289382,
30162,10.1039/c5cp00739a,In1.92Ga0.08O3,In1.92Ga0.08O3,Perovskite,,28004,4618,22514,300,-5.39E-05,3.40433925,,0.031316726,60075.22829,11563.50072,4.063089332,0.008560629,,1,TRUE,3,0,-53.9,53.9,0.628351741,2.128351741,2.12835E-08,0.38358365,3.0207556,
30160,10.1016/j.jallcom.2014.09.198,MnTe,MnTe,Toxic,,14045,1793,11839,300,0.000536137,1.326171352,,0.014232189,169.732179,11565.92263,4.063180283,0.019439969,,1,FALSE,2,13,536.137,536.137,0.009834382,1.509834382,1.50983E-08,0.000768802,1.32540255,
30146,10.1007/s13391-013-0035-z,Mn0.48Te0.52,Mn0.48Te0.52,Toxic,,13874,824,11610,300,0.00064186,1.583562449,2.72E-05,0.002730228,49.92851982,11603.44256,4.064586857,0.016325987,,1,FALSE,2,6,641.86,641.86,0.003953018,1.503953018,1.50395E-08,0.00022527,1.583337179,
30143,10.1016/j.jssc.2017.06.025,Ba24Cu4Ge96,Ba6CuGe24,Clathrate,,2291,18545,1439,300,-2.2E-05,2.529821039,7.39E-05,0.008416985,149284.7127,11604.55975,4.064628669,0.017737915,,1,TRUE,3,118,-22,22,0.827244341,2.327244341,2.32724E-08,1.042266009,1.48755503,
30141,10.1016/j.jssc.2013.03.024,x=0.25,Hf0.5Zr0.5Co0.4Sn0.25Sb0.75Rh0.6,Half-heusler,,11871,3411,9820,300,3.74E-05,3.389749889,0.000111746,0.012150965,87971.02688,11609.00853,4.06479513,0.00930073,,0,TRUE,6,17,37.4,37.4,0.724398377,2.224398377,2.2244E-08,0.587047828,2.802702061,
30135,10.1016/j.mseb.2006.09.011,Mg2Si0.8Sn0.2,Mg2Si0.8Sn0.2,Mg2Si,Mg2Si,9233,3906,7603,300,0.000313545,4.761062597,,0.012084087,2257.789938,11616.11719,4.065060985,0.005447092,,1,TRUE,3,8,313.545,313.545,0.067005931,1.567005931,1.56701E-08,0.010613911,4.750448686,
30111,10.1016/j.matchemphys.2014.01.006,x=0.05,Ca0.9Dy0.05Mn1Bi0.05O3,Toxic,,26509,3729,21313,300,-8.22E-05,2.380519481,0.000253094,0.039622642,37588.65248,11640.86294,4.065985176,0.012038859,,1,FALSE,5,0,-82.2,82.2,0.492322795,1.992322795,1.99232E-08,0.224666188,2.155853293,
30106,10.1007/s11664-012-1906-z,x=0.2,Cu0.2Ag3.6Mo9Se11,Toxic,,18959,2372,15898,300,5.1E-05,0.97621502,,0.040859951,64139.34426,11651.47659,4.066380967,0.047158759,,1,TRUE,4,0,51,51,0.644258541,2.144258541,2.14426E-08,0.41259401,0.56362101,
30098,10.2320/jinstmet.69.497,"m=0,n=0.4",La0.4Fe1Co3Sb12,Skutterudite,,4651,4295,3410,300,4.59E-05,,,0.045457526,71579.74683,11655.86547,4.066544526,,,1,TRUE,4,96,45.9,45.9,0.673215592,2.173215592,2.17322E-08,0.466674666,-0.466674666,
30090,10.1039/c1cc16368j,1173K,Cu1.8S1,,,6657,539,5288,300,3.68E-05,1.008681255,0.000130591,0.040076336,89868.51143,11676.42219,4.06730979,0.067490564,,1,TRUE,2,0,36.8,36.8,0.728154972,2.228154972,2.22815E-08,0.600722912,0.407958343,
30080,10.1063/1.3679561,Nd0.8Ca0.2CoO3,Ca0.2Nd0.8Co1O3,Perovskite,,25018,10444,20280,300,9.07E-05,1.434542061,,0.055568481,33353.14446,11688.03919,4.067741659,0.021025418,,1,TRUE,4,0,90.7,90.7,0.457537444,1.957537444,1.95754E-08,0.195870088,1.238671973,
30077,10.1109/ict.2005.1519980,x=0.02,Mn0.02Co0.98Sb3,,,5130,8959,3839,300,0.000118588,2.768488746,,0.03558927,22950.94007,11691.67531,4.067876746,0.009856844,,1,TRUE,3,23,118.588,118.588,0.359762803,1.859762803,1.85976E-08,0.128049914,2.640438832,
30075,10.1002/ejic.201100282,x=0.60,Yb1Mn0.6Cd1.4Sb2,,,6266,925,4955,300,0.000190554,0.926905299,0.000354591,0.114459291,9558.570606,11699.43913,4.068165042,0.02961727,,1,FALSE,4,0,190.554,190.554,0.193455668,1.693455668,1.69346E-08,0.048561047,0.878344252,
30071,10.1002/adfm.200800298,x=0.8,Yb14Mn0.2Al0.8Sb11,Zintl,,5870,127,4602,300,6.45E-05,0.75281667,,0.070713301,50085.47009,11716.04206,4.068780922,0.060077837,,1,TRUE,4,0,64.5,64.5,0.5734787,2.0734787,2.07348E-08,0.311553466,0.441263204,
30068,10.1007/s11664-013-2485-3,x=0.2,Fe1.2Cu0.8S2,,,7093,2470,5681,300,-8.48E-05,3.063003362,0.0002515,0.024844557,36428.22931,11723.38119,4.069052886,0.009179192,,1,TRUE,3,0,-84.8,84.8,0.481410721,1.981410721,1.98141E-08,0.216537852,2.84646551,
30066,10.1021/cm404115k,Ga7Sb2Te8Se2,Ga7Sb2(Te4Se)2,Toxic,,15889,615,13476,300,0.000155583,0.84593465,,0.135340729,14551.01946,11730.92213,4.069332152,0.033884047,,1,FALSE,4,0,155.583,155.583,0.261523075,1.761523075,1.76152E-08,0.07689587,0.76903878,
30051,10.1016/j.jeurceramsoc.2013.02.003,CS1,Ca0.9Yb0.1Mn1O3,Perovskite,,26502,3546,21312,300,-8.2E-05,2.557657658,,0.041071071,38032.77959,11741.94575,4.06974007,0.011234248,,1,TRUE,4,0,-82,82,0.49317236,1.99317236,1.99317E-08,0.227417655,2.330240003,
30045,10.1002/adfm.200800298,x=0.0,Yb14MnSb11,Zintl,,5866,127,4602,300,6.02E-05,0.861292872,,0.092645672,54259.25926,11746.7215,4.069916672,0.05115959,,1,TRUE,3,0,60.2,60.2,0.595135887,2.095135887,2.09514E-08,0.341041564,0.520251308,
30043,10.1016/j.ssc.2009.11.031,x=0.005,Zn4Sb2.985I0.015,Zintl,Antimonide,17160,5306,14669,300,0.000121416,1.029900332,,0.095437404,22248.52071,11751.4125,4.070090071,0.028817447,,1,TRUE,3,0,121.416,121.416,0.351098083,1.851098083,1.8511E-08,0.123552582,0.90634775,
30030,10.1063/1.2896591,x=0.5,Zr0.5Ti0.5Co1Sn0.3Sb0.7,Half-heusler,,11379,1959,9383,300,8.01E-05,4.435270228,0.067954324,0.017977722,39199.24253,11767.24469,4.070674784,0.006244948,,1,TRUE,5,17,80.1,80.1,0.5013167,2.0013167,2.00132E-08,0.235350296,4.199919932,
30029,10.1063/1.4896435,x=0.05,Ag1Sn0.05Sb0.95Te2,Toxic,,10662,204,8717,300,0.000155459,,0.000319835,0.167928034,14621.84874,11770.31381,4.070788042,,,1,FALSE,4,26,155.459,155.459,0.261802784,1.761802784,1.7618E-08,0.077282441,-0.077282441,
30024,10.1063/1.2737422,Ba0.07La0.04Co4Sb12.08,Ba0.07La0.04Co4Sb12.08,Skutterudite,Skutterudite,4950,6721,3718,300,-0.000117535,2.403846154,,0.042105263,23432.30077,11776.36544,4.071011274,0.011532493,,1,TRUE,4,96,-117.535,117.535,0.363043449,1.863043449,1.86304E-08,0.130966183,2.272879971,
