Repository: suchismitasarker/SKlearn-and-Lolopy-comparison

# SKlearn-and-Lolopy-comparison
SKlearn and Lolopy comparison
lolopy==1.1.1
matminer==0.7.8
matminer.egg==info
matplotlib==3.1.3
numpy==1.18.5
pandas==1.0.1
pymatgen==2019.12.22
python_ternary==1.0.7
scikit_learn==1.1.3
scipy==1.5.2
ternary==0.1

File: Data_Starry_2nd_gen_TC_model_Nov_22.csv (part 13 of 47)
,REFERENCE: doi,NAME,FORMULA,Family,PROPERTY: Material Family,IDENTIFIER: sampleid,IDENTIFIER: paperid,IDENTIFIER: figureid,PROPERTY: Temperature (K),PROPERTY: Seebeck coefficient (V/K),PROPERTY: Thermal conductivity (W*m^(-1)*K^(-1)),PROPERTY: Power factor (W*m^(-1)*K^(-2)),PROPERTY: ZT (-),PROPERTY: Electrical conductivity (S*m^(-1)),PROPERTY: sigma_E_0,PROPERTY: log sigma_E_0,PROPERTY: quality_factor,PROPERTY: log quality_factor,inexpensive,non-toxic,n_elements,electron_count,PROPERTY: Seebeck coefficient (muV/K),|S|(muV/K),,L,L*sigma*T,Electronic thermal conductivity,Lattice thermal conductivity,
30023,10.1063/1.3579261,x=3.8,Ag3.8Mo9Se11,Chalcogenide,Chalcogenide,17609,340,14977,300,8.04E-05,0.85546538,,0.083412322,39034.57714,11776.81194,4.07102774,0.042374767,,1,TRUE,3,0,80.4,80.4,0.500021867,2.000021867,2.00002E-08,0.234210024,0.621255356,
30018,10.1142/s1793604714500258,In4Se2.47,In4Se2.47,Toxic,,27622,975,22192,300,-0.000393863,0.970020521,,0.04832429,901.8181818,11788.80544,4.0714698,0.027187894,,1,TRUE,2,0,-393.863,393.863,0.033528123,1.533528123,1.53353E-08,0.004148891,0.96587163,
30017,10.1007/s11664-010-1413-z,Ag3.8Mo9Se11,Ag3.8Mo9Se11,Toxic,,15023,11098,12735,300,8.11E-05,0.858633946,0.000255205,0.095079006,38671.82658,11789.18106,4.071483638,0.042022969,,1,TRUE,3,0,81.1,81.1,0.497013579,1.997013579,1.99701E-08,0.231684488,0.626949458,
30014,10.1021/acs.chemmater.5b01301,x=4.4,Eu11Zn4.4Cd1.6Sb12,Skutterudite,,6019,635,4737,300,8.02E-05,1.010350096,,0.06115495,39233.13769,11792.56575,4.071608306,0.034001181,,1,FALSE,4,0,80.2,80.2,0.500884717,2.000884717,2.00088E-08,0.235502957,0.774847139,
30011,10.1007/s11664-012-2251-y,Dy0.09Fe0.43Co3.57Sb12.22,Dy0.09Fe0.43Co3.57Sb12.22,Skutterudite,,4090,2408,2848,300,4.28E-05,3.436057981,0.000149538,0.022954383,77914.25037,11796.06653,4.071737213,0.009045431,,1,TRUE,4,0,42.8,42.8,0.691449253,2.191449253,2.19145E-08,0.512235377,2.923822604,
30009,10.1007/s11664-009-0660-3,x=0.04,Nd1Gd1.04S3,,,8197,11042,6711,300,-4.56E-05,1.230540457,0.000224369,0.046662778,73036.10163,11800.13734,4.071887062,0.035658512,,1,TRUE,3,0,-45.6,45.6,0.674958921,2.174958921,2.17496E-08,0.476551562,0.753988895,
30008,10.1016/j.materresbull.2012.05.061,x=0.05,Ca0.85Yb0.1Dy0.05Mn1O3,Perovskite,,26519,3818,21321,300,-7.62E-05,2.299288256,0.000242495,0.039710983,41702.69371,11801.24163,4.071927702,0.012864433,,1,TRUE,5,0,-76.2,76.2,0.518457847,2.018457847,2.01846E-08,0.252525388,2.046762868,
30005,10.1038/ncomms13828,0.05 2.1_2,Sb0.033333Pb0.95Se1,Toxic,,2602,18576,1684,300,-9.11E-05,0.813254,,0.08597973,33490.88788,11804.494,4.072047376,0.042654022,,1,FALSE,3,0,-91.1,91.1,0.455962446,1.955962446,1.95596E-08,0.196520757,0.616733243,
30004,10.1039/c3ta12753b,x=0,CuBiSeO,Toxic,,28049,2770,22548,300,0.000268708,0.971226527,0.000442201,0.148150082,3864.086719,11804.50288,4.072047702,0.02758556,,1,FALSE,4,0,268.708,268.708,0.098623247,1.598623247,1.59862E-08,0.018531657,0.95269487,
29984,10.1016/j.jallcom.2011.03.182,2.1,Tl7.9Sn2.1Te6,Toxic,,16217,9623,13726,300,6.94E-05,0.737131403,,0.122551929,46587.63427,11827.5405,4.072894444,0.05914377,,1,FALSE,3,68,69.4,69.4,0.549758679,2.049758679,2.04976E-08,0.286480223,0.45065118,
29979,10.1007/s11664-010-1474-z,(d)x=0.20,Ti0.8Co0.2S2,,,8211,11118,6729,300,-0.000160455,4.377856858,0.000330251,0.021753954,13843.66519,11836.75756,4.073232753,0.006121971,,1,TRUE,3,0,-160.455,160.455,0.250766573,1.750766573,1.75077E-08,0.072711079,4.305145779,
29969,10.1002/adma.200900409,x=0.1,Cd0.9Cu2.1Sn1Se4,Toxic,,26774,152,21527,300,0.000129905,2.052536624,,0.049837281,20147.96847,11846.88225,4.073604072,0.013573031,,1,FALSE,4,0,129.905,129.905,0.326321989,1.826321989,1.82632E-08,0.110390034,1.94214659,
29958,10.1039/c5ra13191j,BiCuSeO_SHS,CuBiSeO,Toxic,,28065,5121,22557,300,0.000395881,1.01916436,0.000139944,0.041208416,886.3009982,11860.46013,4.074101538,0.026027103,,1,FALSE,4,0,395.881,395.881,0.032949894,1.532949894,1.53295E-08,0.004075965,1.015088395,
29937,10.1039/c3cc44578j,x=0.02,Cu1Bi1Te0.02Se0.98O1,Toxic,,26807,7320,21562,300,0.000484114,0.80004269,8.13E-06,0.030534911,319.4738311,11903.19988,4.075663726,0.033204219,,1,FALSE,5,0,484.114,484.114,0.015399865,1.515399865,1.5154E-08,0.001452392,0.798590298,
29913,10.1016/j.jallcom.2016.01.079,Ba8Cu6Ge20Si20,Ba4Cu3(SiGe)10,SiGe,,2223,9794,1382,300,-4.78E-05,0.66657754,0.000162028,0.043880745,70323.82684,11939.86613,4.076999457,0.13646632,,1,TRUE,4,118,-47.8,47.8,0.6622786,2.1622786,2.16228E-08,0.456179118,0.210398422,
29909,10.1021/cm5042937,x=0.000,Ba(GaSb)2,Toxic,,6012,630,4735,300,0.000429755,1.205514158,,0.024852071,602.9713712,11955.45713,4.077566186,0.022142959,,1,TRUE,3,18,429.755,429.755,0.02460552,1.52460552,1.52461E-08,0.00275788,1.202756278,
29908,10.1039/c5cp00739a,In1.90Ga0.10O3,In1.9Ga0.1O3,Perovskite,,28005,4618,22514,300,-7.42E-05,4.240631164,,0.029181495,43598.86002,11956.78631,4.077614468,0.006706594,,1,TRUE,3,0,-74.2,74.2,0.52747428,2.02747428,2.02747E-08,0.265186702,3.975444462,
29889,10.1063/1.4900953,x=0.6,La1Bi1Se0.6S1.4O1,Toxic,,7029,2166,5621,300,-8.63E-05,,0.000264347,0.097073903,36447.36842,11998.59744,4.079130483,,,1,FALSE,5,0,-86.3,86.3,0.475225658,1.975225658,1.97523E-08,0.215975332,-0.215975332,
29880,10.1021/ja306527n,Pb0.975Na0.025Zn0.04S1.04,Na0.025Zn0.04Pb0.975S1.04,,,252,3497,5953,300,6.88E-05,1.506066734,0.00017142,0.043476831,47774.30015,12008.25638,4.079479951,0.022173767,,1,FALSE,4,0,68.8,68.8,0.552609625,2.052609625,2.05261E-08,0.294185965,1.211880769,
29870,10.1007/s10853-012-6959-0,MS_02,Mg2Si,Mg2Si,Mg2Si,8794,2954,7251,300,-0.000336825,11.83844477,,0.002025316,1783.390364,12024.00169,4.080049029,0.002264217,,1,TRUE,2,8,-336.825,336.825,0.054821995,1.554821995,1.55482E-08,0.008318564,11.83012621,
29868,10.1002/adfm.201906143,Mg3.2Sb1.5Bi0.4875Se0.0125,Mg3.2Bi0.4875Sb1.5Se0.0125,Toxic,,27127,24015,21810,300,-0.000237132,0.922750482,0.000573285,0.176998508,5688.955692,12028.1795,4.080199901,0.029909043,,1,FALSE,4,0,-237.132,237.132,0.129478378,1.629478378,1.62948E-08,0.027810091,0.894940391,
29844,10.1039/c3ta12753b,x=0.175,Cu1Bi0.825Pb0.175Se1O1,Toxic,,28057,2770,22548,300,5.76E-05,1.401570119,0.000422221,0.142873389,58414.56034,12065.10284,4.081531028,0.026302407,,1,FALSE,5,0,57.6,57.6,0.608625755,2.108625755,2.10863E-08,0.369523339,1.03204678,
29836,10.3938/jkps.64.84,Ce0.3FeCo3Sb12,Ce0.3Fe1Co3Sb12,Skutterudite,,4416,3577,3194,300,8.5E-05,2.553435115,0.00027327,0.035228568,37408.73073,12079.0695,4.08203348,0.011549342,,1,TRUE,4,0,85,85,0.480581418,1.980581418,1.98058E-08,0.222273111,2.331162004,
29830,10.1039/c5tc01636c,x=0.80,Cu12Sb3.2Te0.8S13,Toxic,,7286,2844,5854,300,0.000134876,0.443104193,,0.238916256,19324.89451,12090.01544,4.082426855,0.079122874,,1,FALSE,4,0,134.876,134.876,0.312633363,1.812633363,1.81263E-08,0.105086846,0.338017347,
29813,10.1016/j.nanoen.2015.01.020,x=0.005,Cu0.005Bi2Se1S2,Toxic,,7532,4121,6089,300,-0.000223905,,0.000432901,0.19025355,6691.75231,12121.17175,4.083544605,,,1,FALSE,4,0,-223.905,223.905,0.14511692,1.64511692,1.64512E-08,0.033026145,-0.033026145,
29811,10.1016/j.solidstatesciences.2010.06.005,S3,Zn4Sb3,Zintl,Antimonide,17209,5364,14705,300,0.000127617,1.07456554,,0.097837473,21220.85799,12124.34775,4.083658384,0.028129777,,1,TRUE,2,55,127.617,127.617,0.332822304,1.832822304,1.83282E-08,0.116682186,0.957883354,
29808,10.1557/jmr.2011.273,773K,Bi2S3,Toxic,,7310,2896,5870,300,-0.000330941,0.877494897,0.000203846,0.069605231,1926.8402,12133.37044,4.083981457,0.031114199,,1,FALSE,2,0,-330.941,330.941,0.057674528,1.557674528,1.55767E-08,0.00900417,0.868490727,
29802,10.1016/j.jallcom.2016.04.210,x=3,Ba4Cu3(Si2Ge3)4,Clathrate,,2227,9813,1389,300,7.4E-05,1.100625522,0.000241673,0.067202554,44415.97709,12139.52988,4.084201868,0.032720944,,1,TRUE,4,118,74,74,0.528384503,2.028384503,2.02838E-08,0.270278039,0.830347483,
29801,10.1088/0022-3727/45/11/115302,4% GeTe,Ag0.35136Ge0.04Sb0.53568Te1,Toxic,,16818,3292,14321,300,0.000169604,0.787692128,0.000362047,0.147102268,12724.88706,12142.89213,4.084322137,0.037380084,,1,FALSE,4,12,169.604,169.604,0.231748291,1.731748291,1.73175E-08,0.066108904,0.721583224,
29799,10.1016/j.jallcom.2009.12.048,Si2-doped,Al1.98Fe0.15Si0.02Ru0.85,Expensive,,16246,1645,13746,300,-0.000139136,11.93564131,0.000355003,0.000781037,18419.63029,12147.82919,4.084498677,0.002285959,,0,TRUE,4,14,-139.136,139.136,0.301360434,1.801360434,1.80136E-08,0.09954118,11.83610013,
29789,10.1063/1.4795840,x=0.001,Pr0.004Zn3.996Sb3,,,16875,2099,14395,300,0.000115099,0.920572238,0.000331713,0.107971516,24973.21001,12162.35981,4.085017847,0.034631981,,1,TRUE,3,0,115.099,115.099,0.370747975,1.870747975,1.87075E-08,0.140155746,0.780416492,
29780,10.1016/j.jallcom.2015.10.188,3GPa,Ba4Cu3(Si2Ge3)4,Clathrate,,2219,9767,1377,300,7.42E-05,1.107598573,0.000243006,0.065411503,44396.80126,12174.19544,4.085440269,0.032528442,,1,TRUE,4,118,74.2,74.2,0.52747428,2.02747428,2.02747E-08,0.270040118,0.837558455,
29769,10.4028/www.scientific.net/ddf.312-315.223,z=0.4,Fe1Co3Sn0.4Sb12,Skutterudite,,5027,7751,3776,300,7.57E-05,1.343061316,,0.05217184,43406.49524,12186.05594,4.085863167,0.025217041,,1,TRUE,4,96,75.7,75.7,0.520697403,2.020697403,2.0207E-08,0.263134177,1.079927139,
29762,10.1007/s11664-014-3450-5,CDM-Nd,Ca0.96Nd0.02Dy0.02Mn1O3,Perovskite,,25988,2609,20930,300,-0.00015419,1.685022205,0.000326758,0.072403067,15383.04318,12194.25656,4.086155328,0.016916084,,1,TRUE,5,0,-154.19,154.19,0.264682539,1.764682539,1.76468E-08,0.081438563,1.603583642,
29748,10.1063/1.2041843,x-0,CoSi,CoSi,,1882,1917,1160,300,-7.99E-05,,,0.073137186,40812.37326,12206.65219,4.08659657,,,1,TRUE,2,13,-79.9,79.9,0.502181785,2.002181785,2.00218E-08,0.245141371,-0.245141371,
29736,10.1088/0022-3727/42/4/045113,0.517,Sr16.04Ga28.61Ge55.35,,,1021,3274,566,300,-0.000292066,0.77147856,0.000263171,0.106382979,3048.412754,12219.93694,4.087068965,0.035939203,,1,TRUE,3,339,-292.066,292.066,0.080635979,1.580635979,1.58064E-08,0.014455293,0.757023267,
29735,10.1063/1.2756037,x=0.1,Tl1Cu0.1Ag0.9Te1,Toxic,,14176,1945,11949,300,0.000501856,0.35436429,6.17E-05,0.061798398,266.9749957,12221.74494,4.087133216,0.077092879,,1,FALSE,4,19,501.856,501.856,0.013215765,1.513215765,1.51322E-08,0.001211972,0.353152318,
29732,10.1007/s11664-009-0975-0,Fe1.3Mo6S8,Fe1.3Mo6S8,,,18955,2339,15894,300,2.27E-05,1.497271236,,0.019499788,152610.85,12233.14705,4.087538196,0.067723637,,1,TRUE,3,0,22.7,22.7,0.822267382,2.322267382,2.32227E-08,1.063209597,0.434061639,
29731,10.1016/j.jssc.2013.03.024,x=0.4,Hf0.5Zr0.5Co0.4Sn0.4Sb0.6Rh0.6,Half-heusler,,11872,3411,9820,300,3.69E-05,2.744721263,0.000125872,0.015194416,93974.61647,12234.44769,4.087584368,0.013021392,,0,TRUE,6,17,36.9,36.9,0.727527523,2.227527523,2.22753E-08,0.627993134,2.116728129,
29718,10.1016/j.jallcom.2012.09.067,x=0.25,Fe1Cu1S1.75,,,6943,1716,5540,300,-0.000165642,1.781217621,0.000360289,0.068505326,13460.14471,12249.329,4.088112299,0.01592885,,1,TRUE,3,0,-165.642,165.642,0.239800422,1.739800422,1.7398E-08,0.070253896,1.710963725,
29717,10.1007/s11664-010-1444-5,x=0.05,Fe0.15Co0.9Sb3.1,,,5740,11105,4461,300,4.88E-05,2.769230769,,0.015107914,70606.08273,12252.36838,4.088220046,0.011881956,,1,TRUE,3,24,48.8,48.8,0.65659384,2.15659384,2.15659E-08,0.456805929,2.31242484,
29708,10.1063/1.4933277,Cu2MgSn1-xInxSe4 (x=0.075),Mg1In0.075Cu2Sn0.925Se4,Toxic,,13390,2198,11199,300,6.9E-05,,0.000228828,0.031406056,48630.17677,12261.37219,4.088539075,,,1,TRUE,5,0,69,69,0.551657671,2.051657671,2.05166E-08,0.299317426,-0.299317426,
29706,10.3390/app8010052,x=0.19(cooled),Ag0.81Sb1.19Te2.19,Toxic,,10712,18753,8759,300,0.000157299,,,0.183076321,14903.84122,12267.52319,4.088756888,,,1,FALSE,3,27,157.299,157.299,0.257682812,1.757682812,1.75768E-08,0.078588677,-0.078588677,
29705,10.1063/1.3670966,In0.17Ga0.83N,In0.17Ga0.83N1,,,12458,2040,10326,300,0.000124445,3.670760336,0.000357003,0.0296875,22353.09179,12269.81044,4.088837853,0.00770081,,1,TRUE,3,0,124.445,124.445,0.342048847,1.842048847,1.84205E-08,0.123526461,3.547233875,
29704,10.2320/matertrans.e-m2011808,PbMo6S7.8,Mo6Pb1S7.8,,,18970,4018,15912,300,1.83E-05,2.265874387,,0.008729364,189921.8117,12271.22888,4.088888056,0.030611057,,1,FALSE,3,0,18.3,18.3,0.854055909,2.354055909,2.35406E-08,1.341259689,0.924614698,
29700,10.1016/j.ssc.2005.04.029,(b),Ti1Bi0.05S2,Toxic,,7571,5296,6142,300,-9.04E-05,2.66361628,,0.02860847,35236.53896,12295.23869,4.089736964,0.011151511,,1,FALSE,3,0,-90.4,90.4,0.458722262,1.958722262,1.95872E-08,0.20705578,2.4565605,
29691,10.1557/jmr.2006.0055,Gd0.025TiS2,Gd0.025Ti1S2,,,7305,2874,5866,300,-0.000151084,2.556693242,,0.042193886,16115.54729,12302.61806,4.089997541,0.011080712,,1,TRUE,3,0,-151.084,151.084,0.271865376,1.771865376,1.77187E-08,0.085663741,2.471029501,
29678,10.1016/j.jallcom.2015.10.188,5GPa,Ba4Cu3(Si2Ge3)4,Clathrate,,2221,9767,1377,300,5.02E-05,1.064334462,0.000172642,0.050388566,68946.75891,12319.69178,4.090599843,0.045331055,,1,TRUE,4,118,50.2,50.2,0.64871706,2.14871706,2.14872E-08,0.444441231,0.619893231,
29673,10.1007/s11664-011-1886-4,x=0.06,Mg2Ga1Si0.5Sn0.494Sb1,,,8526,2364,6998,300,-0.000164846,2.003664972,,0.043653322,13670.17455,12321.93156,4.090678792,0.014190142,,1,TRUE,5,15,-164.846,164.846,0.241451608,1.741451608,1.74145E-08,0.071417842,1.93224713,
29664,10.1016/j.jallcom.2009.09.058,x=0.005,Zn3.98Ag0.02Sb3,,,16708,1637,14228,300,9.79E-05,0.849885171,,0.104435439,31862.06897,12341.96269,4.091384229,0.041279141,,1,TRUE,3,55,97.9,97.9,0.430001958,1.930001958,1.93E-08,0.184481566,0.665403605,
29646,10.1039/c5ra02030a,x=0.03,Al0.03Cu3Sb0.97Se4,Toxic,,14293,5108,12087,300,0.000159596,2.063444208,0.000376879,0.059232629,14608.99102,12362.33181,4.092100396,0.013846775,,1,TRUE,4,0,159.596,159.596,0.252630436,1.752630436,1.75263E-08,0.076812487,1.986631721,
29638,10.1557/jmr.2011.153,Sn0.025,In2.975Sn0.025Ru1,Expensive,,19935,2888,16702,300,-0.000119939,2.298945454,,0.046385215,23862.11741,12368.16194,4.092305163,0.012707413,,0,TRUE,3,17,-119.939,119.939,0.355597112,1.855597112,1.8556E-08,0.132835428,2.166110026,
29636,10.1016/j.jallcom.2015.05.171,x=0.3,Co1Sb2.7Se0.3,Toxic,,3752,1821,2567,300,-0.000187484,1.830771037,0.000363971,0.060129046,10480.10135,12369.84894,4.092364396,0.015488555,,1,TRUE,3,0,-187.484,187.484,0.198643925,1.698643925,1.69864E-08,0.053405881,1.777365156,
29634,10.1039/c3ta12753b,x=0.20,Cu1Bi0.8Pb0.2Se1O1,Toxic,,28058,2770,22548,300,5.66E-05,1.582096008,0.000409949,0.107125864,61066.93265,12376.66963,4.092603798,0.023289613,,1,FALSE,5,0,56.6,56.6,0.613895209,2.113895209,2.1139E-08,0.387267289,1.194828719,
29623,10.1073/pnas.1819157116,Eu2Zn0.98Sb2,Eu2Zn0.98Sb2,,Alloy,23727,21263,19284,300,0.000142149,0.496842105,0.000367041,0.221016515,18101.50641,12389.181,4.093042598,0.068674761,,1,TRUE,3,0,142.149,142.149,0.293633639,1.793633639,1.79363E-08,0.097402412,0.399439693,
29615,10.1039/c4dt02206h,y=0.0,Ca5Al1.9Zn0.1Sb6,,,6252,784,4941,300,0.000109246,,,0.034207028,27475.39181,12396.34631,4.0932937,,,1,TRUE,4,46,109.246,109.246,0.38993475,1.88993475,1.88993E-08,0.155780093,-0.155780093,
29612,10.1016/j.mseb.2006.09.011,Mg2Si0.6Sn0.4,Mg2Si0.6Sn0.4,Mg2Si,Mg2Si,9234,3906,7603,300,0.000296254,4.552753249,,0.024229204,2946.19243,12398.93831,4.093384499,0.006085109,,1,TRUE,3,8,296.254,296.254,0.077776668,1.577776668,1.57778E-08,0.013945301,4.538807948,
29604,10.1021/cm300490v,CsBi4Te5.0Se1.0,CsBi4Te5Se,Toxic,,15902,7438,13498,300,7.46E-05,1.297843666,,0.049397232,45098.74238,12433.2765,4.094585592,0.027155954,,1,FALSE,4,0,74.6,74.6,0.525658536,2.025658536,2.02566E-08,0.274063957,1.023779709,
29603,10.1515/chem-2015-0074,KTH_11,Fe0.2Co0.8Sb3,,,10785,18777,8849,300,5.01E-05,2.754613466,,0.021108179,69765.01305,12434.0805,4.094613675,0.012095613,,1,TRUE,3,23,50.1,50.1,0.64927654,2.14927654,2.14928E-08,0.449832918,2.304780548,
29601,10.1016/j.jssc.2008.08.022,Bi2S2.90-T,Bi2S2.9,Toxic,,7344,3381,5896,300,-0.00030297,0.887051655,0.000254599,0.081751825,2733.904722,12439.54238,4.094804404,0.031687888,,1,FALSE,2,0,-302.97,302.97,0.073401541,1.573401541,1.5734E-08,0.01290459,0.874147065,
29598,10.1039/c3ta12753b,x=0.10,Cu1Bi0.9Pb0.1Se1O1,Toxic,,28055,2770,22548,300,8.97E-05,1.079430044,0.000585961,0.222687032,36018.72762,12440.63919,4.094842695,0.031965141,,1,FALSE,5,0,89.7,89.7,0.461498783,1.961498783,1.9615E-08,0.211952071,0.867477973,
29574,10.1109/ict.2003.1287497,Cu0.2Ti1.0Mo6Se8,Ti1Cu0.2Mo6Se8,Toxic,,18976,8862,15919,300,5.11E-05,1.643607843,,0.031311533,68456.80323,12467.92375,4.095794138,0.023353999,,1,TRUE,4,0,51.1,51.1,0.643703385,2.143703385,2.1437E-08,0.440253242,1.203354601,
29565,10.1021/ja403653m,"x=0.16,y=0.11",Ca0.84Ce0.16Ag0.89Sb1,Antimonide,Antimonide,13267,3505,11098,300,1.05E-05,3.314369756,,0.008822107,338043.4783,12481.81658,4.096277796,0.03279215,,1,TRUE,4,0,10.5,10.5,0.913458584,2.413458584,2.41346E-08,2.447561804,0.866807952,
29547,10.1016/j.jpcs.2015.03.012,x=0.005,In1Cu0.995Ni0.005Te2,Toxic,,14495,3181,12334,300,0.000226672,,,0.026234825,6687.496553,12512.433,4.097341765,,,1,FALSE,4,25,226.672,226.672,0.141696339,1.641696339,1.6417E-08,0.032936516,-0.032936516,
29537,10.1016/j.mseb.2007.12.004,(a)x=0,CrSb2,Antimonide,Antimonide,13319,3907,11140,300,-7.83E-05,7.372675703,,0.010592429,42874.02776,12525.6035,4.09779866,0.003923793,,1,TRUE,2,16,-78.3,78.3,0.509156421,2.009156421,2.00916E-08,0.258421884,7.114253819,
29532,10.1007/s00339-016-0300-8,Yb2MgSi2,Yb2MgSi2,Mg-based,,17852,6616,15167,300,-1.15E-05,8.005973029,,0.001526677,308716.3481,12535.08194,4.098127177,0.004851754,,1,TRUE,3,0,-11.5,11.5,0.905617787,2.405617787,2.40562E-08,2.227960614,5.778012415,
29530,10.1016/j.matdes.2015.08.096,0,Ba8Cu4.8Si41.2,,,1113,3701,619,300,-3.97E-05,1.069925846,0.000137454,0.020335366,89422.63351,12537.26169,4.098202691,0.061396744,,1,TRUE,3,228,-39.7,39.7,0.710176762,2.210176762,2.21018E-08,0.59291948,0.477006366,
29527,10.1016/j.jssc.2017.06.025,Ba24Cu2Ge98,Ba12CuGe49,Clathrate,,2290,18545,1439,300,-1.96E-05,2.905023456,7.06E-05,0.005674025,181689.2447,12543.53869,4.098420074,0.017527396,,1,TRUE,3,230,-19.6,19.6,0.844538025,2.344538025,2.34454E-08,1.277932029,1.627091427,
29526,10.4028/www.scientific.net/ddf.312-315.223,z=0,Fe(CoSb4)3,Skutterudite,,5023,7751,3776,300,5.83E-05,3.065754758,,0.017794841,59974.43074,12545.82913,4.098499368,0.010441234,,1,TRUE,3,95,58.3,58.3,0.604964073,2.104964073,2.10496E-08,0.378732066,2.687022692,
29522,10.1073/pnas.1819157116,Eu2Zn0.96Sb2,Eu2Zn0.96Sb2,,Alloy,23728,21263,19284,300,0.000114222,0.536842105,0.000332159,0.193073791,26060.81937,12548.62838,4.098596258,0.071254861,,1,TRUE,3,0,114.222,114.222,0.373561581,1.873561581,1.87356E-08,0.14647965,0.390362455,
29516,10.1016/j.jssc.2011.03.038,x=15,Ba8Al15Si31,,,1108,3394,607,300,-3.73E-05,1.704054731,,0.042611097,95271.43697,12554.39209,4.098795688,0.026781707,,1,TRUE,3,185,-37.3,37.3,0.725023128,2.225023128,2.22502E-08,0.635943452,1.068111279,
29513,10.1002/aenm.201400348,Tl4SnTe3,Tl4SnTe3,Toxic,,13677,118,11421,300,9.24E-05,0.5043333,0.000298776,0.055217741,34990.13518,12557.31375,4.098896745,0.093399667,,1,FALSE,3,34,92.4,92.4,0.450881049,1.950881049,1.95088E-08,0.204784775,0.299548525,
29511,10.1007/s11664-016-4365-0,x=0.20,Mn2.7Al1.8Cr0.3In0.2Si4,,,21534,10956,17897,300,-3.37E-05,7.426103263,0.000117265,0.004775997,105543.5148,12561.09756,4.099027589,0.004184126,,1,TRUE,5,42,-33.7,33.7,0.747876635,2.247876635,2.24788E-08,0.711746403,6.71435686,
29510,10.1021/cm703616q,0.3,Yb14Mn0.7Zn0.3Sb11,Zintl,Antimonide,12855,580,10674,300,4.8E-05,0.788546479,,0.051948052,73639.04511,12562.02325,4.099059593,0.094868108,,1,TRUE,4,0,48,48,0.661137724,2.161137724,2.16114E-08,0.477432355,0.311114124,
29502,10.1016/j.jallcom.2017.07.210,IHP800,Ba8Cu4.5Si6Ge35.5,,,2379,18550,1516,300,0.000541099,,,0.017832227,174.1661916,12571.59194,4.099390276,,,1,TRUE,4,227,541.099,541.099,0.009422578,1.509422578,1.50942E-08,0.000788671,-0.000788671,
29494,10.1063/1.4795840,x=0.003,Pr0.012Zn3.988Sb3,,,16877,2099,14395,300,0.000114823,1.219863796,0.000348236,0.08683443,25925.78953,12581.19194,4.099721788,0.026041049,,1,TRUE,3,0,114.823,114.823,0.37163115,1.87163115,1.87163E-08,0.145570546,1.07429325,
29488,10.4028/www.scientific.net/ddf.312-315.223,z=0.2,Fe1Co3Sn0.2Sb12,Skutterudite,,5025,7751,3776,300,7.63E-05,1.515574013,,0.049134102,44512.1441,12600.1685,4.100376353,0.022587651,,1,TRUE,4,95,76.3,76.3,0.518011094,2.018011094,2.01801E-08,0.269478002,1.246096011,
29482,10.1039/c4ra03054k,Ag1-xInZnxSe2_x=0,InAgSe2,Toxic,,14631,5085,12438,300,-0.000834831,,,0.00092116,5.77854,12606.18394,4.10058364,,,1,TRUE,3,0,-834.831,834.831,0.000748965,1.500748965,1.50075E-08,2.60164E-05,-2.60164E-05,
29478,10.1007/s11595-009-6912-5,N-SPS,Mg2Si,Mg2Si,Mg2Si,9215,3656,7586,300,-0.000319824,4.901960784,0.516048509,0.005090909,2279.798887,12616.98238,4.100955496,0.005746106,,1,TRUE,2,8,-319.824,319.824,0.063475362,1.563475362,1.56348E-08,0.010693228,4.891267556,
29472,10.1016/j.jallcom.2016.01.079,Ba8Cu6Si40,Ba4Cu3Si20,Clathrate,,2222,9794,1382,300,-2.7E-05,0.859090909,9.84E-05,0.016859539,132769.8644,12627.95423,4.101332999,-0.33039752,,1,TRUE,3,118,-27,27,0.792344806,2.292344806,2.29234E-08,0.913062927,-0.053972018,
29470,10.1063/1.4821626,x=0.8,Tl0.8Fe1Co3Sb12,Skutterudite,,11613,201,9578,300,9.58E-05,1.991115303,,0.047741186,33584.90566,12636.33044,4.101620974,0.015671517,,1,TRUE,4,97,95.8,95.8,0.437857366,1.937857366,1.93786E-08,0.195248271,1.795867032,
29463,10.3724/sp.j.1077.2010.00573,Zr0.98Ce0.02NiSn0.98Bi0.02,Ce0.02Zr0.98Ni1Sn0.98Bi0.02,Toxic,,12045,5543,9994,300,-0.000159363,6.453694943,,0.022474408,14987.63551,12647.47763,4.10200392,0.004418139,,1,FALSE,5,0,-159.363,159.363,0.253138384,1.753138384,1.75314E-08,0.078826197,6.374868746,
29462,10.1007/s11664-013-2888-1,FeGa2.80Ge0.20,Ga2.8Fe1Ge0.2,,,19916,2541,16679,300,-6.69E-05,1.970244202,,0.048201439,51922.16145,12648.88806,4.102052349,0.017154019,,1,TRUE,3,17,-66.9,66.9,0.561735524,2.061735524,2.06174E-08,0.321149294,1.649094908,
29455,10.1016/s0925-8388(02)01114-3,hot-pressed Tl9BiTe6,Tl9BiTe6,Toxic,,13930,1476,11679,300,0.000157326,0.389898531,,0.390069675,15372.57283,12657.46263,4.102346654,0.090603426,,1,FALSE,3,68,157.326,157.326,0.257622841,1.757622841,1.75762E-08,0.081057555,0.308840976,
29454,10.1063/1.1489091,y=0.10,Mg0.09975Al0.0025Zn0.89775O1,,,27546,9968,22125,300,-7.06E-05,12.4267666,0.000302172,0.018130178,48894.60672,12660.23588,4.102441797,0.002326697,,1,TRUE,4,0,-70.6,70.6,0.544100836,2.044100836,2.0441E-08,0.299836519,12.12693008,
29449,10.1103/physrevb.81.125205,LT2,La2.74Te4,Toxic,,15089,4748,12800,300,-8.26E-05,1.192012908,,0.093214215,40612.80746,12662.82506,4.102530607,0.029766289,,1,FALSE,2,32,-82.6,82.6,0.490628054,1.990628054,1.99063E-08,0.242534982,0.949477926,
29444,10.1021/ic800772m,cc2,Ba7.8Al14.6Si31.2B0.1699,,,666,1171,315,300,-2.69E-05,2.24525,,0.023942886,133516.3397,12668.90481,4.102739073,0.02178437,,1,TRUE,4,0,-26.9,26.9,0.793028156,2.293028156,2.29303E-08,0.918470179,1.326779821,
29442,10.1021/acsami.5b09327,x=0.07+y=0.03,Fe0.03Co0.9Ni0.07Sb3,,,4840,5708,3586,300,-0.000158585,1.298280862,0.000412105,0.102409639,15157.28716,12671.10769,4.102814582,0.023121655,,1,TRUE,4,24,-158.585,158.585,0.254841864,1.754841864,1.75484E-08,0.079795926,1.218484936,
29433,10.7567/jjap.52.10mb18,La0.3FeCo3Sb12,La0.3Fe1Co3Sb12,Skutterudite,,5233,9415,3935,300,7.9E-05,2.931216931,0.000256896,0.029668277,42967.10515,12678.80956,4.103078479,0.01057893,,1,TRUE,4,95,79,79,0.506093177,2.006093177,2.00609E-08,0.258588049,2.672628882,
29425,10.1063/1.4795840,x=0,Zn4Sb3,Zintl,Antimonide,16874,2099,14395,300,0.000116206,1.046446364,0.000351878,0.103756712,25680.18301,12687.0425,4.103360395,0.031241767,,1,TRUE,2,55,116.206,116.206,0.367226718,1.867226718,1.86723E-08,0.143852172,0.902594192,
29422,10.1063/1.1713876,Tl31Te69,Tl31Te69,Toxic,,14150,1845,11930,300,0.000179992,,,0.839847139,11753.14465,12693.16919,4.103570069,,,1,FALSE,2,507,179.992,179.992,0.211896957,1.711896957,1.7119E-08,0.060360518,-0.060360518,
29419,10.1007/s11664-009-0806-3,z=0.004,Hf0.25Zr0.25Ti0.5Ni1Sn0.996Sb0.004,Half-heusler,,12773,11087,10598,300,4.39E-05,1.90984846,0.000170052,0.025,81565.68514,12695.30109,4.103643005,0.020855301,,1,TRUE,6,18,43.9,43.9,0.684923397,2.184923397,2.18492E-08,0.534644322,1.375204138,
29407,10.1109/ict.2007.4569468,solidified,Ba4Al8Si15,Clathrate,,2193,9111,1350,300,-1.37E-05,4.18599743,,0.004238934,263398.5608,12714.12659,4.104286531,0.012475602,,1,TRUE,3,92,-13.7,13.7,0.888604123,2.388604123,2.3886E-08,1.887464665,2.298532765,
29400,10.1021/cm1004054,0.3,Yb0.044La0.377Te0.579,Toxic,,13794,595,11517,300,-0.000114296,1.04551796,,0.100578035,26413.79821,12730.65444,4.10485073,0.031544527,,1,FALSE,3,0,-114.296,114.296,0.37332335,1.87332335,1.87332E-08,0.148444755,0.897073205,
29394,10.1088/0022-3727/42/14/145409,"x=0.1,V=10",Yb0.1Co4Sb12,Skutterudite,Skutterudite,4327,3277,3103,300,-0.000216774,2.97826087,,0.025477707,7642.857651,12735.1475,4.105003979,0.009644446,,1,TRUE,3,0,-216.774,216.774,0.154317767,1.654317767,1.65432E-08,0.037931146,2.940329724,
29384,10.1016/j.jallcom.2011.08.076,Bi85Sb15-xPbx_x=3,Bi85(Sb4Pb)3,Toxic,,11899,1693,9851,300,3.56E-05,3.661111111,0.000124458,0.016057202,101546.3202,12749.51131,4.105493539,0.009613628,,1,FALSE,3,497,35.6,35.6,0.735726707,2.235726707,2.23573E-08,0.68108946,2.980021651,
29377,10.1002/zaac.201300577,1.12Sn0.55Bi,Tl8.33Sn1.12Bi0.55Te6,Toxic,,15131,5670,12833,300,6.12E-05,0.457282621,0.000223665,0.28880597,57928.28634,12771.41569,4.106239041,0.33447933,,1,FALSE,4,68,61.2,61.2,0.590027456,2.090027456,2.09003E-08,0.363215127,0.094067494,
29363,10.1016/j.jssc.2014.12.010,La (2%),Ca0.96La0.02Dy0.02Mn1O3,Perovskite,,26493,3426,21302,300,-0.000142759,1.756252408,0.000345542,0.074465322,18551.23675,12792.65375,4.106960645,0.017177824,,1,TRUE,5,0,-142.759,142.759,0.292093584,1.792093584,1.79209E-08,0.099736657,1.656515751,
29362,10.1088/0953-8984/28/8/085801,BiTeI0.94Br0.06,Bi1Te1I0.94Br0.06,Toxic,,12323,12456,10228,300,-9.52E-05,1.226879917,0.000311309,0.076647431,34280.78477,12794.553,4.107025118,0.027734473,,1,FALSE,4,0,-95.2,95.2,0.440128013,1.940128013,1.94013E-08,0.199527333,1.027352584,
29356,10.1016/j.jallcom.2010.07.116,(a)x=0,CrSb2,Antimonide,Antimonide,12970,1667,10799,300,-7.93E-05,7.159210206,,0.010697679,43157.59032,12804.59094,4.107365709,0.004135881,,1,TRUE,2,16,-79.3,79.3,0.504786006,2.004786006,2.00479E-08,0.259565199,6.899645007,
29349,10.1016/j.actamat.2013.04.003,SPSBN_x=0.025,Ga0.025Cu2Sn0.975Se3,Toxic,,12708,56,10526,300,0.000103732,2.624039517,,0.049299243,30563.21757,12815.45463,4.107734017,0.011651465,,1,TRUE,4,0,103.732,103.732,0.408917694,1.908917694,1.90892E-08,0.175028,2.449011517,
29337,10.1016/j.jallcom.2016.04.210,x=1,Ba4Cu3(Si4Ge)4,Clathrate,,2225,9813,1389,300,4.52E-05,1.858032343,0.000160205,0.025625852,80128.36903,12829.25669,4.108201495,0.02171567,,1,TRUE,4,118,45.2,45.2,0.677290383,2.177290383,2.17729E-08,0.523388182,1.334644161,
29326,10.1016/j.jallcom.2013.10.219,Ba8Yb0.25Si31.9Ga14.1,Ba7.75Yb0.25Ga14.1Si31.9,,,737,1759,378,300,-3.74E-05,0.369579667,,0.026809027,97223.22581,12855.82406,4.10909992,-0.094380555,,1,TRUE,4,0,-37.4,37.4,0.724398377,2.224398377,2.2244E-08,0.648789557,-0.27920989,
29306,10.1103/physrevb.85.035202,Yb1,Yb(MgBi)2,Toxic,,19112,4807,16023,300,0.000237606,4.233808979,0.000382244,0.034532374,6056.874735,12877.09819,4.109818007,0.00682172,,1,FALSE,3,0,237.606,237.606,0.128950382,1.628950382,1.62895E-08,0.029599045,4.204209934,
29305,10.1007/s11664-009-0774-7,HMS,Mn15Si26,,,16581,11078,14091,300,8.42E-05,2.164350233,,0.043482784,40373.83178,12878.5165,4.109865839,0.01492291,,1,TRUE,2,209,84.2,84.2,0.483907228,1.983907228,1.98391E-08,0.24029381,1.924056423,
29299,10.1007/s11664-015-4242-2,SPS760,Ba8Cu4.8Si41.2,,,2399,10939,1531,300,-3.19E-05,0.699737546,,0.051357466,114344.2987,12885.92995,4.110115766,-0.27660677,,1,TRUE,3,228,-31.9,31.9,0.759572123,2.259572123,2.25957E-08,0.775107569,-0.075370023,
29298,10.1063/1.4867609,x=0.05,Co1Sn0.05Sb2.95,,,4038,2138,2782,300,1.62E-05,5.403115788,8.34E-05,0.006369467,225387.6633,12886.93513,4.110149642,0.007617083,,1,TRUE,3,23,16.2,16.2,0.869658066,2.369658066,2.36966E-08,1.602275083,3.800840705,
29282,10.1002/adfm.201400123,x=0.38,Mg2Si0.4Sn0.22Sb0.38,Mg2Si,Mg2Si,8249,141,6757,300,-8.58E-05,1.797595656,,0.072623139,39502.43965,12902.6725,4.110679674,0.01840072,,1,TRUE,4,8,-85.8,85.8,0.477278466,1.977278466,1.97728E-08,0.23432197,1.563273686,
29262,10.1103/physrevb.85.165127,HP04,Ba8Cu4.4Si41.6,,,1198,4815,674,300,-1.83E-05,1.166831361,,0.01717033,200750.7089,12935.85381,4.111795099,-0.101337284,,1,TRUE,3,226,-18.3,18.3,0.854055909,2.354055909,2.35406E-08,1.417735177,-0.250903816,
29255,10.1063/1.3579261,x=3.5,Ag3.5Mo9Se11,Chalcogenide,Chalcogenide,17607,340,14977,300,6.03E-05,1.219861329,,0.073933649,59649.23071,12939.612,4.111921254,0.034502925,,1,TRUE,3,0,60.3,60.3,0.59462306,2.09462306,2.09462E-08,0.374827963,0.845033366,
29252,10.1007/s40145-015-0153-1,700C,CdO,Oxide,,12583,1458,10415,300,-0.000116213,7.5,0.000346135,0.01293306,26194.92999,12942.38869,4.112014438,0.003919906,,1,FALSE,2,0,-116.213,116.213,0.367204558,1.867204558,1.8672E-08,0.146733878,7.353266122,
29242,10.1007/s11664-013-2888-1,FeGa2.94Zn0.06,Zn0.06Ga2.94Fe1,,,19913,2541,16675,300,0.000431621,3.320063595,,0.010039933,639.6074058,12959.32713,4.112582453,0.008703181,,1,TRUE,3,17,431.621,431.621,0.024212877,1.524212877,1.52421E-08,0.002924694,3.317138901,
29225,10.1007/s11664-011-1873-9,0.005,Mn0.005Cu2Sn0.995Se3,Toxic,,13398,2384,11212,300,4.55E-05,2.109165369,,0.024156142,80609.39791,12989.16656,4.113581286,0.018496023,,1,TRUE,4,0,45.5,45.5,0.675541033,2.175541033,2.17554E-08,0.526107158,1.583058211,
29224,10.1039/c6cp08026j,Ref.48,Ba4Ga8Ge15,Clathrate,,2310,18547,1459,300,-6.84E-05,1.597725,,0.036657308,52079.32413,12991.18028,4.11364861,0.022776944,,1,TRUE,3,92,-68.4,68.4,0.554518465,2.054518465,2.05452E-08,0.320993799,1.276731201,
29222,10.1007/s11664-013-2894-3,Fe,Ti1.9Fe0.1Bi1.2S5.2,Toxic,,7106,2542,5692,300,-4.48E-05,1.857344139,0.000163552,0.027696793,81855.6701,12993.55438,4.113727968,0.022213534,,1,FALSE,4,0,-44.8,44.8,0.679629898,2.179629898,2.17963E-08,0.535245198,1.322098941,
29221,10.2320/jinstmet.ja201506,In-10,In0.6Ge1Sb5.4Te10,Toxic,,15021,4316,12730,300,7.75E-05,0.4375,0.000267133,0.185086242,45028.52315,12994.255,4.113751385,0.178131377,,1,FALSE,4,92,77.5,77.5,0.51267998,2.01267998,2.01268E-08,0.271884021,0.165615979,
29212,10.1016/j.jssc.2013.03.024,x=0.2,Hf0.5Zr0.5Co0.4Sn0.2Sb0.8Rh0.6,Half-heusler,,11870,3411,9820,300,6.17E-05,3.08973582,0.000216166,0.022847691,58474.8515,13008.5725,4.114229642,0.01067551,,0,TRUE,6,17,61.7,61.7,0.587489708,2.087489708,2.08749E-08,0.366196952,2.723538868,
29211,10.1016/j.jssc.2009.01.017,AgPb18SbTe20,Ag0.9Sb0.58Te18.99Pb18,Toxic,PbTe,15184,3383,12875,300,-0.00010703,1.799339934,0.000340728,0.059358289,29689.67451,13008.84331,4.114238683,0.0177585,,1,FALSE,4,197,-107.03,107.03,0.397455455,1.897455455,1.89746E-08,0.169004505,1.630335429,
29209,10.1007/s11664-014-3435-4,Mg2Si0.5Ge0.5Sb0.005,Mg2Si0.5Ge0.5Sb0.005,Mg2Si,Mg2Si,8667,2622,7139,300,-0.00020084,3.659840237,,0.034020678,9414.339299,13009.31369,4.114254386,0.008018951,,1,TRUE,4,8,-200.84,200.84,0.177040048,1.677040048,1.67704E-08,0.047364672,3.612475565,
29207,10.1109/ict.2005.1519980,x=0.01,Mn0.01Co0.99Sb3,,,5129,8959,3839,300,0.000116207,3.443729904,,0.030666827,26337.34451,13011.70669,4.114334265,0.008788345,,1,TRUE,3,23,116.207,116.207,0.367223552,1.867223552,1.86722E-08,0.14753313,3.296196774,
29201,10.1016/j.jallcom.2011.08.076,Bi85Sb15-xPbx_x=0.5,Bi85Sb14.5Pb0.5,Toxic,,11896,1693,9851,300,3.89E-05,3.618666667,0.000149561,0.012010361,94624.10515,13014.33784,4.114422077,0.009773546,,1,FALSE,3,499,38.9,38.9,0.715091461,2.215091461,2.21509E-08,0.628803142,2.989863525,
29200,10.1007/s11664-013-2931-2,x=0,Cu12Sb4S13,Sulfied,,7114,2547,5697,300,8.48E-05,1.280606061,,0.069473933,40430.35108,13014.60019,4.114430831,0.027907597,,1,TRUE,3,0,84.8,84.8,0.481410721,1.981410721,1.98141E-08,0.240327393,1.040278668,
29198,10.1016/j.jallcom.2014.06.196,x=0.1,In4Sn0.03Pb0.01Se2.9,Toxic,,13243,1784,11075,300,-0.000203689,0.935773261,0.000378762,0.131726908,9110.252149,13018.47475,4.114560105,0.032525907,,1,FALSE,4,0,-203.689,203.689,0.172744845,1.672744845,1.67274E-08,0.045717382,0.890055879,
29194,10.1142/s1793604714500258,In4Se2.61,In4Se2.61,Toxic,,27624,975,22192,300,-0.000471067,0.889089136,,0.03373473,407.2727273,13042.25525,4.115352696,0.0327465,,1,TRUE,2,0,-471.067,471.067,0.017233116,1.517233116,1.51723E-08,0.001853783,0.887235353,
29193,10.1021/ja403653m,"x=0.16,y=0.12",Ca0.84Ce0.16Ag0.88Sb1,Antimonide,Antimonide,13268,3505,11098,300,1.05E-05,3.359111477,,0.013356735,353409.0909,13043.60316,4.115397577,0.037226007,,1,TRUE,4,0,10.5,10.5,0.913458584,2.413458584,2.41346E-08,2.558814613,0.800296864,
29179,10.1016/j.jpcs.2015.03.012,x=0.02,In1Cu0.98Ni0.02Te2,Toxic,,14500,3181,12334,300,0.00020449,,,0.023353033,9063.384513,13073.9315,4.116406205,,,1,FALSE,4,25,204.49,204.49,0.171556121,1.671556121,1.67156E-08,0.045449868,-0.045449868,
29178,10.1063/1.4938565,x=0.8,Tl0.8Fe1Co3Sb12,Skutterudite,,3338,188,2220,300,9.72E-05,2.140945006,,0.047705124,34064.72713,13075.38563,4.116454506,0.014983255,,1,TRUE,4,97,97.2,97.2,0.432604642,1.932604642,1.9326E-08,0.197500949,1.943444057,
29176,10.1063/1.4893236,In-10,In0.6Ge1Sb5.4,,,13709,203,11444,300,7.71E-05,,,0.181487974,45599.30136,13083.50763,4.116724192,,,1,TRUE,3,32,77.1,77.1,0.514450894,2.014450894,2.01445E-08,0.27557266,-0.27557266,
29175,10.1063/1.360402,x=0,Co0.97Sb2.85As0.15Ir0.03,Toxic,,3773,1872,2590,300,0.000144802,,,0.048053396,18504.81051,13084.298,4.116750427,,,0,FALSE,4,24,144.802,144.802,0.286994249,1.786994249,1.78699E-08,0.09920397,-0.09920397,
29173,10.1007/s13391-013-0035-z,Mn0.51Te0.49,Mn0.51Te0.49,Toxic,,13877,824,11610,300,0.000616428,1.287172012,2.72E-05,0.00701198,75.63063963,13084.5895,4.116760102,0.022651869,,1,FALSE,2,6,616.428,616.428,0.004922029,1.504922029,1.50492E-08,0.000341455,1.286830557,
29170,10.1063/1.2885113,x=0.03,Hf0.25Zr0.25Ti0.5Co0.97Ni0.03Sb1,Half-heusler,,11367,1956,9371,300,-0.00020435,4.008575586,0.000393061,0.025970685,9087.230357,13086.48769,4.116823101,0.007353444,,1,TRUE,6,18,-204.35,204.35,0.171763297,1.671763297,1.67176E-08,0.045575095,3.963000491,
29169,10.1007/s11664-014-3450-5,CDM-La,Ca0.96La0.02Dy0.02Mn1O3,Perovskite,,25987,2609,20930,300,-0.000142902,1.759639133,0.000345401,0.07421875,18959.53757,13097.10344,4.117175257,0.017573164,,1,TRUE,5,0,-142.902,142.902,0.291733725,1.791733725,1.79173E-08,0.101911329,1.657727804,
29151,10.1088/0022-3727/45/11/115302,2% GeTe,Ag0.35868Ge0.02Sb0.54684Te1,Toxic,,16817,3292,14321,300,0.00019541,0.659991026,0.000388922,0.185892649,10122.01089,13120.00225,4.11793391,0.047869456,,1,FALSE,4,12,195.41,195.41,0.185524382,1.685524382,1.68552E-08,0.051182688,0.608808338,
29149,10.1007/s11664-014-3560-0,L1,Sr0.9La0.034Ti0.9Nb0.1O3,Perovskite,,26708,2639,21478,300,-0.000820791,3.050465911,,0.000783577,7.079130652,13122.00494,4.118000197,0.009583083,,1,TRUE,5,0,-820.791,820.791,0.000845329,1.500845329,1.50085E-08,3.1874E-05,3.050434037,
29146,10.1016/j.jallcom.2017.10.033,L2-Control Sample,Sr0.8La0.06Ti0.8Nb0.2O3,Perovskite,,10949,18844,9035,300,-0.000112596,4.38302038,,0.036576672,27842.00203,13125.559,4.118117808,0.006915821,,1,TRUE,5,0,-112.596,112.596,0.378834755,1.878834755,1.87883E-08,0.156931563,4.226088817,
29143,10.1063/1.4868584,MnTe,MnTe,Toxic,,14188,2140,11963,300,0.000660236,1.208911636,,0.013591495,45.65222856,13131.78838,4.118323875,0.024202998,,1,FALSE,2,13,660.236,660.236,0.003373887,1.503373887,1.50337E-08,0.000205897,1.208705739,
29139,10.1016/j.jallcom.2004.07.074,x=0.025,Ti1Co0.975Ni0.025Sb1,,,11235,1511,9240,300,-0.000198601,14.56910569,0.00036277,0.008498584,9759.255178,13135.16844,4.118435646,0.002015057,,1,TRUE,4,18,-198.601,198.601,0.180490418,1.680490418,1.68049E-08,0.049201004,14.51990469,
29137,10.1063/1.4979816,Ti0.98Mn0.02NiSn,Ti1Mn0.0002Ni0.98Sn1.01,Half-heusler,Half-Heusler,20843,21245,17356,300,-7.15E-05,6.347716061,0.00036858,0.035204082,49983.9836,13135.51531,4.118447115,0.004847312,,1,TRUE,4,17,-71.5,71.5,0.539895698,2.039895698,2.0399E-08,0.305886339,6.041829722,
29132,10.1103/physrevb.93.155101,K0.6,K0.6Sb12Ir4,Skutterudite,,5914,16126,4647,300,-0.000123373,4.784690377,0.000360043,0.022577158,24265.98891,13140.27038,4.118604301,0.006291576,,0,TRUE,3,96,-123.373,123.373,0.345224501,1.845224501,1.84522E-08,0.134328592,4.650361785,
29125,10.2320/matertrans.maw200918,x=2.5,Cu2.5Mo6S8,,,18969,4005,15907,300,2.44E-05,1.545715357,,0.019490425,153107.8565,13153.65656,4.119046498,0.065004708,,1,TRUE,3,0,24.4,24.4,0.810304782,2.310304782,2.3103E-08,1.061177439,0.484537918,
29120,10.1039/c3ta00844d,x=0,Ca5(GaSb3)2,Toxic,Antimonide,13118,2757,10964,300,0.000414724,1.471392766,,0.033411234,790.4583111,13163.78313,4.119380719,0.019978709,,1,TRUE,3,46,414.724,414.724,0.02800963,1.52800963,1.52801E-08,0.003623484,1.467769282,
29114,10.1002/pssc.200461721,20H,Bi0.88Sb0.12,Toxic,,11619,15459,9584,300,-0.000148642,1.931013157,,0.061374922,17769.44107,13167.84863,4.119514825,0.015952973,,1,FALSE,2,5,-148.642,148.642,0.277649278,1.777649278,1.77765E-08,0.094763502,1.836249655,
29113,10.1063/1.1425459,ZrNi0.8Pd0.2Sn,Zr1Ni0.8Sn1Pd0.2,Half-heusler,,12154,6656,10084,300,-8.09E-05,5.713081777,0.000270833,0.016587867,43327.30201,13168.80306,4.119546303,0.005381775,,0,TRUE,4,18,-80.9,80.9,0.497871238,1.997871238,1.99787E-08,0.259687112,5.453394665,
29092,10.1039/c3ta12753b,x=0.01,Cu1Bi0.99Pb0.01Se1O1,Toxic,,28050,2770,22548,300,0.00021541,0.890450171,0.00070501,0.272200122,8045.793389,13193.87488,4.120372361,0.034503151,,1,FALSE,5,0,215.41,215.41,0.156143042,1.656143042,1.65614E-08,0.039974954,0.850475217,
29090,10.1016/j.jallcom.2016.09.231,A45,K9Ba15(Al19Sn49)2,Alloy,,2412,18558,1549,300,-0.000130121,0.527523054,,0.186540767,22379.92024,13194.91256,4.120406517,0.072135031,,1,TRUE,4,545,-130.121,130.121,0.32571492,1.82571492,1.82571E-08,0.122578063,0.404944991,
29088,10.1021/acs.chemmater.5b04796,x=0,Cu12Sb4S13,Sulfied,,7751,7390,6308,300,8.5E-05,1.218798513,0.000298256,0.0795883,40866.29002,13195.75031,4.120434089,0.030161846,,1,TRUE,3,0,85,85,0.480581418,1.980581418,1.98058E-08,0.242817044,0.975981469,
29081,10.1088/0022-3727/40/21/044,0,CoSb3,Skutterudite,Skutterudite,4317,3266,3089,300,-0.000373315,4.255144033,0.000159712,0.019090909,1282.392027,13206.81294,4.120798026,0.006923746,,1,TRUE,2,24,-373.315,373.315,0.040025731,1.540025731,1.54003E-08,0.00592475,4.249219283,
29075,10.1007/s11664-010-1444-5,x=0,Fe0.1Co0.9Sb3,,,5739,11105,4461,300,3.99E-05,3.957995951,,0.009372571,93607.40365,13212.47263,4.1209841,0.008879869,,1,TRUE,3,23,39.9,39.9,0.708953374,2.208953374,2.20895E-08,0.62032317,3.337672781,
29068,10.1007/s11664-012-2450-6,x=0,Mg2Si,Mg2Si,Mg2Si,9875,10765,8060,300,-0.00021081,4.291863359,,0.028897074,8512.7794,13226.30156,4.12143842,0.006931451,,1,TRUE,2,8,-210.81,210.81,0.16245933,1.66245933,1.66246E-08,0.042456449,4.24940691,
29067,10.1002/aenm.201400348,Tl7.95Pb2.05Te6,Tl7.95Te6Pb2.05,Toxic,,13680,118,11422,300,6.9E-05,0.778355683,0.000243144,0.095912586,52451.31314,13227.473,4.121476884,0.065540679,,1,FALSE,3,68,69,69,0.551657671,2.051657671,2.05166E-08,0.322836417,0.455519266,
29060,10.1088/0022-3727/45/18/185303,x=0,La3Te4,Toxic,,14546,3294,12350,300,-3.47E-05,1.970271608,0.000119443,0.025138493,108014.0072,13240.09525,4.121891109,0.024239592,,1,FALSE,2,33,-34.7,34.7,0.741457132,2.241457132,2.24146E-08,0.726326301,1.243945307,
29053,10.4028/www.scientific.net/ddf.312-315.223,z=0.3,Fe1Co3Sn0.3Sb12,Skutterudite,,5026,7751,3776,300,8.26E-05,1.343616422,,0.060963755,42521.54253,13254.48719,4.12236293,0.027144119,,1,TRUE,4,96,82.6,82.6,0.490628054,1.990628054,1.99063E-08,0.253933726,1.089682696,
29044,10.1007/s11664-009-0660-3,x=0.06,Nd1Gd1.06S3,,,8199,11042,6711,300,-3.8E-05,1.208434939,0.000149591,0.038788434,98822.31667,13259.37025,4.122522898,0.05622007,,1,TRUE,3,0,-38,38,0.720661163,2.220661163,2.22066E-08,0.658352642,0.550082297,
29037,10.1039/c4dt00336e,Ge0.6Sn0.4Sb2Te4,Sn0.4Ge0.6Sb2Te4,Toxic,,13861,780,11594,300,2.05E-05,1.775882634,,0.148770746,183472.297,13266.43321,4.122754175,0.065049704,,1,FALSE,4,38,20.5,20.5,0.838010928,2.338010928,2.33801E-08,1.286880706,0.489001928,
29036,10.1007/s11664-013-2481-7,x=3.9,Zn3.9Sb3,,,16949,2469,14470,300,0.000109588,1.034090909,0.000398671,0.112852665,29272.72727,13266.898,4.12276939,0.033970766,,1,TRUE,2,54,109.588,109.588,0.388786808,1.888786808,1.88879E-08,0.165869823,0.868221086,
