Repository: suchismitasarker/SKlearn-and-Lolopy-comparison

# SKlearn-and-Lolopy-comparison
SKlearn and Lolopy comparison
lolopy==1.1.1
matminer==0.7.8
matminer.egg==info
matplotlib==3.1.3
numpy==1.18.5
pandas==1.0.1
pymatgen==2019.12.22
python_ternary==1.0.7
scikit_learn==1.1.3
scipy==1.5.2
ternary==0.1

File: Data_Starry_2nd_gen_TC_model_Nov_22.csv (part 14 of 47)
,REFERENCE: doi,NAME,FORMULA,Family,PROPERTY: Material Family,IDENTIFIER: sampleid,IDENTIFIER: paperid,IDENTIFIER: figureid,PROPERTY: Temperature (K),PROPERTY: Seebeck coefficient (V/K),PROPERTY: Thermal conductivity (W*m^(-1)*K^(-1)),PROPERTY: Power factor (W*m^(-1)*K^(-2)),PROPERTY: ZT (-),PROPERTY: Electrical conductivity (S*m^(-1)),PROPERTY: sigma_E_0,PROPERTY: log sigma_E_0,PROPERTY: quality_factor,PROPERTY: log quality_factor,inexpensive,non-toxic,n_elements,electron_count,PROPERTY: Seebeck coefficient (muV/K),|S|(muV/K),,L,L*sigma*T,Electronic thermal conductivity,Lattice thermal conductivity,
29033,10.1016/j.matdes.2019.108263,BiCuSeO,CuBiSeO,Toxic,,26318,21581,21183,300,0.000354763,0.859958506,0.000203797,0.071706733,1599.753208,13282.99019,4.123295852,0.034701987,,1,FALSE,4,0,354.763,354.763,0.046967391,1.546967391,1.54697E-08,0.007424298,0.852534208,
29022,10.1039/c4dt02206h,x=2.0,Ca5(InSb3)2,Antimonide,,6251,784,4941,300,0.000425268,,,0.032651526,706.4310484,13296.03563,4.12372217,,,1,TRUE,3,46,425.268,425.268,0.025575934,1.525575934,1.52558E-08,0.003233143,-0.003233143,
29012,10.1111/j.1551-2916.2010.04073.x,4h,La0.4Co3.8Ni0.2Sb12,Skutterudite,,4386,3458,3162,300,-0.000135614,4.051615986,,0.043905919,21097.06425,13320.23769,4.124511974,0.007532189,,1,TRUE,4,97,-135.614,135.614,0.310650682,1.810650682,1.81065E-08,0.114598241,3.937017745,
29010,10.1039/c4ta00600c,Pr0.02Co4Sb12,Pr0.02Co4Sb12,Skutterudite,Skutterudite,4204,2786,2982,300,0.000332608,8.080904622,0.024205749,0.009930366,2074.899097,13321.30519,4.124546778,0.003676718,,1,TRUE,3,0,332.608,332.608,0.056851632,1.556851632,1.55685E-08,0.00969093,8.071213692,
29009,10.1007/s11664-011-1897-1,Cu4.85,Ba8Cu4.85Si18.15Ge23,,,857,2357,478,300,-3.34E-05,0.999067125,,0.0579598,113152.411,13324.46347,4.12464973,0.143473645,,1,TRUE,4,229,-33.4,33.4,0.749813302,2.249813302,2.24981E-08,0.763715398,0.235351727,
29004,10.1557/jmr.2007.0031,"3mass%,1hrMG",Co0.92Ni0.08Sb2.96Te0.04,Toxic,,4241,2875,3012,300,-0.000106142,1.084142395,,0.106099145,30800.8721,13337.40313,4.125071278,0.032647957,,1,FALSE,4,24,-106.142,106.142,0.400509721,1.900509721,1.90051E-08,0.17561207,0.908530325,
29001,10.1063/1.2756037,x=0.4,Tl1Cu0.4Ag0.6Te1,Toxic,,14179,1945,11949,300,0.000340206,0.39076078,0.000203023,0.167978424,1902.881591,13343.38694,4.12526608,0.077789342,,1,FALSE,4,19,340.206,340.206,0.053247185,1.553247185,1.55325E-08,0.008866936,0.381893844,
28988,10.1007/s11664-009-0660-3,x=0.05,Nd1Gd1.05S3,,,8198,11042,6711,300,-4.37E-05,1.219480803,0.000185978,0.044694192,86389.05055,13361.16569,4.12584435,0.047059804,,1,TRUE,3,0,-43.7,43.7,0.686105318,2.186105318,2.18611E-08,0.566566689,0.652914114,
28979,10.1016/j.jpcs.2014.01.002,Nd,Sr2.85Nd0.15Ti2O7,Perovskite,,28484,3175,22903,300,-7.06E-05,4.828662867,0.000122577,0.006348717,51668.63898,13370.46394,4.126146477,0.006609718,,1,TRUE,4,0,-70.6,70.6,0.544100836,2.044100836,2.0441E-08,0.316847724,4.511815143,
28973,10.1016/j.jallcom.2013.05.019,LBCO1,Ba0.01La0.99Co1O3,Perovskite,,25259,1739,20667,300,0.000372425,1.973473318,,0.030272727,1312.749369,13380.89338,4.12648511,0.015150448,,1,TRUE,4,0,372.425,372.425,0.040334006,1.540334006,1.54033E-08,0.006066217,1.967407101,
28960,10.1103/physrevb.85.165127,HP01,Ba8Cu3.6Si42.4,,,1195,4815,674,300,-1.2E-05,0.985047346,,0.006868132,317384.2339,13393.32922,4.126888544,-0.022477157,,1,TRUE,3,221,-12,12,0.901722662,2.401722662,2.40172E-08,2.286806722,-1.301759376,
28959,10.1007/s11664-014-3450-5,CDM-Sm,Ca0.96Sm0.02Dy0.02Mn1O3,Perovskite,,25989,2609,20930,300,-0.000146893,1.933021738,0.00038173,0.07426883,18469.35409,13397.38069,4.127019898,0.016247837,,1,TRUE,5,0,-146.893,146.893,0.281867278,1.781867278,1.78187E-08,0.098729813,1.834291925,
28950,10.1039/c3dt52447g,Cu3SbSe4_HP 275 0.5h,Cu3SbSe4,Toxic,,12988,778,10815,300,0.000382172,0.966522089,0.000174496,0.055793744,1174.717629,13407.87381,4.127359914,0.031074129,,1,TRUE,3,0,382.172,382.172,0.037083387,1.537083387,1.53708E-08,0.005416917,0.961105172,
28948,10.1016/j.ssc.2015.06.012,Zn4Sb2.8,Zn4Sb2.8,Zintl,Antimonide,17163,5329,14673,300,7.88E-05,0.787965396,0.000274757,0.10876554,45573.71142,13413.30719,4.127535871,0.058509596,,1,TRUE,2,54,78.8,78.8,0.506966504,2.006966504,2.00697E-08,0.274394737,0.513570659,
28940,10.1002/aenm.201100775,Bi2S2.88Se0.12,Bi2Se0.12S2.88,Toxic,,6590,108,5218,300,-0.000129991,1.546331981,0.000376963,0.071428571,22810.81081,13427.13531,4.127983366,0.021006337,,1,FALSE,3,0,-129.991,129.991,0.32608015,1.82608015,1.82608E-08,0.124963106,1.421368875,
28937,10.1016/j.jallcom.2012.09.023,0.25Gd,Gd0.25Tl9.75Te6,Toxic,,14012,1713,11809,300,1.87E-05,1.815716977,,0.026666667,204093.5673,13427.26338,4.127987508,0.08766608,,1,FALSE,3,0,18.7,18.7,0.85111596,2.35111596,2.35112E-08,1.43954293,0.376174047,
28936,10.1016/j.jssc.2017.06.025,Ba24Cu6Ge94,Ba12Cu3Ge47,Clathrate,,2292,18545,1439,300,-4.23E-05,2.225766565,3.19E-05,0.004706716,89795.94244,13428.31372,4.128021479,0.01854635,,1,TRUE,3,242,-42.3,42.3,0.69443607,2.19443607,2.19444E-08,0.591154365,1.6346122,
28931,10.1016/j.materresbull.2012.05.061,x=0.02,Ca0.88Yb0.1Dy0.02Mn1O3,Perovskite,,26518,3818,21321,300,-8.49E-05,2.243772242,0.000305425,0.05150289,41647.29326,13429.56163,4.128061836,0.014997269,,1,TRUE,5,0,-84.9,84.9,0.480995891,1.980995891,1.981E-08,0.24750935,1.996262892,
28930,10.1088/0022-3727/40/24/033,(b),Al0.08Zn3.92Sb3,,,17016,3268,14539,300,9.85E-05,1.000524476,0.000353016,0.106200228,34394.70321,13436.24813,4.128278015,0.037303149,,1,TRUE,3,54,98.5,98.5,0.427783552,1.927783552,1.92778E-08,0.198916629,0.801607847,
28928,10.1109/ict.2003.1287488,??-prime-Na0.75Co0.95Pb0.05O2,Na0.75Co0.95Pb0.05O2,,,18936,8854,15873,300,0.000136878,1.792434515,,0.067061629,20952.56201,13437.79938,4.128328153,0.017803272,,1,FALSE,4,0,136.878,136.878,0.307284037,1.807284037,1.80728E-08,0.113601693,1.678832822,
28926,10.1039/c3ta00844d,x=0.3,Ca5Zn0.3Ga1.7Sb6,Antimonide,Antimonide,13122,2757,10964,300,5.89E-05,1.799338836,,0.02672254,63530.39216,13442.66631,4.128485418,0.021573495,,1,TRUE,4,48,58.9,58.9,0.601843027,2.101843027,2.10184E-08,0.400592735,1.398746101,
28924,10.1007/s11664-010-1188-2,In0.25Co3FeSb12,In0.25Fe1Co3Sb12,Skutterudite,,4055,2313,2798,300,7.34E-05,1.958013683,0.000268993,0.040983607,49644.90438,13446.65838,4.128614371,0.01814315,,1,TRUE,4,95,73.4,73.4,0.531124607,2.031124607,2.03112E-08,0.302504961,1.655508722,
28916,10.1039/c4ta00600c,Pr0.1Co4Sb12,Pr0.1Co4Sb12,Skutterudite,Skutterudite,4206,2786,2982,300,-0.000269427,7.498044424,0.085389563,0.030597181,4367.162708,13453.54869,4.128836855,0.00400802,,1,TRUE,3,0,-269.427,269.427,0.098013843,1.598013843,1.59801E-08,0.020936359,7.477108065,
28914,10.1016/j.jallcom.2017.07.210,IIHP700,Ba8Cu4.5Si6Ge35.5,,,2382,18550,1520,300,-3.86E-05,1.41862745,,0.113960856,98684.6149,13458.23956,4.128988255,0.040637921,,1,TRUE,4,227,-38.6,38.6,0.716943229,2.216943229,2.21694E-08,0.656334566,0.762292884,
28911,10.1016/j.jallcom.2008.09.202,x=0.15,Zn3.4In0.15Sb2.55,,,16632,1620,14154,300,0.000167758,1.684156434,,0.075210935,14420.5002,13459.87175,4.129040922,0.018607748,,1,TRUE,3,47,167.758,167.758,0.235465787,1.735465787,1.73547E-08,0.075078854,1.60907758,
28908,10.1039/c3ta14699e,0.09,Sr0.91La0.09Ti1O3,Perovskite,,27892,2782,22423,300,-9.19E-05,5.036437247,,0.048133629,37777.24812,13461.44606,4.129091715,0.006228193,,1,TRUE,4,0,-91.9,91.9,0.452828696,1.952828696,1.95283E-08,0.221317483,4.815119764,
28905,10.1039/c6dt00564k,x=1.30,Co1.3Cu10.7Sb4S13,,,7769,7743,6330,300,0.000123138,0.646403242,,0.150678744,24953.36887,13472.14981,4.129436904,0.058769883,,1,TRUE,4,0,123.138,123.138,0.345924588,1.845924588,1.84592E-08,0.138186111,0.508217131,
28903,10.1002/pssa.201330475,x=0,Ca1Mn0.98Nb0.02O3,Perovskite,Perovskite,24807,4535,20135,300,-0.000183744,3.624426256,0.000400118,0.039395542,11931.84401,13473.42363,4.129477965,0.008418431,,1,TRUE,4,0,-183.744,183.744,0.205152843,1.705152843,1.70515E-08,0.061036853,3.563389403,
28894,10.1016/j.jmat.2016.05.008,Mn1Te,MnTe,Toxic,,14331,18755,12134,300,0.00051527,,0.000154356,0.010539812,252.1011537,13484.78894,4.129844153,,,1,FALSE,2,13,515.27,515.27,0.011772573,1.511772573,1.51177E-08,0.001143359,-0.001143359,
28889,10.1063/1.4933277,Cu2+xMg1-xSnSe4 (x=0.1),Mg0.9Cu2.1Sn1Se4,Toxic,,13388,2198,11195,300,7.51E-05,2.414314258,0.000270773,0.040180846,48575.8783,13495.97431,4.130204243,0.014212328,,1,TRUE,4,0,75.1,75.1,0.523397642,2.023397642,2.0234E-08,0.294864953,2.119449305,
28885,10.1007/s11664-011-1869-5,Pb=20,AgSb(TePb)20,Toxic,,16760,2373,14276,300,-0.000323468,1.298597293,0.000249663,0.060133666,2338.897594,13503.76519,4.130454878,0.023357284,,1,FALSE,4,215,-323.468,323.468,0.061512354,1.561512354,1.56151E-08,0.010956652,1.287640641,
28883,10.1007/s11664-010-1474-z,(e)x=0.30,Ti0.7Co0.3S2,,,8212,11118,6729,300,-0.000131694,4.144916437,0.000363945,0.026809027,22461.43832,13506.15231,4.130531643,0.007475696,,1,TRUE,3,0,-131.694,131.694,0.321327925,1.821327925,1.82133E-08,0.122728935,4.022187502,
28882,10.1557/jmr.2011.386,In2-xGexO3_x=0,In2O3,Perovskite,,27837,2899,22360,300,-9.68E-05,11.33096717,0.000328713,0.006802721,35381.81769,13507.66988,4.130580438,0.002704562,,1,TRUE,2,0,-96.8,96.8,0.434098957,1.934098957,1.9341E-08,0.20529581,11.12567136,
28876,10.1039/c3ee41935e,AgSb0.98Bi0.02Se2,Ag1Bi0.02Sb0.98Se2,Toxic,,21121,7973,17588,300,0.000256717,0.330434783,0.000336214,0.297612026,5085.560279,13510.97831,4.130686797,0.098134717,,1,FALSE,4,0,256.717,256.717,0.109363554,1.609363554,1.60936E-08,0.024553546,0.305881237,
28871,10.1088/0022-3727/45/18/185303,x=0.2,La3Te3.8Pb0.2,Toxic,,14548,3294,12350,300,-3.92E-05,1.51099041,0.000136578,0.028591875,97499.38172,13521.17922,4.131014569,0.035877157,,1,FALSE,3,32,-39.2,39.2,0.713244475,2.213244475,2.21324E-08,0.647369904,0.863620506,
28865,10.1007/s11664-012-1951-7,Na x=0.25,Na0.25Ca4.75Al2Sb6,Antimonide,Antimonide,13045,2345,10887,300,0.000145501,1.512889354,,0.093599691,18970.0161,13528.39981,4.13124643,0.021314604,,1,TRUE,4,45,145.501,145.501,0.285270061,1.785270061,1.78527E-08,0.101599805,1.411289549,
28850,10.1039/c5tc03325j,x-5%,Zn0.05Ga0.95Cu1Te2,Toxic,,14472,2859,12262,300,6.07E-05,7.546951169,0.000249201,0.008404824,61963.39544,13543.58994,4.131733796,0.004220896,,1,FALSE,4,25,60.7,60.7,0.592576167,2.092576167,2.09258E-08,0.388989374,7.157961795,
28848,10.1016/j.ssc.2015.06.012,Zn4Sb3.0,Zn4Sb3,Zintl,Antimonide,17165,5329,14673,300,0.000105693,0.776633513,0.000352115,0.133991753,31482.46328,13551.55425,4.131989108,0.050439286,,1,TRUE,2,55,105.693,105.693,0.402062974,1.902062974,1.90206E-08,0.179644883,0.59698863,
28846,10.1039/c6qi00162a,Ag0.4-SPS,In1Cu0.55Ag0.4Te2,Toxic,,15950,8566,13580,300,0.000315867,1.536756126,0.000261331,0.05625,2564.35317,13553.85463,4.132062823,0.019798964,,1,FALSE,4,24,315.867,315.867,0.065677992,1.565677992,1.56568E-08,0.012044854,1.524711272,
28839,10.1007/s11664-016-4365-0,x=0.15,Mn2.7Al1.85Cr0.3In0.15Si4,,,21533,10956,17897,300,-4.05E-05,6.879190403,0.000158061,0.007056721,94616.08324,13562.84841,4.132350908,0.004849749,,1,TRUE,5,42,-40.5,40.5,0.705295841,2.205295841,2.2053E-08,0.625969365,6.253221038,
28838,10.2320/jinstmet.69.497,"m=0.1,n=0.3",La0.3Ce0.1Fe1Co3Sb12,Skutterudite,,4652,4295,3410,300,4.64E-05,,,0.047295172,82336.16287,13563.46366,4.132370608,,,1,TRUE,5,0,46.4,46.4,0.670320046,2.170320046,2.17032E-08,0.536087474,-0.536087474,
28831,10.1039/c4dt02206h,y=.95,Ca5Al0.95Zn0.1In0.95Sb6,,,6254,784,4941,300,0.000151507,,,0.020940803,17681.72991,13567.6385,4.132504264,,,1,TRUE,5,46,151.507,151.507,0.27087581,1.77087581,1.77088E-08,0.093936443,-0.093936443,
28819,10.1016/j.ceramint.2014.09.089,x=0.02,Ca0.96Yb0.02Dy0.02Mn1O3,Perovskite,Perovskite,10542,531,8613,300,-0.000128788,2.051746809,0.00037855,0.06845815,23463.09753,13604.38538,4.133678926,0.015739216,,1,TRUE,5,0,-128.788,128.788,0.329479422,1.829479422,1.82948E-08,0.128775762,1.922971047,
28818,10.1016/j.jallcom.2014.12.141,x=0.03,Ca0.97Mn1Bi0.03O3,Toxic,,25942,1797,20884,300,-0.000148256,2.067228598,0.000408369,0.05886497,18446.85365,13605.8285,4.133724992,0.01537457,,1,FALSE,4,0,-148.256,148.256,0.278574719,1.778574719,1.77857E-08,0.098427323,1.968801275,
28811,10.1016/j.jallcom.2010.07.116,(b)x=0.03,Ti0.03Cr0.97Sb2,Antimonide,Antimonide,12971,1667,10799,300,-7.82E-05,6.865519395,,0.011884483,46654.70361,13616.65413,4.134070406,0.004609252,,1,TRUE,3,15,-78.2,78.2,0.509595538,2.009595538,2.0096E-08,0.281271253,6.584248142,
28807,10.1016/j.solidstatesciences.2010.06.005,S1,Zn4Sb3,Zintl,Antimonide,17206,5364,14705,300,0.000110218,1.238372511,,0.0843632,29799.25354,13617.99588,4.134113198,0.02831047,,1,TRUE,2,55,110.218,110.218,0.386681017,1.886681017,1.88668E-08,0.168665058,1.069707453,
28804,10.1021/acsami.5b09327,x=0.07,y=0.0,Co0.93Ni0.07Sb3,,,4839,5708,3586,300,-0.000187187,1.182686731,0.000442307,0.094767642,11582.49158,13623.30388,4.134282444,0.026961563,,1,TRUE,3,24,-187.187,187.187,0.199153173,1.699153173,1.69915E-08,0.059041282,1.123645449
28800,10.1007/s11664-012-2455-1,0.33 cold pressed,Bi0.67Sb0.33,Toxic,,11940,2492,9904,300,-5.47E-05,2.635371451,,0.025843882,69774.09612,13628.596,4.134451118,0.013942844,,1,FALSE,2,5,-54.7,54.7,0.624033189,2.124033189,2.12403E-08,0.444607488,2.190763963,
28783,10.1016/j.ssc.2009.11.031,x=0,Zn4Sb3,Zintl,Antimonide,17159,5306,14669,300,0.00010968,1.250465116,,0.081990486,30104.08327,13660.20838,4.135457324,0.028131148,,1,TRUE,2,55,109.68,109.68,0.388478582,1.888478582,1.88848E-08,0.170552749,1.079912367,
28780,10.1007/s11664-015-4251-1,R320h10,AGTS,,,21135,10940,17602,300,4.57E-05,,,0.033329805,84417.02484,13675.00981,4.135927647,,,1,TRUE,4,0,45.7,45.7,0.67437731,2.17437731,2.17438E-08,0.55066339,-0.55066339,
28774,10.1016/j.jallcom.2004.07.074,x=0.01,Ti1Co0.99Ni0.01Sb1,,,11234,1511,9240,300,-0.000247625,15.02439024,0.000362735,0.007175037,5726.17154,13683.54275,4.136198553,0.002032568,,1,TRUE,4,18,-247.625,247.625,0.118280273,1.618280273,1.61828E-08,0.027799651,14.99659059,
28768,10.1016/j.jallcom.2014.11.081,AgSb0.99Sn0.01Se2,Ag1Sn0.01Sb0.99Se2,Toxic,,22739,1808,18737,300,0.00020489,0.779841014,0.000393103,0.154341917,9443.774049,13686.71013,4.136299069,0.041531296,,1,TRUE,4,0,204.89,204.89,0.170965567,1.670965567,1.67097E-08,0.047340664,0.73250035,
28757,10.1063/1.3544479,x=0,Zn4Sb3,Zintl,Antimonide,16811,2027,14365,300,0.000109836,1.249456315,,0.083635012,30136.84227,13703.41544,4.136828824,0.028249635,,1,TRUE,2,55,109.836,109.836,0.387956496,1.887956496,1.88796E-08,0.170691141,1.078765174,
28749,10.1007/s11664-009-0975-0,Mn1.3Mo6S8,Mn1.3Mo6S8,,,18954,2339,15894,300,2.74E-05,1.304126374,,0.025738708,142044.5811,13711.32127,4.137079307,0.103600503,,1,TRUE,3,0,27.4,27.4,0.789617288,2.289617288,2.28962E-08,0.975683186,0.328443188,
28747,10.1016/j.jallcom.2016.04.210,x=2,Ba4Cu3(Si3Ge2)4,Clathrate,,2226,9813,1389,300,6.2E-05,1.539076418,0.000233257,0.045420903,61242.08912,13713.53963,4.137149566,0.026642819,,1,TRUE,4,118,62,62,0.585972301,2.085972301,2.08597E-08,0.383247905,1.155828513,
28736,10.1002/admi.201900467,Zn1.06Ge0.04Sb,Zn1.06Ge0.04Sb1,,,27469,24583,22054,300,0.000154253,1.523954373,0.00041166,0.094616266,17308.96856,13731.67838,4.137723623,0.02131834,,1,TRUE,3,15,154.253,154.253,0.264538828,1.764538828,1.76454E-08,0.091627041,1.432327332,
28732,10.1016/j.materresbull.2009.05.002,Bi0.5Sb1.5Te2S,Bi0.5Sb1.5Te2S1,Toxic,,7479,3804,6049,300,7.46E-05,1.755657789,,0.046486486,49827.25132,13735.49725,4.137844386,0.021122711,,1,FALSE,4,0,74.6,74.6,0.525658536,2.025658536,2.02566E-08,0.302798991,1.452858798,
28728,10.1016/s1002-0721(12)60072-6,x=0.05,Yb0.05Co4Sb12,Skutterudite,Skutterudite,4347,3343,3117,300,-0.000229982,6.340002522,0.000409018,0.015129669,7068.163154,13746.07138,4.138178595,0.004855762,,1,TRUE,3,0,-229.982,229.982,0.137710249,1.637710249,1.63771E-08,0.03472681,6.305275712,
28713,10.1016/j.jallcom.2015.01.025,Ce,Ce(Tl3Te2)3,Toxic,,14097,1799,11899,300,9.48E-05,0.538780315,0.000341721,0.199481865,37088.54391,13776.60744,4.139142283,0.094987302,,1,FALSE,3,0,94.8,94.8,0.441648316,1.941648316,1.94165E-08,0.216038726,0.322741589,
28705,10.1039/c4dt00336e,GeSnSb2Te5,SnGeSb2Te5,Toxic,,13859,780,11594,300,2.29E-05,2.098896896,,0.082881336,170623.3315,13785.09364,4.139409721,0.035087921,,1,FALSE,4,48,22.9,22.9,0.820850901,2.320850901,2.32085E-08,1.187973938,0.910922958,
28683,10.1039/c1cc16368j,973K,Cu1.8S1,,,6655,539,5288,300,1.91E-05,1.328564735,7.24E-05,0.017175573,204516.2398,13814.40581,4.14033221,-0.208163263,,1,TRUE,2,0,19.1,19.1,0.848186132,2.348186132,2.34819E-08,1.440726594,-0.112161859,
28682,10.1016/j.actamat.2015.08.040,Cu10.5Co1.5Sb4S13,Co1.5Cu10.5Sb4S13,,,6581,79,5208,300,0.000162712,0.58158606,0.000421525,0.434911311,15725.00995,13815.32094,4.140360978,0.061341414,,1,TRUE,4,0,162.712,162.712,0.245934594,1.745934594,1.74593E-08,0.082364517,0.499221543,
28681,10.1016/j.jallcom.2008.09.202,x=0.05,Zn3.8In0.05Sb2.85,,,16630,1620,14154,300,0.000131675,1.853365826,,0.061625959,22984.92479,13817.55988,4.140431355,0.0177883,,1,TRUE,3,52,131.675,131.675,0.321380561,1.821380561,1.82138E-08,0.125592886,1.72777294,
28676,10.1007/s11664-009-0660-3,x=0.08,Nd1Gd1.08S3,,,8200,11042,6711,300,-3.7E-05,1.319003896,0.000161712,0.034851262,105712.7793,13825.59397,4.140683798,0.05252754,,1,TRUE,3,0,-37,37,0.726900614,2.226900614,2.2269E-08,0.70623556,0.612768336,
28673,10.1016/j.intermet.2014.08.010,x=0,Mg2.2Ge1,Mg-based,,8367,1279,6859,300,2.62E-05,13.54332957,0.00010687,0.001348306,149635.895,13828.42134,4.140772604,0.002468976,,1,TRUE,2,8,26.2,26.2,0.797828139,2.297828139,2.29783E-08,1.031512711,12.51181686,
28671,10.1063/1.4711100,K2Ba6Zn7Ge39,K2Ba6Zn7Ge39,,,839,2057,458,300,-3.41E-05,2.477851349,0.000204825,0.019665836,114831.5138,13835.95788,4.141009231,0.018395463,,1,TRUE,4,240,-34.1,34.1,0.745302191,2.245302191,2.2453E-08,0.773494349,1.704357,
28668,10.1016/j.scriptamat.2013.07.008,Mg2Si0.55Sn0.4Ge0.05,Mg2Si0.55Sn0.4Ge0.05,Mg2Si,Mg2Si,9398,5198,7714,300,-0.000393001,1.927802497,,0.018487225,1069.500238,13841.86925,4.141194743,0.016035561,,1,TRUE,4,8,-393.001,393.001,0.0337782,1.5337782,1.53378E-08,0.004921128,1.922881369,
28661,10.1016/j.mseb.2007.12.004,(b)x=0.005,Cr1Sb1.995Te0.005,Toxic,Antimonide,13320,3907,11140,300,-7.56E-05,7.372675703,,0.011756864,49461.25459,13851.63944,4.141501178,0.004365352,,1,FALSE,3,16,-75.6,75.6,0.521146473,2.021146473,2.02115E-08,0.299905321,7.072770382,
28660,10.1016/j.jallcom.2008.09.202,x=0,Zn4Sb3,Zintl,Antimonide,16629,1620,14154,300,0.000102508,2.280243297,,0.051007441,33584.82413,13852.58988,4.141530977,0.014774432,,1,TRUE,2,55,102.508,102.508,0.413255326,1.913255326,1.91326E-08,0.192769031,2.087474266,
28659,10.1063/1.3579261,x=3.7,Ag3.7Mo9Se11,Chalcogenide,Chalcogenide,17608,340,14977,300,6.42E-05,1.219789437,,0.073933649,59622.15076,13853.78106,4.14156832,0.036727098,,1,TRUE,3,0,64.2,64.2,0.574963754,2.074963754,2.07496E-08,0.371141405,0.848648032,
28658,10.1063/1.4900953,x=1.0,LaBiSeSO,Toxic,,7031,2166,5621,300,-4.83E-05,1.854557078,0.000173139,0.063652388,80711.33199,13855.38309,4.141618538,0.023488578,,1,FALSE,5,0,-48.3,48.3,0.659430094,2.159430094,2.15943E-08,0.522871438,1.33168564,
28654,10.1016/j.jallcom.2009.09.058,x=0,Zn4Sb3,Zintl,Antimonide,16706,1637,14228,300,0.000110961,1.24671916,,0.083536461,30028.32861,13857.09019,4.141672044,0.028611141,,1,TRUE,2,55,110.961,110.961,0.384212173,1.884212173,1.88421E-08,0.169739227,1.076979933,
28643,10.1039/c4dt01457j,x=0.975,Cu2.025Sn0.975Se3,Toxic,,13002,785,10833,300,4.44E-05,2.931464276,,0.015744046,88179.49188,13880.94613,4.142419069,0.013250619,,1,TRUE,3,0,44.4,44.4,0.681977495,2.181977495,2.18198E-08,0.577217,2.354247276,
28641,10.1021/ja307910u,PbSeTlx_x=0.005,Tl0.005Pb1Se1,Toxic,,13925,3499,11691,300,9.78E-05,1.422912448,0.000340891,0.074116315,35869.2273,13882.97413,4.142482514,0.025435128,,1,FALSE,3,0,97.8,97.8,0.430372809,1.930372809,1.93037E-08,0.207722943,1.215189505,
28639,10.1063/1.4863141,Ti0.6Ta0.4S2,Ta0.4Ti0.6S2,,,7021,2135,5616,300,-2.25E-05,2.585821268,8.64E-05,0.009964291,174880.51,13887.66831,4.142629335,0.023249818,,1,TRUE,3,0,-22.5,22.5,0.823686307,2.323686307,2.32369E-08,1.219102339,1.366718929,
28627,10.1039/c6dt00564k,"(0.32,1.05)",Co0.32Cu11.68Sb2.95Te1.05S13,Toxic,,7774,7743,6331,300,0.000131607,0.621625254,,0.179484425,23153.7654,13907.62256,4.143252896,0.062238149,,1,FALSE,5,0,131.607,131.607,0.321569012,1.821569012,1.82157E-08,0.126528545,0.495096709,
28626,10.1039/c6qi00162a,Ag0.5-SPS,In1Cu0.45Ag0.5Te2,Toxic,,15952,8566,13580,300,0.00039669,1.479063818,0.000171046,0.037631924,1029.58963,13908.01631,4.143265191,0.021013896,,1,FALSE,4,24,396.69,396.69,0.032720896,1.532720896,1.53272E-08,0.004734221,1.474329597,
28619,10.1021/acs.chemmater.5b04895,Cr1.94Ge2Te6-P,Cr1.94Ge2Te6,Toxic,,15869,7391,13455,300,0.000241353,1.975407087,2.14E-05,0.005173824,6267.813916,13921.222,4.143677359,0.015937513,,1,FALSE,3,55,241.353,241.353,0.124851617,1.624851617,1.62485E-08,0.030552803,1.944854284,
28612,10.2320/matertrans.47.1432,Cu2Te,Cu2Te,Toxic,,14939,3971,12639,300,8.84E-06,4.99186855,5.54E-05,0.006073204,446943.2591,13933.47663,4.144059493,0.017976767,,1,FALSE,2,26,8.84,8.84,0.926624471,2.426624471,2.42662E-08,3.253690349,1.738178201,
28592,10.1002/pssa.201329264,Cu2.1Zn0.9Sn0.95In0.05Se4,Zn0.9In0.05Cu2.1Sn0.95Se4,Toxic,,14268,4529,12057,300,6.17E-05,2.465982902,,0.072473998,62643.54215,13955.14375,4.144734314,0.015060727,,1,TRUE,5,0,61.7,61.7,0.587489708,2.087489708,2.08749E-08,0.392303248,2.073679654,
28585,10.1002/anie.201511737,In0.995Te,In0.995Te1,Toxic,,15216,6449,12907,300,0.000161335,0.762672811,0.000423552,0.16484901,16160.79094,13965.23888,4.145048369,0.045721552,,1,FALSE,2,8,161.335,161.335,0.248871404,1.748871404,1.74887E-08,0.084789435,0.677883376,
28579,10.1016/j.jallcom.2013.03.074,Ba8Ni2.64Zn2.28Ge40.18Sn0.90,Ba8Zn2.28Ni2.64Sn0.9Ge40.18,,,726,1730,368,300,-0.000205181,1.042896201,,0.13630953,9607.510455,13971.89375,4.145255274,0.031237271,,1,TRUE,5,229,-205.181,205.181,0.170537217,1.670537217,1.67054E-08,0.048149111,0.99474709,
28573,10.1016/j.jallcom.2016.06.172,0.2,Na0.02Sr0.196Te1Pb0.784,Toxic,,2650,9834,1712,300,6.94E-05,1.55369142,,0.051782095,55118,13979.93794,4.145505243,0.02576842,,1,FALSE,4,9,69.4,69.4,0.549758679,2.049758679,2.04976E-08,0.338935797,1.214755623,
28567,10.1016/j.solidstatesciences.2009.11.003,x=0,Zn4Sb3,Zintl,Antimonide,17197,5362,14695,300,0.000111823,1.248040455,,0.083023435,29970.54492,13987.35213,4.145735508,0.028827255,,1,TRUE,2,55,111.823,111.823,0.381367661,1.881367661,1.88137E-08,0.169156842,1.078883613,
28564,10.1007/s11664-011-1584-2,x=0.0055,Mg2Si0.6945Sn0.3Sb0.0055,Mg2Si,Mg2Si,10061,11170,8195,300,-0.00012971,2.429833608,0.000392214,0.046364138,23855.62109,13992.89469,4.145907566,0.013542786,,1,TRUE,4,8,-129.71,129.71,0.326871009,1.826871009,1.82687E-08,0.130743428,2.29909018,
28562,10.1039/c3ee43438a,0.02,Sr0.02Pb0.98Se1,Toxic,,27523,869,22102,300,3.05E-05,3.221238938,,0.029321228,130000,13994.24959,4.145949615,0.013528751,,1,FALSE,3,0,30.5,30.5,0.768794916,2.268794916,2.26879E-08,0.884830017,2.336408921,
28549,10.1016/j.jallcom.2009.06.145,Zn4.08Sb3,Zn4.08Sb3,,,16640,1632,14163,300,3.09E-05,1.586877297,,0.029334874,128340.0016,14007.41166,4.146357892,0.045707981,,1,TRUE,2,55,30.9,30.9,0.766148464,2.266148464,2.26615E-08,0.872512493,0.714364804,
28548,10.1007/s11664-016-4688-x,n-type Mn18.4W3.6Fe14.4Si63.6,Mn18.4Fe14.4Si63.6W3.6,,,16572,10968,14079,300,-0.000152653,1.29310933,,0.105617978,18007.05072,14010.89981,4.146466028,0.026004497,,1,TRUE,4,520,-152.653,152.653,0.26821292,1.76821292,1.76821E-08,0.095520899,1.197588431,
28546,10.1007/s11664-016-4826-5,Cu12Sb3.2Bi0.8S13,Cu12Bi0.8Sb3.2S13,Toxic,,8193,11013,6706,300,0.000139076,0.78021978,0.000404294,0.224744479,21266.19498,14014.77994,4.146586283,0.046734117,,1,FALSE,4,0,139.076,139.076,0.30151635,1.80151635,1.80152E-08,0.114934194,0.665285586,
28544,10.1016/j.actamat.2013.04.003,SPS_x=0.025,Ga0.025Cu2Sn0.975Se3,Toxic,,12711,56,10526,300,0.000104129,2.950054885,,0.036406114,33247.86643,14015.47056,4.146607684,0.011307576,,1,TRUE,4,0,104.129,104.129,0.407520601,1.907520601,1.90752E-08,0.19026297,2.759791915,
28536,10.1039/c5tc03325j,x=10%,Zn0.1Ga0.9Cu1Te2,Toxic,,14473,2859,12262,300,4.19E-05,6.657708833,0.000204473,0.006286818,94657.81794,14027.30541,4.146974253,0.005198686,,1,FALSE,4,25,41.9,41.9,0.696834811,2.196834811,2.19683E-08,0.623842769,6.033866064,
28535,10.1021/ja403653m,"x=0.16,y=0.10",Ca0.84Ce0.16Ag0.9Sb1,Antimonide,Antimonide,13266,3505,11098,300,7E-05,0.629979207,,0.158819421,54753.52113,14031.83081,4.14711434,0.108596954,,1,TRUE,4,0,70,70,0.546922441,2.046922441,2.04692E-08,0.336228633,0.293750574,
28534,10.3938/jkps.65.57,Mg2Si0.7Ge0.3Bi0.03,Mg2Si0.7Ge0.3Bi0.02,Mg2Si,Mg2Si,9207,3586,7577,300,-8.71E-05,3.249989889,0.000306549,0.024611402,42180.84755,14033.57906,4.147168446,0.010423066,,1,FALSE,4,8,-87.1,87.1,0.471959516,1.971959516,1.97196E-08,0.249536771,3.000453118,
28524,10.1021/cm902001c,44095,K0.8Sb1.2Te23Pb21.2,Toxic,,27121,590,21809,300,-8.84E-05,2.006060369,0.000309406,0.040894871,41404.14385,14036.67069,4.147264111,0.017756907,,1,FALSE,4,229,-88.4,88.4,0.466699842,1.966699842,1.9667E-08,0.244288569,1.7617718,
28522,10.1557/jmr.2011.153,Zn0.1,Zn0.1In2.9Ru1,Expensive,,19941,2888,16702,300,0.000177475,2.649568913,,0.049098934,13394.76148,14039.919,4.147364602,0.012109611,,0,TRUE,3,17,177.475,177.475,0.216545001,1.716545001,1.71655E-08,0.068978133,2.58059078,
28521,10.1007/s11664-015-4242-2,HP720,Ba8Cu4.8Si41.2,,,2394,10939,1527,300,-5.65E-05,0.60631068,,0.086474292,69405.4282,14040.88344,4.147394434,0.203669907,,1,TRUE,3,228,-56.5,56.5,0.614424657,2.114424657,2.11442E-08,0.440257646,0.166053034,
28507,10.1557/jmr.2011.153,Sn0.1,In2.9Sn0.1Ru1,Expensive,,19937,2888,16702,300,-8.37E-05,2.642377838,,0.035472187,44366.87331,14056.75238,4.147884994,0.013177924,,0,TRUE,3,17,-83.7,83.7,0.485997536,1.985997536,1.986E-08,0.264337503,2.378040335,
28493,10.1002/adfm.200800298,x=0.2,Yb14Mn0.8Al0.2Sb11,Zintl,,5867,127,4602,300,6.55E-05,0.94156242,,0.065377267,59191.91919,14072.11997,4.148359529,0.05534524,,1,TRUE,4,0,65.5,65.5,0.568556167,2.068556167,2.06856E-08,0.367325428,0.574236992,
28482,10.1016/j.nanoen.2015.01.020,x=0.025,Cu0.025Bi2Se1S2,Toxic,,7535,4121,6089,300,-0.000154568,,0.000381473,0.128685,17702.17347,14097.15463,4.149131463,,,1,FALSE,4,0,-154.568,154.568,0.263821443,1.763821443,1.76382E-08,0.093670419,-0.093670419,
28472,10.1016/j.proeng.2011.12.430,b,Sr2.85Eu0.15Ti2O7,Perovskite,,10961,16398,9043,300,-0.000224894,4.873440066,0.000385012,0.024132528,7697.51693,14105.53631,4.149389603,0.006496762,,1,TRUE,4,0,-224.894,224.894,0.143884932,1.643884932,1.64388E-08,0.037961496,4.83547857,
28459,10.1016/j.jssc.2014.12.010,Yb (2%),Ca0.96Yb0.02Dy0.02Mn1O3,Perovskite,,26498,3426,21302,300,-0.000127642,2.033427302,0.000378148,0.070378208,24725.65141,14131.36638,4.150184156,0.016567531,,1,TRUE,5,0,-127.642,127.642,0.332750583,1.832750583,1.83275E-08,0.135947856,1.897479446,
28458,10.1016/j.jallcom.2012.11.167,0,CoSb3,Skutterudite,Skutterudite,5271,9648,3987,300,0.000133923,10.87285169,,0.011042435,22874.51993,14142.24388,4.150518322,0.002930444,,1,TRUE,2,24,133.923,133.923,0.315212388,1.815212388,1.81521E-08,0.124566336,10.74828535,
28456,10.1063/1.4902849,x=0.1,Fe1.1Cu0.9S2,,,7036,2170,5630,300,-0.000140998,3.347370615,,0.037452169,20962.08495,14145.192,4.150608847,0.00973434,,1,TRUE,3,0,-140.998,140.998,0.296561696,1.796561696,1.79656E-08,0.112979037,3.234391578,
28453,10.1016/j.jallcom.2011.03.182,2.05,Tl7.95Sn2.05Te6,Toxic,,16218,9623,13726,300,7.2E-05,0.79946954,,0.122551929,53466.4471,14150.87419,4.15078327,0.067441662,,1,FALSE,3,68,72,72,0.537573569,2.037573569,2.03757E-08,0.326825458,0.472644082,
28446,10.1007/s11665-016-2063-y,x=13,Ba7.92Ga15.84Sn30.24,,,2372,18565,1512,300,-0.00025224,,,0.182417582,5615.631692,14161.10819,4.151097241,,,1,TRUE,3,184,-252.24,252.24,0.113666932,1.613666932,1.61367E-08,0.027185277,-0.027185277,
28431,10.1039/c5tc01648g,2.1,Ca2.1La0.9Te4,Toxic,,14467,2842,12261,300,-3.98E-05,1.54125,,0.025846154,100698.2192,14184.56863,4.151816133,0.037217234,,1,FALSE,3,30,-39.8,39.8,0.709564805,2.209564805,2.20956E-08,0.667497723,0.873752277,
28429,10.1039/c6qi00162a,Ag0.2-HP,In1Cu0.75Ag0.2Te2,Toxic,,15954,8566,13580,300,0.000233254,1.844493313,0.000377086,0.05625,7021.123233,14186.78494,4.151883985,0.017448763,,1,FALSE,4,24,233.254,233.254,0.133880142,1.633880142,1.63388E-08,0.034415021,1.810078292,
28421,10.1103/physrevb.85.165127,HP05,Ba8Cu4.6Si41.4,,,1199,4815,674,300,-2.46E-05,1.326285395,,0.021978022,163723.4463,14194.61125,4.152123503,0.202745776,,1,TRUE,3,227,-24.6,24.6,0.808908909,2.308908909,2.30891E-08,1.134067571,0.192217824,
28419,10.1007/s11664-011-1584-2,x=0,Mg2Si0.7Sn0.3,Mg2Si,Mg2Si,10060,11170,8195,300,-0.000231159,2.429833608,0.000327934,0.04150649,7199.915423,14196.90406,4.152193648,0.013201487,,1,TRUE,3,8,-231.159,231.159,0.136320029,1.636320029,1.63632E-08,0.035344097,2.394489511,
28415,10.3938/jkps.65.57,Mg2Si0.7Ge0.3Bi0.2,Mg2Si0.7Ge0.3Bi0.02,Mg2Si,Mg2Si,9206,3586,7577,300,-9.34E-05,3.302204247,0.000313106,0.027135096,39010.19566,14201.23331,4.152326063,0.010290143,,1,FALSE,4,8,-93.4,93.4,0.447010849,1.947010849,1.94701E-08,0.227859823,3.074344424,
28414,10.1007/s11664-009-0667-9,x=0.3,Yb1Mn0.3Zn1.7Sb2,,,6484,11046,5147,300,8.64E-05,2.383614857,,0.036338267,43109.89247,14202.21588,4.15235611,0.014874577,,1,TRUE,4,0,86.4,86.4,0.474816158,1.974816158,1.97482E-08,0.255402337,2.12821252,
28408,10.1039/c4ta01250j,Cu1.7S,Cu1.7S1,,,7208,2788,5784,300,1.22E-05,3.551977041,4.69E-05,0.004061538,331257.8002,14207.58347,4.152520216,0.027791348,,1,TRUE,2,0,12.2,12.2,0.900169308,2.400169308,2.40017E-08,2.385224415,1.166752626,
28406,10.1016/j.jssc.2017.06.025,Ba24Ag2Ge98,Ba12AgGe49,Clathrate,,2294,18545,1440,300,-1.81E-05,2.131443299,7.92E-05,0.014626142,222271.9674,14209.71825,4.152585467,0.060375749,,1,TRUE,3,230,-18.1,18.1,0.855529689,2.355529689,2.35553E-08,1.570704655,0.560738644,
28397,10.1016/j.intermet.2010.01.008,S1#,Zn4Sb3,Zintl,Antimonide,16526,1245,14035,300,0.000108743,1.255589124,,0.084557779,31727.0898,14220.21975,4.152906308,0.029403008,,1,TRUE,2,55,108.743,108.743,0.391629259,1.891629259,1.89163E-08,0.180047674,1.07554145,
28388,10.7567/apex.8.111801,parallel,LaBiSeSO,Chalcogenide,Chalcogenide,6606,250,5239,300,-9.19E-05,1.045033113,0.000326092,0.093645485,39943.89621,14231.41919,4.153248211,0.039097839,,1,FALSE,5,0,-91.9,91.9,0.452828696,1.952828696,1.95283E-08,0.23401076,0.811022353,
28371,10.1016/j.actamat.2014.04.036,x=0.5,Ge0.5Te0.5Pb0.5Se0.5,Toxic,PbTe,15161,64,12855,300,0.000276663,0.552319457,,0.179406699,4251.958214,14248.72094,4.153775881,0.059591613,,1,FALSE,4,0,276.663,276.663,0.092086598,1.592086598,1.59209E-08,0.020308457,0.532011,
28368,10.1016/j.jallcom.2014.05.137,Fe2VAl,Al0.93V1.01Fe2.06,Heusler,Heusler,15102,1779,12808,300,2.61E-05,,0.000109112,0.002203592,154908.415,14254.58539,4.15395459,,,1,TRUE,3,24,26.1,26.1,0.798516219,2.298516219,2.29852E-08,1.068178513,-1.068178513,
28362,10.1063/1.4900953,x=0.8,La1Bi1Se0.8S1.2O1,Toxic,,7030,2166,5621,300,-5.79E-05,,0.000203357,0.073124142,68700.66945,14262.31444,4.154190007,,,1,FALSE,5,0,-57.9,57.9,0.607053756,2.107053756,2.10705E-08,0.434268011,-0.434268011,
28360,10.1016/j.jallcom.2014.06.196,x=0.3,In4Sn0.03Pb0.01Se2.7,Toxic,,13245,1784,11075,300,-0.000193764,1.025058749,0.000417025,0.135400303,11220.89325,14264.82175,4.154266349,0.032754876,,1,FALSE,4,0,-193.764,193.764,0.188175675,1.688175675,1.68818E-08,0.056828517,0.968230232,
28356,10.1016/j.actamat.2013.04.003,SPS_x=0.05,Ga0.05Cu2Sn0.95Se3,Toxic,,12712,56,10526,300,7.39E-05,2.966520307,,0.02833785,52318.47206,14271.368,4.154465605,0.012026883,,1,TRUE,4,0,73.9,73.9,0.528840204,2.028840204,2.02884E-08,0.318437459,2.648082848,
28352,10.1021/acs.chemmater.5b01301,x=1.5,Eu11Zn1.5Cd4.5Sb12,Skutterudite,,6018,635,4737,300,0.000131129,0.854128745,,0.113620086,23910.74884,14276.60956,4.154625083,0.04379934,,1,FALSE,4,0,131.129,131.129,0.322896832,1.822896832,1.8229E-08,0.130760485,0.72336826,
28351,10.1016/j.actamat.2013.04.003,SPSBN_x=0.05,Ga0.05Cu2Sn0.95Se3,Toxic,,12709,56,10526,300,7.66E-05,2.581229418,,0.034831761,50198.33433,14277.18888,4.154642705,0.013988059,,1,TRUE,4,0,76.6,76.6,0.516673141,2.016673141,2.01667E-08,0.303700898,2.27752852,
28347,10.1007/s11664-011-1897-1,Cu4.5,Ba8Cu4.5Si18.5Ge23,,,855,2357,478,300,-2.36E-05,2.206958109,,0.033876428,171533.2736,14278.2948,4.154676344,0.032510491,,1,TRUE,4,227,-23.6,23.6,0.815912406,2.315912406,2.31591E-08,1.191768109,1.01519,
28346,10.1016/j.mseb.2007.12.004,(c)x=0.01,Cr1Sb1.99Te0.01,Toxic,Antimonide,13322,3907,11140,300,-7.28E-05,7.589282201,,0.011542615,53240.3082,14279.48056,4.15471241,0.004382003,,1,FALSE,3,16,-72.8,72.8,0.53387892,2.03387892,2.03388E-08,0.324853022,7.264429179,
28345,10.1021/cm703616q,0.4,Yb14Mn0.6Zn0.4Sb11,Zintl,Antimonide,12856,580,10674,300,5.49E-05,0.728702553,,0.051948052,72749.24237,14281.97944,4.154788403,0.12638033,,1,TRUE,4,0,54.9,54.9,0.622958197,2.122958197,2.12296E-08,0.463330801,0.265371752,
28344,10.1063/1.2981516,x=0.002,Mg2Si0.398Sn0.6Sb0.002,Mg2Si,Mg2Si,5344,306,4050,300,-0.000172104,2.17518475,,0.064748201,14531.1,14286.73919,4.154933117,0.015139071,,1,TRUE,4,8,-172.104,172.104,0.226807152,1.726807152,1.72681E-08,0.075277222,2.099907528,
28329,10.1016/j.jallcom.2014.12.141,x=0.02,Ca0.98Mn1Bi0.02O3,Toxic,,25940,1797,20884,300,-0.00018366,3.169630364,0.000428841,0.040517769,12696.31624,14322.40731,4.15601602,0.01026977,,1,FALSE,4,0,-183.66,183.66,0.205301456,1.705301456,1.7053E-08,0.06495314,3.104677224,
28323,10.1088/0953-8984/28/8/085801,BiTeI0.88Br0.12,Bi1Te1I0.88Br0.12,Toxic,,12324,12456,10228,300,-0.000101541,1.150888081,0.000363101,0.095588235,35197.37059,14329.54381,4.156232365,0.033612837,,1,FALSE,4,0,-101.541,101.541,0.416714707,1.916714707,1.91671E-08,0.202389954,0.948498127,
28317,10.1021/ja307910u,PbSeTlx_x=0.020,Tl0.02Pb1Se1,Toxic,,13927,3499,11691,300,6.26E-05,1.374918251,0.000257537,0.055480377,63351.55192,14337.99481,4.156488419,0.032937052,,1,FALSE,3,0,62.6,62.6,0.582949235,2.082949235,2.08295E-08,0.3958742,0.979044051,
28311,10.1002/pssa.201228102,sample1,Si0.95Ge0.05,,,21181,4521,17652,300,0.000207632,4.716357915,0.182444062,0.018551479,9581.674824,14341.80444,4.156603796,0.006841355,,1,TRUE,2,4,207.632,207.632,0.166971685,1.666971685,1.66697E-08,0.047917142,4.668440773,
28310,10.1021/acs.chemmater.6b05027,AG4,K10Ba14Al35Ga4Sn97,Clathrate,,2409,18559,1544,300,-0.000180092,0.443591113,,0.272422997,13267.53897,14346.22125,4.156737524,0.084611205,,1,TRUE,5,543,-180.092,180.092,0.211714366,1.711714366,1.71171E-08,0.068130711,0.375460402,
28304,10.1063/1.2181427,Tl4PbTe3,Tl4Te3Pb,Toxic,,14168,1923,11941,300,4.93E-05,1.201455642,0.00017431,0.065281899,81942.13933,14354.3815,4.156984484,0.048864963,,1,FALSE,3,34,49.3,49.3,0.653769785,2.153769785,2.15377E-08,0.529453511,0.672002131,
28303,10.1063/1.4868584,MnTe0.9S0.1,Mn1Te0.9S0.1,Toxic,,14190,2140,11963,300,0.00041955,0.951780822,,0.057921346,815.0280299,14355.23056,4.157010172,0.033729656,,1,FALSE,3,0,419.55,419.55,0.02686824,1.52686824,1.52687E-08,0.003733321,0.948047501,
28302,10.1016/j.nanoen.2015.01.020,x=0.01,Cu0.01Bi2Se1S2,Toxic,,7533,4121,6089,300,-0.000185045,0.78975838,0.000462916,0.187313399,12519.07944,14356.32038,4.157043141,0.043933915,,1,FALSE,4,0,-185.045,185.045,0.202864803,1.702864803,1.70286E-08,0.063954899,0.725803481,
28297,10.1016/j.jallcom.2015.10.188,4GPa,Ba4Cu3(Si2Ge3)4,Clathrate,,2220,9767,1377,300,6.51E-05,1.112300796,0.000256818,0.06952302,60803.19288,14361.6155,4.157203295,0.044039196,,1,TRUE,4,118,65.1,65.1,0.570520089,2.070520089,2.07052E-08,0.377682697,0.734618099,
28292,10.1016/j.mseb.2007.12.004,(d)x=0.02,Cr1Sb1.98Te0.02,Toxic,Antimonide,13321,3907,11140,300,-7.05E-05,7.499111023,,0.009682525,55587.02476,14370.78406,4.157480464,0.004476085,,1,FALSE,3,16,-70.5,70.5,0.54457009,2.04457009,2.04457E-08,0.340954705,7.158156318,
28289,10.1039/c3ee43438a,0.08,Sr0.08Pb0.92Se1,Toxic,,27525,869,22102,300,4.5E-05,1.876106195,,0.029151004,90222.48924,14381.35238,4.157799728,0.025315461,,1,FALSE,3,0,45,45,0.678459132,2.178459132,2.17846E-08,0.589638017,1.286468178,
28287,10.1021/acs.jpcc.6b02678,2GPa,Ba4Ga8Ge15,Clathrate,,2434,12096,1568,300,-7.01E-05,0.940695297,0.000277895,0.066002982,56003.93616,14386.81894,4.157964778,0.054238696,,1,TRUE,3,92,-70.1,70.1,0.54645116,2.04645116,2.04645E-08,0.34382796,0.596867337,
28286,10.1111/jace.13860,0.75 at.% In,Cr0.25In0.75Cu1Se2,Toxic,,13815,3471,11544,300,8.51E-05,1.275229803,0.000322975,0.082060812,44543.69533,14391.78331,4.158114612,0.031771304,,1,TRUE,4,0,85.1,85.1,0.480167302,1.980167302,1.98017E-08,0.264611907,1.010617896,
28284,10.1016/j.jallcom.2015.08.046,Cu2.1Zn0.9Ga0.04Sn0.96Se4,Zn0.9Ga0.04Cu2.1Sn0.96Se4,Toxic,,13261,1825,11084,300,5.58E-05,3.421552165,0.000226294,0.024438282,72032.13103,14395.1355,4.158215757,0.010868151,,1,TRUE,5,0,55.8,55.8,0.618143602,2.118143602,2.11814E-08,0.457723192,2.963828973,
28276,10.1063/1.4913967,x=0,Te2Mo,Toxic,,13716,206,11449,300,3E-05,5.854088901,,0.005857019,136164.0487,14409.82231,4.158658626,0.006561287,,1,FALSE,2,18,30,30,0.772115839,2.272115839,2.27212E-08,0.928141475,4.925947426,
28275,10.1007/s11664-011-1886-4,x=0.08,Mg2Ga1Si0.5Sn0.492Sb1,,,8527,2364,6998,300,-0.000172014,2.053513805,,0.053094977,14674.3879,14411.78344,4.158717727,0.016215654,,1,TRUE,5,15,-172.014,172.014,0.226983192,1.726983192,1.72698E-08,0.076027264,1.977486541,
28274,10.1002/zaac.201300577,0.50Sn0.83Bi,Tl8.67Sn0.5Bi0.83Te6,Toxic,,15127,5670,12833,300,9.79E-05,0.410113291,0.000368154,0.436567164,37186.16558,14416.54163,4.15886109,0.164179406,,1,FALSE,4,68,97.9,97.9,0.430001958,1.930001958,1.93E-08,0.215308117,0.194805174,
28270,10.1021/acs.chemmater.5b00801,x=2.0,In2Co3S2,Perovskite,,6714,634,5334,300,-1.36E-05,,,0.003264225,299769.2761,14418.95994,4.158933935,,,1,TRUE,3,0,-13.6,13.6,0.889370492,2.389370492,2.38937E-08,2.148779588,-2.148779588,
28269,10.1016/j.actamat.2015.04.023,x=0,Mg3Sb2,Zintl,Zintl,5857,73,4591,300,0.001000124,1.375580661,4.22E-07,0.002249024,0.970808364,14419.61875,4.158953778,0.023352631,,1,TRUE,2,16,1000.124,1000.124,0.000180143,1.500180143,1.50018E-08,4.36916E-06,1.375576292,
28266,10.1021/jacs.5b13276,x=1,Sr0.01Sn0.96Bi0.03Te1,Toxic,,3038,13057,2008,300,1.39E-05,4.440313955,,0.111539568,295313.106,14430.99158,4.159296173,0.014020564,,1,FALSE,4,10,13.9,13.9,0.887073367,2.387073367,2.38707E-08,2.114802151,2.325511804,
28265,10.1073/pnas.1711725114,Mg3.1V0.1Sb1.5Bi0.49Te0.01,Mg3.1V0.1Bi0.49Sb1.5Te0.01,Clathrate,Clathrate,24317,21294,19701,300,-0.000195828,1.074195912,0.000408069,0.111981657,11079.24769,14432.306,4.159335728,0.031517013,,1,FALSE,5,16,-195.828,195.828,0.184857058,1.684857058,1.68486E-08,0.056000846,1.018195066,
28264,10.1016/j.jallcom.2010.05.034,Zn4Sb3,Zn4Sb3,Zintl,Antimonide,16726,1658,14246,300,4.18E-05,1.460050891,,0.048375451,97605.80771,14433.05647,4.159358311,0.040544713,,1,TRUE,2,55,41.8,41.8,0.69743579,2.19743579,2.19744E-08,0.643447485,0.816603406,
28257,10.1063/1.4872250,x=0,InCuTe2,Toxic,,14191,2145,11968,300,0.00020482,6,0.000402681,0.019791342,9976.473063,14446.99863,4.159777631,0.00540755,,1,FALSE,3,25,204.82,204.82,0.171068767,1.671068767,1.67107E-08,0.050014118,5.949985882,
28238,10.1016/j.jallcom.2009.09.058,x=0.01,Zn3.96Ag0.04Sb3,,,16709,1637,14228,300,0.000102448,1.665616798,,0.064867966,35133.07985,14479.6235,4.160757269,0.022014399,,1,TRUE,3,55,102.448,102.448,0.413469134,1.913469134,1.91347E-08,0.201678192,1.463938606,
28231,10.1021/ja403653m,"x=0.16,y=0.14",Ca0.84Ce0.16Ag0.86Sb1,Antimonide,Antimonide,13270,3505,11098,300,1.11E-05,3.157999132,,0.011105539,370238.0952,14492.53581,4.161144382,0.07046229,,1,TRUE,4,0,11.1,11.1,0.908745997,2.408745997,2.40875E-08,2.675428589,0.482570543,
28223,10.1007/s11664-015-3700-1,Bi0.98Na0.02CuSeO,Na0.02Cu1Bi0.98Se1O1,Toxic,,20894,2654,17392,300,0.000226907,1.070730582,0.000399036,0.124936848,7735.17498,14511.96419,4.161726198,0.03126663,,1,FALSE,5,0,226.907,226.907,0.141409573,1.641409573,1.64141E-08,0.038089771,1.032640811,
28220,10.1016/j.jallcom.2014.06.196,x=0.2,In4Sn0.03Pb0.01Se2.8,Toxic,,13244,1784,11075,300,-0.000197624,1.029164814,0.000419448,0.133476655,10909.68685,14515.17375,4.161822239,0.03313047,,1,FALSE,4,0,-197.624,197.624,0.182017003,1.682017003,1.68202E-08,0.055050836,0.974113978,
28211,10.1007/s11664-011-1886-4,x=0.10,Mg2Ga1Si0.5Sn0.49Sb1,,,8528,2364,6998,300,-0.000215017,1.930435652,,0.047034356,8898.413685,14524.64531,4.162105536,0.017140502,,1,TRUE,5,15,-215.017,215.017,0.156672941,1.656672941,1.65667E-08,0.044225283,1.886210369,
