Repository: suchismitasarker/SKlearn-and-Lolopy-comparison

# SKlearn-and-Lolopy-comparison
SKlearn and Lolopy comparison
lolopy==1.1.1
matminer==0.7.8
matminer.egg==info
matplotlib==3.1.3
numpy==1.18.5
pandas==1.0.1
pymatgen==2019.12.22
python_ternary==1.0.7
scikit_learn==1.1.3
scipy==1.5.2
ternary==0.1

File: Data_Starry_2nd_gen_TC_model_Nov_22.csv (part 15 of 47)
,REFERENCE: doi,NAME,FORMULA,Family,PROPERTY: Material Family,IDENTIFIER: sampleid,IDENTIFIER: paperid,IDENTIFIER: figureid,PROPERTY: Temperature (K),PROPERTY: Seebeck coefficient (V/K),PROPERTY: Thermal conductivity (W*m^(-1)*K^(-1)),PROPERTY: Power factor (W*m^(-1)*K^(-2)),PROPERTY: ZT (-),PROPERTY: Electrical conductivity (S*m^(-1)),PROPERTY: sigma_E_0,PROPERTY: log sigma_E_0,PROPERTY: quality_factor,PROPERTY: log quality_factor,inexpensive,non-toxic,n_elements,electron_count,PROPERTY: Seebeck coefficient (muV/K),|S|(muV/K),,L,L*sigma*T,Electronic thermal conductivity,Lattice thermal conductivity,
28184,10.1109/ict.2007.4569468,hot-pressed at 1123 for 2hrs,Ba4Al8Si15,Clathrate,,2197,9111,1350,300,-6.06E-05,1.364073327,,0.056919562,66824.89585,14573.47819,4.163563215,0.034765817,,1,TRUE,3,92,-60.6,60.6,0.593087229,2.093087229,2.09309E-08,0.419611008,0.944462319,
28181,10.1039/c4ta01250j,Cu1.75S,Cu1.75S1,,,7209,2788,5784,300,1.14E-05,3.694378644,4.97E-05,0.004430769,360950.1567,14575.37922,4.163619863,0.030541247,,1,TRUE,2,0,11.4,11.4,0.906398828,2.406398828,2.4064E-08,2.605770102,1.088608542,
28180,10.1016/j.jallcom.2010.07.116,(c)x=0.05,Ti0.05Cr0.95Sb2,Antimonide,Antimonide,12972,1667,10799,300,-6.91E-05,7.136723952,,0.010930589,57748.86303,14576.28625,4.163646888,0.004793085,,1,TRUE,3,15,-69.1,69.1,0.551182309,2.051182309,2.05118E-08,0.355360339,6.781363613,
28157,10.1021/acs.chemmater.5b00801,x=1.2,In1.2Co3Sn0.8S2,Perovskite,,6710,634,5334,300,5.45E-05,,,0.032098964,74986.49224,14615.31241,4.164808103,,,1,TRUE,4,0,54.5,54.5,0.625110037,2.125110037,2.12511E-08,0.478063642,-0.478063642,
28156,10.3724/sp.j.1077.2012.11550,x=0,Mg2Si0.4Sn0.6,Mg2Si,Mg2Si,9422,5554,7735,300,-0.0003769,2.05167253,,0.090487048,1361.371133,14615.94106,4.164826783,0.01591792,,1,TRUE,3,8,-376.9,376.9,0.038807648,1.538807648,1.53881E-08,0.006284665,2.045387865,
28155,10.1021/acs.chemmater.5b00801,x=1.4,In1.4Co3Sn0.6S2,Perovskite,,6711,634,5334,300,2.05E-05,,,0.010707456,202589.5753,14616.98328,4.16485775,,,1,TRUE,4,0,20.5,20.5,0.838010928,2.338010928,2.33801E-08,1.420969923,-1.420969923,
28136,10.1016/j.jallcom.2016.04.210,x=0,Ba4Cu3Si20,Clathrate,,2224,9813,1389,300,2.64E-05,2.376293563,0.000113867,0.013735276,157160.4922,14633.33375,4.165343278,0.025930266,,1,TRUE,3,118,26.4,26.4,0.796453759,2.296453759,2.29645E-08,1.082735409,1.293558154,
28130,10.1109/ict.2005.1519980,x=0,CoSb3,Skutterudite,Skutterudite,5128,8959,3839,300,0.000119998,4.665594855,,0.02805491,28232.87605,14644.55144,4.165676074,0.007232174,,1,TRUE,2,24,119.998,119.998,0.355416294,1.855416294,1.85542E-08,0.157151215,4.50844364,
28129,10.1039/c4dt00336e,Ge1.3Sn0.7Sb2Te5,Sn0.7Ge1.3Sb2Te5,Toxic,,13860,780,11594,300,2.42E-05,1.954224334,,0.115842046,171761.6416,14651.27905,4.16587554,0.044991096,,1,FALSE,4,48,24.2,24.2,0.811703065,2.311703065,2.3117E-08,1.19118574,0.763038594,
28121,10.1039/c3ee41935e,AgSb0.96Bi0.04Se2,Ag1Bi0.04Sb0.96Se2,Toxic,,21122,7973,17588,300,0.000262875,0.423742911,0.000356918,0.236269955,5137.110665,14663.09356,4.166225606,0.081694165,,1,FALSE,4,0,262.875,262.875,0.103709268,1.603709268,1.60371E-08,0.024715296,0.399027615,
28113,10.1016/j.jssc.2014.12.010,Sm (2%),Ca0.96Sm0.02Dy0.02Mn1O3,Perovskite,,26495,3426,21302,300,-0.000152299,1.926455861,0.000381809,0.074247777,18941.83085,14675.18169,4.166583487,0.01787697,,1,TRUE,5,0,-152.299,152.299,0.269032682,1.769032682,1.76903E-08,0.100526153,1.825929708,
28104,10.1007/s11664-015-4325-0,x=0.00,FeSb2Te,Toxic,,16403,10988,13910,300,0.000118703,3.691817172,,0.030167351,28787.87879,14686.83025,4.166928075,0.009258879,,1,FALSE,3,24,118.703,118.703,0.359406318,1.859406318,1.85941E-08,0.160585091,3.531232081,
28103,10.1007/s10854-016-4582-6,Co3.4Fe0.6Sb12,Fe0.6Co3.4Sb12,Skutterudite,,5900,11817,4631,300,4.77E-05,3.849819602,0.000192414,0.014327485,86738.61238,14687.04688,4.166934481,0.010012481,,1,TRUE,3,95,47.7,47.7,0.662849776,2.162849776,2.16285E-08,0.562807765,3.287011837,
28085,10.1021/acs.chemmater.6b05027,AG8,K9Ba15Al31Ga8Sn97,Clathrate,,2410,18559,1544,300,-0.000173191,0.507592191,,0.29404278,14787.28128,14728.55756,4.168160216,0.075680243,,1,TRUE,5,544,-173.191,173.191,0.22469174,1.72469174,1.72469E-08,0.076510506,0.431081685,
28078,10.1016/j.jallcom.2016.06.172,2%Mn+4%Sr,Na0.008Sr0.04Mn0.02Pb0.932Se1,Toxic,,2665,9834,1728,300,4.85E-05,2.232672055,0.000212097,0.033269683,85480.9,14737.21316,4.168415365,0.01976998,,1,FALSE,5,0,48.5,48.5,0.658294126,2.158294126,2.15829E-08,0.553478773,1.679193282,
28077,10.1016/j.jallcom.2005.11.023,x=0.9,La0.9Fe1Co3Sb12,Skutterudite,,3554,1546,2395,300,9.95E-05,2.877734464,,0.067924528,37217.44944,14739.20806,4.16847415,0.012325944,,1,TRUE,4,97,99.5,99.5,0.424111613,1.924111613,1.92411E-08,0.21483158,2.662902884,
28076,10.1063/1.2939372,x=0.3,Yb1Mn0.3Zn1.7Sb2,,,6331,1967,4995,300,8.71E-05,2.388965517,0.000335027,0.044461867,44261.15356,14739.38825,4.168479459,0.015444077,,1,TRUE,4,0,87.1,87.1,0.471959516,1.971959516,1.97196E-08,0.261843609,2.127121908,
28070,10.1007/s11664-015-4251-1,R400h10,AGTS,,,21133,10940,17602,300,0.000236738,,,0.12631261,7005.748548,14743.87288,4.168611578,,,1,TRUE,4,0,236.738,236.738,0.129918905,1.629918905,1.62992E-08,0.034256406,-0.034256406,
28069,10.1007/s11664-011-1531-2,x=1,Mn33Al32CrSi34,,,17647,11146,15004,300,0.000280963,9.973333333,,0.009910944,4185.007693,14744.15356,4.168619845,0.003299801,,1,TRUE,4,469,280.963,280.963,0.088735537,1.588735537,1.58874E-08,0.019946611,9.953386722,
28068,10.1016/j.matchemphys.2014.01.053,CuCrSe2 (disordered),CrCuSe2,Toxic,,11006,3730,9080,300,0.000199508,2.516589691,,0.049409599,10838.63039,14744.72994,4.168636822,0.013331575,,1,TRUE,3,0,199.508,199.508,0.179084673,1.679084673,1.67908E-08,0.054596934,2.461992757,
28059,10.1063/1.3495797,x=1.6,In6.6Ga1.4Sn2O16,,,26800,2022,21552,300,-3.79E-05,2.033927572,0.000159947,0.026804735,110069.156,14752.82281,4.168875126,0.025815811,,1,TRUE,4,0,-37.9,37.9,0.72128269,2.22128269,2.22128E-08,0.733484133,1.300443439,
28058,10.1039/c6dt00564k,"(0.47,0.77)",Co0.47Cu11.53Sb3.23Te0.77S13,Toxic,,7773,7743,6331,300,0.000123478,0.656501912,,0.18572077,27215.01714,14756.54288,4.168984624,0.064638416,,1,FALSE,5,0,123.478,123.478,0.344912155,1.844912155,1.84491E-08,0.150627948,0.505873964,
28056,10.1002/adfm.200800298,x=0.4,Yb14Mn0.6Al0.4Sb11,Zintl,,5869,127,4602,300,7.55E-05,0.838697362,,0.060119004,52792.79279,14758.7765,4.169050356,0.063930086,,1,TRUE,4,0,75.5,75.5,0.521595931,2.021595931,2.0216E-08,0.320177085,0.518520277,
28046,10.1063/1.1688463,Co4Sb12.24,Co4Sb12.24,Skutterudite,Skutterudite,5354,10019,4061,300,0.000118968,8.500486855,,0.013285024,28863.37499,14775.51113,4.169542513,0.003945789,,1,TRUE,2,97,118.968,118.968,0.358586198,1.858586198,1.85859E-08,0.160935211,8.339551644,
28036,10.1007/s11664-012-2469-8,Pb1.024Te1I0.0488,Te1Pb1.024I0.0488,Toxic,,462,2467,4862,300,-8.85E-05,,,0.012337256,43523.94065,14785.89025,4.169847478,,,1,FALSE,3,0,-88.5,88.5,0.466297687,1.966297687,1.9663E-08,0.256743072,-0.256743072,
28035,10.1063/1.4794816,(a)7,Zn4Sb3,Zintl,Antimonide,16873,2093,14383,300,0.000102,1.124052293,,0.132619568,36097.01288,14787.24325,4.169887217,0.035885791,,1,TRUE,2,55,102,102,0.415069068,1.915069068,1.91507E-08,0.207384818,0.916667475,
28025,10.1002/chem.201001990,Type-I,Si32(TeP2)7,Clathrate,Clathrate,600,556,267,300,0.000168113,1.44165,0.000452632,0.0476328,15789.08311,14800.21981,4.170268166,0.024206705,,1,FALSE,3,240,168.113,168.113,0.234746282,1.734746282,1.73475E-08,0.08217016,1.35947984,
28009,10.1002/ejic.201501063,f=0.034 SiC,SiC,,,15933,8142,13541,300,6.28E-05,3.04787234,0.000184136,0.024913998,65358.12328,14834.83388,4.171282687,0.012565354,,1,TRUE,2,0,62.8,62.8,0.581945016,2.081945016,2.08195E-08,0.408216057,2.639656283,
28002,10.1002/anie.200803934,Pb1.005Sb0.01Te1,Sb0.01Te1Pb1.005,Toxic,,456,6444,161,300,-7.98E-05,,0.0004551,0.243734336,49660.63067,14842.38813,4.171503784,,,1,FALSE,3,10,-79.8,79.8,0.502614887,2.002614887,2.00261E-08,0.298353355,-0.298353355,
27991,10.1007/s11664-010-1444-5,x=0.2,Fe0.3Co0.9Sb3.4,,,5742,11105,4461,300,6.14E-05,2.793522267,,0.022248804,67109.75924,14858.02531,4.171961094,0.014009796,,1,TRUE,3,27,61.4,61.4,0.589011044,2.089011044,2.08901E-08,0.420579085,2.372943182,
27977,10.1007/s11664-013-2888-1,FeGa2.95Ge0.05,Ga2.95Fe1Ge0.05,,,19914,2541,16679,300,-0.00010535,3.195081851,,0.041007194,34710.5391,14872.81775,4.172393256,0.011049641,,1,TRUE,3,17,-105.35,105.35,0.403253592,1.903253592,1.90325E-08,0.198188875,2.996892976,
27972,10.1007/s11664-011-1866-8,0,CoSb3,Skutterudite,Skutterudite,4071,2358,2817,300,0.000134698,11.49658737,,0.01104446,23833.78309,14877.89419,4.172541466,0.002915092,,1,TRUE,2,24,134.698,134.698,0.313113462,1.813113462,1.81311E-08,0.129640059,11.36694731,
27967,10.1002/pssa.201532642,SPS820,CoSb3,Skutterudite,Skutterudite,2495,15282,1597,300,-3.4E-05,1.176437005,,0.04372339,123861.5995,14884.87531,4.172745201,0.10666802,,1,TRUE,2,24,-34,34,0.74594497,2.24594497,2.24594E-08,0.834559009,0.341877996,
27966,10.1063/1.3579261,x=3.4,Ag3.4Mo9Se11,Chalcogenide,Chalcogenide,17606,340,14977,300,6.74E-05,1.200847271,,0.066350711,60646.01472,14885.77647,4.172771493,0.040501088,,1,TRUE,3,0,67.4,67.4,0.559319461,2.059319461,2.05932E-08,0.374668555,0.826178716,
27963,10.1515/chem-2015-0074,KTH_13,Fe0.3Co0.7Sb3,,,10788,18777,8849,300,4.59E-05,3.197766819,,0.026385224,91383.81201,14888.26931,4.172844216,0.012849488,,1,TRUE,3,23,45.9,45.9,0.673215592,2.173215592,2.17322E-08,0.595790175,2.601976644,
27960,10.1002/pssa.200925093,x=0,AgSb(Te10Pb9)2,Toxic,,16826,4514,14337,300,-0.000390964,1.028645931,,0.058639308,1178.276323,14893.61106,4.173000008,0.032422389,,1,FALSE,4,207,-390.964,390.964,0.034376595,1.534376595,1.53438E-08,0.005423759,1.023222172,
27958,10.1021/ic800772m,cc4,Ba8Al14.2Si30.5B0.32,,,668,1171,315,300,-3.21E-05,2.203390812,,0.027891535,131627.7882,14897.67573,4.173118517,0.025953823,,1,TRUE,4,0,-32.1,32.1,0.758263644,2.258263644,2.25826E-08,0.891750746,1.311640066,
27949,10.1007/s11664-016-4669-0,Zn_open,Ba8Zn6Ga3Ge37,Zintl,,2328,10966,1479,300,-3.91E-05,3.29014099,,0.015482253,107784.9537,14912.70519,4.173556432,0.013039887,,1,TRUE,4,233,-39.1,39.1,0.713859607,2.213859607,2.21386E-08,0.715862266,2.574278724,
27927,10.1002/pssa.201329264,Cu2.1Zn0.9Sn0.9In0.1Se4,Zn0.9In0.1Cu2.1Sn0.9Se4,Toxic,,14270,4529,12057,300,4.9E-05,2.493862454,,0.062242502,85710.44073,14941.61625,4.174397578,0.017325324,,1,TRUE,5,0,49,49,0.655462757,2.155462757,2.15546E-08,0.554236989,1.939625465,
27926,10.3390/app8010012,Na0.162Cu2.03Se-plate,Na0.162Cu2.03Se1,Toxic,,11306,18828,9299,300,1.35E-05,2.260634624,5.52E-05,0.005788912,313733.7502,14943.3048,4.174446655,-1.543975092,,1,TRUE,3,0,13.5,13.5,0.890137521,2.390137521,2.39014E-08,2.249600424,0.0110342,
27925,10.1016/j.jallcom.2016.09.231,AG4,K10Ba14Al35Ga4Sn97,Clathrate,,2413,18558,1549,300,-0.000183675,0.418106661,,0.274962126,13246.92487,14946.0135,4.17452537,0.094425215,,1,TRUE,5,543,-183.675,183.675,0.20527491,1.70527491,1.70527E-08,0.067768946,0.350337715,
27912,10.1007/s11664-010-1413-z,Ag3.4Mo9Se11,Ag3.4Mo9Se11,Toxic,,15022,11098,12735,300,6.89E-05,1.306397215,0.000287514,0.082468748,59457.93337,14960.896,4.174957604,0.035700591,,1,TRUE,3,0,68.9,68.9,0.552133443,2.052133443,2.05213E-08,0.366046841,0.940350374,
27904,10.1016/j.jssc.2017.06.025,Ba24Ge100,Ba6Ge25,,,2289,18545,1439,300,-2.08E-05,2.841240496,9.48E-05,0.00868486,203642.8903,14975.39227,4.175378207,0.02425789,,1,TRUE,2,112,-20.8,20.8,0.835846459,2.335846459,2.33585E-08,1.427035572,1.414204924,
27902,10.1016/j.jallcom.2015.08.046,Cu2.2Zn0.8Ga0.06Sn0.94Se4,Zn0.8Ga0.06Cu2.2Sn0.94Se4,Toxic,,13262,1825,11084,300,5.39E-05,3.346562202,0.000229104,0.023979935,77775.98831,14976.7,4.17541613,0.011768628,,1,TRUE,5,0,53.9,53.9,0.628351741,2.128351741,2.12835E-08,0.49660398,2.849958222,
27888,10.1007/s11664-012-2440-8,HPT-Tdown,Ba8In1.5Cu3.5Ge41,,,863,2423,483,300,-3.41E-05,,0.000153503,0.070437956,124547.2269,14996.43506,4.175988031,,,1,TRUE,4,219,-34.1,34.1,0.745302191,2.245302191,2.2453E-08,0.838938484,-0.838938484,
27885,10.1088/0022-3727/45/44/445306,G0,Ba8Ga16.6Sn29.4,,,1078,3297,586,300,0.000295334,0.881097918,0.000312663,0.110962328,3604.634158,15008.89763,4.176348795,0.038674308,,1,TRUE,3,183,295.334,295.334,0.07839597,1.57839597,1.5784E-08,0.01706862,0.864029298,
27879,10.1016/j.matchemphys.2014.06.054,Cu2SnSe3,Cu2SnSe3,Toxic,,13990,3731,11778,300,5.1E-05,1.755454457,,0.06199201,82788.03446,15019.13528,4.176644929,0.027749925,,1,TRUE,3,0,51,51,0.644258541,2.144258541,2.14426E-08,0.53255685,1.222897607,
27876,10.1007/s11664-012-2251-y,Dy0.17Fe0.90Co3.10Sb12.30,Dy0.17Fe0.9Co3.1Sb12.3,Skutterudite,,4092,2408,2848,300,5.46E-05,2.450722505,0.000200435,0.026738183,76964.86803,15021.82859,4.176722802,0.017199885,,1,TRUE,4,0,54.6,54.6,0.624571381,2.124571381,2.12457E-08,0.490552068,1.960170437,
27874,10.1007/s11664-014-3560-0,L2,Sr0.8La0.067Ti0.8Nb0.2O3,Perovskite,,26709,2639,21478,300,-0.000746022,2.999588445,,0.002202519,19.2995851,15022.26231,4.176735341,0.011157139,,1,TRUE,5,0,-746.022,746.022,0.001610478,1.501610478,1.50161E-08,8.69414E-05,2.999501504,
27866,10.1007/s11664-014-3480-z,x=0.0005,Sb1.995Te0.0005Pt1,Toxic,Antimonide,13107,2625,10955,300,3.5E-05,0.207384009,,0.000717831,121714.9663,15029.80178,4.176953253,-0.05223297,,0,FALSE,3,19,35,35,0.739542048,2.239542048,2.23954E-08,0.817757355,-0.610373346,
27865,10.1063/1.1519334,sample 6,Ba4Ga8Ge15,Clathrate,,2232,9981,1397,300,-2.76E-05,2.423866795,,0.012965763,154442.014,15033.91159,4.177071992,0.025237531,,1,TRUE,3,92,-27.6,27.6,0.788257052,2.288257052,2.28826E-08,1.060209083,1.363657712,
27843,10.1007/s10854-016-4582-6,Co3.6Fe0.4Sb12,Fe0.4Co3.6Sb12,Skutterudite,,5898,11817,4631,300,3.88E-05,4.798722601,0.000172759,0.009851552,109947.1865,15068.37339,4.178066373,0.008307857,,1,TRUE,3,95,38.8,38.8,0.715708185,2.215708185,2.21571E-08,0.730832643,4.067889958,
27842,10.1007/s11664-015-4242-2,HP760,Ba8Cu4.8Si41.2,,,2395,10939,1527,300,-4.5E-05,0.602669903,,0.108167681,94577.88924,15074.09881,4.178231358,-0.898739963,,1,TRUE,3,228,-45,45,0.678459132,2.178459132,2.17846E-08,0.618102199,-0.015432296,
27831,10.1016/j.jallcom.2014.04.139,HP 450,CeCu6,,,17737,1776,15074,300,8.62E-06,8.245896487,2.58E-05,0.001162565,496408.7496,15089.41513,4.178672407,0.00727801,,1,TRUE,2,0,8.62,8.62,0.92838353,2.42838353,2.42838E-08,3.616412495,4.629483992,
27828,10.1063/1.4795840,x=0.002,Pr0.008Zn3.992Sb3,,,16876,2099,14395,300,0.000117313,0.853457653,0.000425261,0.158701574,30115.62458,15092.21231,4.178752906,0.048896977,,1,TRUE,3,0,117.313,117.313,0.363738904,1.863738904,1.86374E-08,0.168382983,0.68507467,
27826,10.1007/s11664-013-2485-3,x=0.1,Fe1.1Cu0.9S2,,,7092,2470,5681,300,-0.000136014,4.080811148,0.00042901,0.032092605,23789.85075,15095.13463,4.178836991,0.008503468,,1,TRUE,3,0,-136.014,136.014,0.309581318,1.809581318,1.80958E-08,0.129149008,3.95166214,
27822,10.1063/1.4789389,x=1.5,Cu10.5Ni1.5Sb4S13,,,7015,2087,5607,300,0.000138412,0.605721474,,0.223827094,23097.82609,15097.35481,4.178900862,0.069524242,,1,TRUE,4,0,138.412,138.412,0.303247221,1.803247221,1.80325E-08,0.124953272,0.480768202,
27809,10.3938/jkps.57.1010,Co4Sb12,CoSb3,Skutterudite,Skutterudite,4402,3562,3179,300,-0.000277393,7.628975265,,0.013624143,4475.026862,15124.90725,4.17969272,0.004428655,,1,TRUE,2,24,-277.393,277.393,0.091508907,1.591508907,1.59151E-08,0.021366135,7.60760913,
27806,10.1063/1.4896998,M=Ge,VCu13Ge3S16,Chalcogenide,Chalcogenide,6652,410,5283,300,0.000123694,0.643912888,0.000419828,0.259269034,27842.00385,15137.94875,4.180067031,0.068453084,,1,TRUE,4,0,123.694,123.694,0.344270502,1.844270502,1.84427E-08,0.154044559,0.489868329,
27796,10.1109/ict.2002.1190268,Ba8Al16Si30,Ba4Al8Si15,Clathrate,,2114,8771,1301,300,-2.1E-05,2.34226459,,0.339705051,204431.6943,15145.68131,4.180288814,0.038736823,,1,TRUE,3,92,-21,21,0.834406586,2.334406586,2.33441E-08,1.43168008,0.91058451,
27793,10.1007/s11664-011-1846-z,TlGdTe2,GdTlTe2,Toxic,,14250,2393,12033,300,7.6E-05,0.488813676,,0.185165563,53741.36097,15149.98494,4.180412201,0.212110756,,1,FALSE,3,0,76,76,0.519352511,2.019352511,2.01935E-08,0.325568257,0.163245419,
27791,10.1007/s11664-012-1927-7,x=0.02,Zn3.92Sb3Pb0.08,,,16897,2350,14411,300,9.49E-05,0.738003586,0.000367419,0.14735014,40750.60533,15152.95519,4.180497339,0.067368436,,1,FALSE,3,54,94.9,94.9,0.441267749,1.941267749,1.94127E-08,0.237323508,0.500680078,
27784,10.1088/0953-8984/20/25/255233,x=0.02,V1Ga0.98Fe2Ge0.02,Heusler,,20510,3202,17129,300,1.03E-05,15.29661017,,0.000590296,415547.1394,15153.68311,4.180518201,0.002752575,,1,TRUE,4,24,10.3,10.3,0.915034872,2.415034872,2.41503E-08,3.010682497,12.28592767,
27783,10.1038/ncomms13828,0.05:Ag 2.3,Sb0.033333Pb0.95Se1,Toxic,,2603,18576,1684,300,-9.36E-05,0.698011,,0.111280846,41513.32791,15154.08644,4.18052976,0.074066526,,1,FALSE,3,0,-93.6,93.6,0.446240805,1.946240805,1.94624E-08,0.242384798,0.455626202,
27781,10.1016/j.jallcom.2017.06.296,x=0.15,Te0.982Pb1Se0.15I0.003,Toxic,,2759,18588,1814,300,-0.000118162,1.039136149,0.000424261,0.062137908,29918.70462,15158.15538,4.180646354,0.038607184,,1,FALSE,4,0,-118.162,118.162,0.36108643,1.86108643,1.86109E-08,0.167043886,0.872092263,
27779,10.1063/1.4711100,Ba8Zn8Ge38,Ba4Zn4Ge19,Clathrate,,840,2057,458,300,-3.85E-05,2.185500798,0.000257867,0.014969068,111531.7055,15160.81722,4.180722612,0.023856559,,1,TRUE,3,124,-38.5,38.5,0.71756155,2.21756155,2.21756E-08,0.741985265,1.443515533,
27740,10.1007/s11664-011-1897-1,Cu7,Ba8Cu7Si16Ge23,,,860,2357,478,300,-0.000131505,0.86480017,,0.240253811,25427.4917,15253.39794,4.1833666,0.046625795,,1,TRUE,4,242,-131.505,131.505,0.321851895,1.821851895,1.82185E-08,0.138975372,0.725824798,
27725,10.1063/1.3518043,Z2,Ba4Zn(Ga4Ge7)2,Clathrate,,827,2024,447,300,-0.000123782,1.316839752,,0.097871023,28055.7778,15271.19825,4.183873115,0.029215988,,1,TRUE,4,98,-123.782,123.782,0.344009431,1.844009431,1.84401E-08,0.155205357,1.161634395,
27724,10.1016/j.ceramint.2012.07.009,x=0.01,Sr0.89La0.1Yb0.01Ti1O3,Perovskite,Perovskite,10520,514,8594,300,-9.32E-05,7.458646617,0.000371153,0.018108984,42099.3228,15273.09381,4.183927019,0.00471731,,1,TRUE,5,0,-93.2,93.2,0.447782222,1.947782222,1.94778E-08,0.246000938,7.212645679,
27708,10.1021/ic500026t,AlCCo3,AlCo3C,Perovskite,,1861,1183,1143,300,1.36E-05,8.77,,0.001918819,319118.0737,15315.75307,4.185138356,0.005290773,,1,TRUE,3,0,13.6,13.6,0.889370492,2.389370492,2.38937E-08,2.287473926,6.482526074,
27701,10.1007/s11664-013-2645-5,Pb1Te0.9Se0.1,Te0.9Pb1Se0.1,Toxic,,67,2488,93,300,-5.54E-05,2.161689661,,0.033767416,77331.39051,15323.72156,4.185364252,0.020620757,,1,FALSE,3,0,-55.4,55.4,0.620278811,2.120278811,2.12028E-08,0.491892326,1.669797335,
27696,10.1103/physrevb.87.045205,0.06,Co0.94Ni0.06Sb1S1,,,7554,4834,6122,300,-0.0001217,8.059624697,0.000398773,0.016449774,28920.18779,15330.732,4.185562892,0.00432216,,1,TRUE,4,0,-121.7,121.7,0.35023955,1.85023955,1.85024E-08,0.160527826,7.899096871,
27695,10.1007/s13391-011-0306-5,x=0.5 y=0.0,Mn0.5Co3.5Sb12,Skutterudite,,3412,819,2291,300,4.96E-05,2.767372724,,0.02283737,86900.9232,15330.77609,4.185564141,0.015610391,,1,TRUE,3,95,49.6,49.6,0.652081186,2.152081186,2.15208E-08,0.561053526,2.206319198,
27693,10.1007/s11664-014-3590-7,x=0,Zn4In0.06Sb2.94,,,16964,2643,14490,300,0.000140629,1.093402528,0.000445189,0.122566075,22824.93733,15332.71106,4.185618952,0.035092336,,1,TRUE,3,54,140.629,140.629,0.297506571,1.797506571,1.79751E-08,0.123083925,0.970318603,
27688,10.1007/s40145-015-0153-1,1000C,CdO,Oxide,,12586,1458,10415,300,-4.88E-05,9.222222222,0.000215796,0.008263521,88492.60761,15337.66844,4.185759345,0.003959039,,1,FALSE,2,0,-48.8,48.8,0.65659384,2.15659384,2.15659E-08,0.572527837,8.649694385,
27686,10.1111/jace.13860,0.5 at.% In,Cr0.5In0.5Cu1Se2,Toxic,,13814,3471,11544,300,8.24E-05,1.324253436,0.000336134,0.076080242,49342.92424,15340.35294,4.185835352,0.033267617,,1,TRUE,4,0,82.4,82.4,0.491474694,1.991474694,1.99147E-08,0.294795555,1.029457881,
27682,10.1016/j.jssc.2011.02.027,Ba7Sr1Al16Si30,Ba7Sr(Al8Si15)2,,,1102,3393,604,300,-2.87E-05,,,0.020200264,151707.6119,15346.59338,4.186011986,,,1,TRUE,4,184,-28.7,28.7,0.78081753,2.28081753,2.28082E-08,1.038052142,-1.038052142,
27681,10.1007/s11664-014-3435-4,Mg2Si0.5Ge0.5Sb0.01,Mg2Si0.5Ge0.5Sb0.01,Mg2Si,Mg2Si,8668,2622,7139,300,-0.000143697,3.734633049,,0.034020678,22001.67403,15347.77694,4.186045479,0.009446246,,1,TRUE,4,8,-143.697,143.697,0.289741179,1.789741179,1.78974E-08,0.118131906,3.616501143,
27680,10.1007/s11664-009-0975-0,Cr1.3Mo6S8,Cr1.3Mo6S8,,,18953,2339,15894,300,2.18E-05,1.851721252,,0.014867074,199617.7815,15347.98006,4.186051226,0.081963313,,1,TRUE,3,0,21.8,21.8,0.828671855,2.328671855,2.32867E-08,1.394532929,0.457188323,
27679,10.1021/ja306527n,Pb0.975Na0.025Cd0.03S1.03,Na0.025Cd0.03Pb0.975S1.03,,,242,3497,95,300,4.4E-05,2.016944942,0.000234839,0.070226537,98490.56604,15349.40297,4.186091488,0.02535916,,1,FALSE,4,0,44,44,0.6843332,2.1843332,2.18433E-08,0.64540864,1.371536302,
27674,10.1021/ja403653m,"x=0.16,y=0.15",Ca0.84Ce0.16Ag0.85Sb1,Antimonide,Antimonide,13271,3505,11098,300,1.18E-05,4.165476747,,0.008843598,370238.0952,15355.32898,4.186259126,0.023312614,,1,TRUE,4,0,11.8,11.8,0.903278698,2.403278698,2.40328E-08,2.669355982,1.496120765,
27657,10.1016/j.jallcom.2015.04.190,Mg2Si0.677Ge0.3Bi0.023,Mg2Si0.677Ge0.3Bi0.023,Mg2Si,Mg2Si,8422,1816,6902,300,-0.000100214,2.691492792,,0.038370488,38470.96911,15382.94838,4.187039583,0.013869351,,1,FALSE,4,8,-100.214,100.214,0.42150915,1.92150915,1.92151E-08,0.221766957,2.469725835,
27655,10.1039/c5ta01778e,x=0,Zn4Sb3,Zintl,Antimonide,17004,2816,14523,300,0.000118803,1.011407359,,0.121210448,30139.45119,15396.187,4.187413177,0.040544334,,1,TRUE,2,55,118.803,118.803,0.359096619,1.859096619,1.8591E-08,0.168096455,0.843310904,
27654,10.3938/jkps.65.691,MG2Si0.7Ge0.3Bi0.02,Mg2Si0.7Ge0.3Bi0.02,Mg2Si,Mg2Si,9211,3588,7582,300,-9.76E-05,3.312548932,,0.033383783,39912.4,15396.5375,4.187423064,0.011128623,,1,FALSE,4,8,-97.6,97.6,0.431115471,1.931115471,1.93112E-08,0.231226359,3.081322573,
27651,10.1007/s11665-016-2063-y,x=12,Ba7.78Ga15.76Sn30.46,,,2371,18565,1512,300,-0.00023327,,,0.314285714,7619.914347,15399.7305,4.187513121,,,1,TRUE,3,184,-233.27,233.27,0.133861677,1.633861677,1.63386E-08,0.037349658,-0.037349658,
27650,10.1103/physrevb.93.155101,x=0.1,Ba0.1Sb12Ir4,Skutterudite,,5909,16126,4641,300,-0.000121939,4.316016348,0.000444972,0.033517472,28972.16601,15405.027,4.187662464,0.008253549,,0,TRUE,3,96,-121.939,121.939,0.349518678,1.849518678,1.84952E-08,0.160753687,4.155262661,
27639,10.1002/chem.201304436,Bi2Te3,Bi2Te3,Toxic,,26988,559,21676,300,-5.7E-05,0.417933136,0.000236373,0.172131128,75433.32896,15422.55675,4.188156377,-0.469178557,,1,FALSE,2,28,-57,57,0.611781975,2.111781975,2.11178E-08,0.477896233,-0.059963097,
27636,10.1002/ejic.201100282,x=0.40,Yb1Mn0.4Cd1.6Sb2,,,6273,925,4955,300,0.000179329,1.043626432,0.000467711,0.135771087,14404.12931,15434.47756,4.188491934,0.035372736,,1,FALSE,4,0,179.329,179.329,0.213111526,1.713111526,1.71311E-08,0.07402764,0.969598792,
27635,10.1039/c5ta01266j,x=0,Ag1.97Te1,Toxic,,14449,2815,12246,300,-0.000105586,0.580215037,0.000360057,0.354622368,35911.83701,15436.06294,4.188536541,0.091213588,,1,FALSE,2,25,-105.586,105.586,0.402434013,1.902434013,1.90243E-08,0.204959701,0.375255336,
27624,10.1063/1.4821626,x=0.6,Tl0.6Fe1Co3Sb12,Skutterudite,,11612,201,9578,300,9.32E-05,2.226763337,,0.050408934,42583.73206,15451.12788,4.188960187,0.01740189,,1,TRUE,4,96,93.2,93.2,0.447782222,1.947782222,1.94778E-08,0.248831509,1.977931828,
27614,10.1002/zaac.201200284,SnBi4Te7,SnBi4Te7,Toxic,,9671,5667,7917,300,0.000119222,0.536912752,0.000421939,0.272623139,30105.14665,15461.68394,4.189256791,0.092642452,,1,FALSE,3,66,119.222,119.222,0.357801877,1.857801877,1.8578E-08,0.167788194,0.369124558,
27611,10.1063/1.4963728,SnMn0.03Te,Mn0.03Sn1Te1,Toxic,,2869,18597,1909,300,1.27E-05,3.403144853,,0.004641626,345714.5543,15468.1262,4.189437707,0.038889115,,1,FALSE,3,10,12.7,12.7,0.896297618,2.396297618,2.3963E-08,2.485304889,0.917839964,
27592,10.1063/1.4768439,x=0,CoSb3,Skutterudite,Skutterudite,3391,377,2274,300,0.000119289,8.567666157,,0.011913539,30139.90866,15492.75225,4.190128576,0.004107641,,1,TRUE,2,24,119.289,119.289,0.357595275,1.857595275,1.8576E-08,0.167963256,8.399702901,
27589,10.1007/s11664-008-0651-9,0.10Ta,Sr1Ta0.1Ti0.9O3,Perovskite,,28387,11039,22814,300,-0.00010762,5.846671802,,0.054069767,35092.02454,15496.61519,4.190236849,0.006111203,,1,TRUE,4,0,-107.62,107.62,0.395439047,1.895439047,1.89544E-08,0.199544381,5.647127421,
27585,10.1557/jmr.2013.353,NiSb 1% WQ,In99NiSb100,Antimonide,Antimonide,13211,2907,11043,300,-0.000235935,15.37336382,5.786704337,0.014671429,7434.322497,15500.32419,4.190340781,0.00225129,,1,TRUE,3,807,-235.935,235.935,0.130821378,1.630821378,1.63082E-08,0.036372156,15.33699166,
27577,10.1007/s11664-012-2451-5,RuSb2Te,Sb2TeRu,Toxic,,4128,2466,2888,300,0.000109198,,0.000407241,0.002616279,34384.37553,15503.80213,4.190438217,,,0,FALSE,3,24,109.198,109.198,0.390096135,1.890096135,1.8901E-08,0.194969326,-0.194969326,
27571,10.1016/j.intermet.2013.10.002,(Zn0.99Ag0.01)4Sb3,Zn3.96Ag0.04Sb3,,,16570,1273,14073,300,6.2E-05,1.285714286,,0.062875499,69325.15337,15506.79375,4.190522011,0.041055819,,1,TRUE,3,55,62,62,0.585972301,2.085972301,2.08597E-08,0.433831049,0.851883237,
27562,10.1103/physrevb.87.045205,0.03,Co0.97Ni0.03Sb1S1,,,7555,4834,6122,300,-0.000195143,7.559927361,0.000441718,0.023258982,12007.79727,15515.62038,4.190769145,0.004607864,,1,TRUE,4,0,-195.143,195.143,0.1859519,1.6859519,1.68595E-08,0.060733706,7.499193655,
27553,10.1039/c4dt01457j,x=0.95,Cu2.05Sn0.95Se3,Toxic,,13001,785,10833,300,4.8E-05,2.722673316,,0.020470439,91147.7311,15528.34406,4.191125145,0.016382131,,1,TRUE,3,0,48,48,0.661137724,2.161137724,2.16114E-08,0.5909484,2.131724916,
27551,10.1063/1.4938565,x=0.6,Tl0.6Fe1Co3Sb12,Skutterudite,,3337,188,2220,300,9.39E-05,2.468280804,,0.047712983,42386.41885,15534.77319,4.191304917,0.015580838,,1,TRUE,4,96,93.9,93.9,0.445088225,1.945088225,1.94509E-08,0.247335973,2.220944831,
27550,10.1111/jace.13860,1.0 at.% In,InCuSe2,Toxic,,13816,3471,11544,300,9.73E-05,1.085737886,0.000384405,0.097082272,40443.68069,15535.26881,4.191318772,0.040618393,,1,TRUE,3,0,97.3,97.3,0.432231868,1.932231868,1.93223E-08,0.234439706,0.85129818,
27540,10.1002/pssa.201330185,Cu1.8S,Cu1.8S1,,,7541,4530,6106,300,1.56E-05,1.409944751,6.77E-05,0.030048077,282428.4024,15562.88357,4.192090068,-0.05423171,,1,TRUE,2,0,15.6,15.6,0.874167951,2.374167951,2.37417E-08,2.011597384,-0.601652633,
27539,10.1016/j.jallcom.2015.10.062,Zn0.94Al0.02Ni0.04O,Al0.02Zn0.94Ni0.04O1,,,28048,9764,22540,300,-5.84E-05,16.09445277,0.00024943,0.004966887,74193.54839,15567.09275,4.192207513,0.002221127,,1,TRUE,4,0,-58.4,58.4,0.604442777,2.104442777,2.10444E-08,0.468408231,15.62604454,
27520,10.1016/j.nanoen.2016.02.040,x=0.03,In0.03Te1Pb0.97,Toxic,,3164,14305,2096,300,-0.000200568,1.488663564,0.000503989,0.105598606,11329.47643,15605.73413,4.193284204,0.024249983,,1,FALSE,3,9,-200.568,200.568,0.177455664,1.677455664,1.67746E-08,0.057014083,1.431649481,
27511,10.1007/s11664-009-0667-9,x=0.25,Yb1Mn0.25Zn1.75Sb2,,,6483,11046,5147,300,7.6E-05,2.272493587,,0.03290546,55447.74976,15626.74688,4.193868577,0.018016004,,1,TRUE,4,0,76,76,0.519352511,2.019352511,2.01935E-08,0.335905658,1.936587929,
27508,10.1016/j.jssc.2017.06.025,Ba24Ge100_b,Ba6Ge25,,,2293,18545,1440,300,-2.18E-05,2.827897701,9.02E-05,0.009287071,203559.9623,15636.35459,4.194135511,0.025520334,,1,TRUE,2,112,-21.8,21.8,0.828671855,2.328671855,2.32867E-08,1.422073065,1.405824636,
27504,10.1103/physrevb.81.165110,Ga#2,K4Ga4Sn19,,,1164,4750,653,300,-0.000219143,2.032641068,,0.065230356,9128.787879,15638.93194,4.19420709,0.017516041,,1,TRUE,3,92,-219.143,219.143,0.151198189,1.651198189,1.6512E-08,0.045220314,1.987420754,
27484,10.1016/j.jallcom.2016.09.231,AG8,K9Ba15Al31Ga8Sn97,Clathrate,,2414,18558,1549,300,-0.000177256,0.461871852,,0.293989197,14984.90321,15665.60494,4.19494717,0.09012597,,1,TRUE,5,544,-177.256,177.256,0.216954209,1.716954209,1.71695E-08,0.077185178,0.384686674,
27481,10.1016/j.jallcom.2014.06.196,x=0.5,In4Sn0.03Pb0.01Se2.5,Toxic,,13248,1784,11075,300,-0.000192722,1.122927914,0.000464421,0.137205992,12477.35343,15668.11456,4.195016738,0.032871554,,1,FALSE,4,0,-192.722,192.722,0.189873627,1.689873627,1.68987E-08,0.063255451,1.059672463,
27474,10.1016/j.actamat.2013.04.003,HP_x=0.05,Ga0.05Cu2Sn0.95Se3,Toxic,,12706,56,10526,300,7.34E-05,2.628422336,,0.035152045,57949.19939,15673.93988,4.195178176,0.015381875,,1,TRUE,4,0,73.4,73.4,0.531124607,2.031124607,2.03112E-08,0.353106134,2.275316202,
27472,10.1016/j.jallcom.2014.03.017,CoSb3,CoSb3,Skutterudite,Skutterudite,3735,1772,2549,300,0.000130916,4.690743098,0.00045513,0.038619308,26333.34632,15681.22169,4.195379895,0.007678218,,1,TRUE,2,24,130.916,130.916,0.323490282,1.823490282,1.82349E-08,0.144055803,4.546687295,
27469,10.1016/j.jallcom.2017.06.075,600h,TePb,Toxic,,2572,18573,1655,300,2.88E-05,1.677612906,,0.036720888,154285.7143,15688.82378,4.195590385,0.059740566,,1,FALSE,2,10,28.8,28.8,0.780144701,2.280144701,2.28014E-08,1.055381262,0.622231644,
27467,10.1016/j.jallcom.2016.06.172,0.12,Na0.02Sr0.1176Te1Pb0.8624,Toxic,,2659,9834,1716,300,5.28E-05,0.618059874,0.000226772,0.032049252,83361.2,15695.54975,4.195776532,0.515858191,,1,FALSE,4,9,52.8,52.8,0.63433859,2.13433859,2.13434E-08,0.533763078,0.084296796,
27466,10.1016/j.jallcom.2015.07.197,S5,Mg2Si0.5Sn0.4,Mg2Si,Mg2Si,9751,9750,7977,300,-0.000292116,1.915254237,0.000311983,0.049432593,3913.857495,15697.8595,4.195840438,0.018432207,,1,TRUE,3,7,-292.116,292.116,0.080601229,1.580601229,1.5806E-08,0.018558744,1.896695493,
27463,10.1063/1.1519334,sample 8,Ba4Ga8Ge15,Clathrate,,2231,9981,1397,300,-3.92E-05,1.433499792,,0.033183851,113268.8072,15703.99709,4.196010206,0.053536176,,1,TRUE,3,92,-39.2,39.2,0.713244475,2.213244475,2.21324E-08,0.752074685,0.681425107,
27461,10.1016/j.physb.2010.09.034,NBS2,Bi0.5Sb1.5Te3,Toxic,,5553,4439,4262,300,0.000175664,0.728306889,,0.193081624,15312.572,15707.53413,4.196108012,0.053679477,,1,FALSE,3,28,175.664,175.664,0.219952244,1.719952244,1.71995E-08,0.079010678,0.649296211,
27460,10.1016/j.jallcom.2017.07.210,IIHP780,Ba8Cu4.5Si6Ge35.5,,,2384,18550,1520,300,-3.28E-05,2.019965668,,0.070717958,135714.2247,15708.025,4.196121584,0.032752979,,1,TRUE,4,227,-32.8,32.8,0.753701694,2.253701694,2.2537E-08,0.917578134,1.102387534,
27456,10.1063/1.4862955,x=0.2,Ti1Ni1.2Sn1,,,23113,10330,18948,300,-9.69E-05,6.900425811,0.00050662,0.016241065,41105.76923,15710.61863,4.196193286,0.005253043,,1,TRUE,3,20,-96.9,96.9,0.433724895,1.933724895,1.93372E-08,0.238461748,6.661964063,
27455,10.1063/1.3266579,x=0.1,In4Se2.9,Toxic,,10687,320,8740,300,-0.000433244,1.055355909,0.000128207,0.04837393,760.9588838,15711.43069,4.196215734,0.033272809,,1,TRUE,2,0,-433.244,433.244,0.023876464,1.523876464,1.52388E-08,0.003478822,1.051877087,
27454,10.1002/adfm.201906143,Mg3.2Sb1.5Bi0.49Se0.01,Mg3.2Bi0.49Sb1.5Se0.01,Toxic,,27131,24015,21824,300,-0.000228962,0.930841584,0.000436656,0.138610495,8177.093848,15714.48544,4.196300165,0.039244501,,1,FALSE,4,0,-228.962,228.962,0.138926489,1.638926489,1.63893E-08,0.040204967,0.890636617,
27453,10.1016/j.jallcom.2006.08.368,y=0.01,Co1Sn0.01Sb2.99,,,3567,1567,2405,300,3.21E-05,9.52501949,,0.004548953,138614.4647,15716.88738,4.196366541,0.004094435,,1,TRUE,3,23,32.1,32.1,0.758263644,2.258263644,2.25826E-08,0.939084019,8.585935471,
27450,10.1007/s11664-012-2265-5,Ba0.3In0.2FeCo3Sb11.6Ge0.4,Ba0.3In0.2Fe1Co3Ge0.4Sb11.6,Zintl,,4109,2432,2865,300,7.41E-05,2.019572954,0.000314783,0.046969697,57431.04203,15722.37556,4.196518166,0.02103342,,1,TRUE,6,95,74.1,74.1,0.527929196,2.027929196,2.02793E-08,0.349398261,1.670174693,
27435,10.1007/s13391-013-0035-z,Mn0.50Te0.50,Mn0.5Te0.5,Toxic,,13876,824,11610,300,0.000607197,1.178848511,4.19E-05,0.010080036,101.2803367,15742.36581,4.19707,0.029760838,,1,FALSE,2,6,607.197,607.197,0.005329718,1.505329718,1.50533E-08,0.000457381,1.17839113,
27434,10.1007/s11664-013-2485-3,x=0.05,Fe1.05Cu0.95S2,,,7091,2470,5681,300,-0.00018513,3.703114,0.000457258,0.037730988,13715.94566,15744.5875,4.197131287,0.00964814,,1,TRUE,3,0,-185.13,185.13,0.202716206,1.702716206,1.70272E-08,0.070063089,3.633050911,
27432,10.1016/j.intermet.2014.05.006,Cu2Ge0.9In0.1Se3,In0.1Cu2Ge0.9Se3,Toxic,,13094,1275,10945,300,4.54E-05,2.104529344,,0.055794227,97899.75003,15752.95956,4.197362158,0.024321958,,1,TRUE,4,0,45.4,45.4,0.676123647,2.176123647,2.17612E-08,0.639125883,1.465403461,
27431,10.1002/aenm.201400348,Tl7.95Sn2.05Te6,Tl7.95Sn2.05Te6,Toxic,,13676,118,11421,300,0.000107958,0.606151615,0.000421028,0.236631734,35519.18159,15755.73869,4.197438769,0.086388003,,1,FALSE,3,68,107.958,107.958,0.394288496,1.894288496,1.89429E-08,0.201850731,0.404300884,
27423,10.1002/aenm.201100775,Bi2S2.25Se0.75,Bi2Se0.75S2.25,Toxic,,6592,108,5218,300,-0.000139942,1.37240463,0.000444303,0.098809524,23675.67568,15770.14175,4.197835597,0.028156564,,1,FALSE,3,0,-139.942,139.942,0.299273756,1.799273756,1.79927E-08,0.127797066,1.244607564,
27422,10.1016/j.actamat.2005.12.032,x=0,Ba6Ge25,,,542,27,244,300,-2.15E-05,2.759036145,0.000135264,0.007061791,208209.2084,15776.18648,4.198002031,0.027851728,,1,TRUE,2,112,-21.5,21.5,0.830817746,2.330817746,2.33082E-08,1.455893153,1.303142992,
27421,10.1039/c6qi00162a,Ag0.3-SPS,In1Cu0.68Ag0.3Te2,Toxic,,15951,8566,13580,300,0.000257195,1.690512521,0.000383317,0.052018089,5906.930717,15780.886,4.198131383,0.021140486,,1,FALSE,4,24,257.195,257.195,0.108913828,1.608913828,1.60891E-08,0.028511228,1.662001293,
27416,10.1021/acs.jpcc.6b02678,3GPa,Ba4Ga8Ge15,Clathrate,,2435,12096,1568,300,-6.74E-05,1.022131711,0.000293117,0.062880249,64284.71567,15786.04981,4.198273469,0.056980419,,1,TRUE,3,92,-67.4,67.4,0.559319461,2.059319461,2.05932E-08,0.397148298,0.624983413,
27414,10.1038/ncomms13828,0.05:Ag 2.5,Sb0.033333Pb0.95Se1,Toxic,,2604,18576,1684,300,-8.99E-05,0.792935,,0.06984637,45594.45834,15791.50169,4.198423431,0.06710996,,1,FALSE,3,0,-89.9,89.9,0.460703781,1.960703781,1.9607E-08,0.268191681,0.524743319,
27410,10.1016/j.jallcom.2016.06.172,1%Mn+5%Sr,Na0.008Sr0.05Mn0.01Pb0.932Se1,Toxic,,2664,9834,1728,300,4.85E-05,2.269715175,0.000220161,0.040026439,91632.9,15797.83994,4.198597709,0.021245591,,1,FALSE,5,0,48.5,48.5,0.658294126,2.158294126,2.15829E-08,0.593312249,1.676402926,
27399,10.1002/admi.201900467,Zn1.08Ge0.02Sb,Zn1.08Ge0.02Sb1,,,27468,24583,22054,300,0.000162138,1.508745247,0.000476923,0.112256586,18126.99611,15816.21025,4.19910243,0.024872271,,1,TRUE,3,15,162.138,162.138,0.247154562,1.747154562,1.74715E-08,0.095011992,1.413733255,
27397,10.2320/matertrans.46.1502,Tl9BiTe6,Tl9BiTe6,Toxic,,14931,3962,12635,300,0.000156152,0.405529683,,0.381129447,19491.1894,15822.25188,4.199268294,0.115342059,,1,FALSE,3,68,156.152,156.152,0.2602434,1.7602434,1.76024E-08,0.102927713,0.30260197,
27387,10.1021/cm101589c,In0.05,In0.05Cu2Sn0.95Se3,Toxic,,12947,597,10757,300,8.27E-05,3.044430794,0.000344733,0.041594312,50745.65454,15837.58306,4.199688906,0.012880359,,1,TRUE,4,0,82.7,82.7,0.490205281,1.990205281,1.99021E-08,0.302982809,2.741447985,
27386,10.1103/physrevb.85.035202,Eu2,Eu(MgBi)2,Toxic,,19111,4807,16023,300,0.000350157,5.489970551,0.000224864,0.015827338,2012.217225,15838.33544,4.199709537,0.00643765,,1,FALSE,3,0,350.157,350.157,0.048869841,1.548869841,1.54887E-08,0.009349988,5.480620563,
27383,10.1016/j.jallcom.2014.02.060,x=0.09,Zn3.91In0.09Sb3,,,17485,9699,14891,300,0.00010061,0.773333753,,0.248185381,39403.13911,15840.67131,4.199773583,0.064443886,,1,TRUE,3,54,100.61,100.61,0.420072659,1.920072659,1.92007E-08,0.22697067,0.546363083,
27382,10.1016/j.ssc.2013.08.018,x=0.005,Ba0.995La0.005Sn1O3,Perovskite,,26062,5322,20977,300,-6.08E-05,9.787904155,0.000242616,0.018164169,72353.48586,15841.15056,4.199786722,0.003785516,,1,TRUE,4,0,-60.8,60.8,0.592065546,2.092065546,2.09207E-08,0.454104705,9.33379945,
27381,10.1109/icmree.2011.5930583,Bulk-P,Mn1Si1.7,,,16467,8314,13960,300,0.000110303,2.299426934,0.000426,0.06017192,34626.31567,15841.59444,4.199798891,0.016759982,,1,TRUE,2,13,110.303,110.303,0.386397777,1.886397777,1.8864E-08,0.195957015,2.103469919,
27378,10.1111/jace.13860,0 at.% In,CrCuSe2,Toxic,,13812,3471,11544,300,9.57E-05,1.103976363,0.00038726,0.102510388,42175.89306,15846.51163,4.199933674,0.041084727,,1,TRUE,3,0,95.7,95.7,0.438234992,1.938234992,1.93823E-08,0.245240375,0.858735988,
27371,10.1002/pssc.200461721,10H,Bi0.88Sb0.12,Toxic,,11618,15459,9584,300,-0.000126271,2.05850914,,0.06358475,28216.62467,15850.16606,4.200033817,0.018525629,,1,FALSE,2,5,-126.271,126.271,0.336706683,1.836706683,1.83671E-08,0.155476989,1.903032151,
27367,10.3740/mrsk.2010.20.6.326,x=0.01,Co0.99Ni0.01Sb3,,,4514,3666,3282,300,-9.18E-05,7.642545034,,0.011335255,44537.48366,15856.10244,4.200196443,0.004785444,,1,TRUE,3,24,-91.8,91.8,0.453219234,1.953219234,1.95322E-08,0.260974409,7.381570625,
27339,10.1002/pssa.201127501,x=15,Ag0.8Sb1Te5Pb18Se15,Toxic,,16832,4520,14341,300,-5.91E-05,1.173571361,,0.061371794,74859.91124,15903.50069,4.201492732,0.051392852,,1,FALSE,5,0,-59.1,59.1,0.60080626,2.10080626,2.10081E-08,0.471798511,0.70177285,
27334,10.1007/s11664-011-1897-1,Cu5,Ba8Cu5Si18Ge23,,,858,2357,478,300,-0.00011529,0.999067125,,0.224625013,32574.89814,15903.73463,4.20149912,0.04326682,,1,TRUE,4,230,-115.29,115.29,0.370138022,1.870138022,1.87014E-08,0.182758667,0.816308458,
27328,10.1016/j.jssc.2005.10.029,Co3.6Ni0.4Sb12,Co3.6Ni0.4Sb12,Skutterudite,,4354,3365,3123,300,-0.000129582,5.531914894,,0.035439223,27166.66667,15909.26425,4.201650095,0.006580292,,1,TRUE,3,96,-129.582,129.582,0.327231893,1.827231893,1.82723E-08,0.148919399,5.382995495,
27326,10.1063/1.3651757,15hr 400C,FeSb2,Antimonide,,19663,6815,16497,300,3.07E-05,4.948098852,,0.000776527,146952.5221,15912.50288,4.201738495,0.009061242,,1,TRUE,2,18,30.7,30.7,0.767470549,2.267470549,2.26747E-08,0.999631548,3.948467304,
27325,10.1007/s11664-011-1897-1,Cu4.7,Ba8Cu4.7Si18.3Ge23,,,856,2357,478,300,-2.78E-05,0.789619803,,0.057959793,162120.6548,15913.42988,4.201763795,-0.098173313,,1,TRUE,4,228,-27.8,27.8,0.786899159,2.286899159,2.2869E-08,1.112260767,-0.322640964,
27324,10.1039/c6dt00564k,x=0.90,Co0.9Cu11.1Sb4S13,,,7768,7743,6330,300,0.000110429,0.699881706,,0.204287365,34727.20705,15913.99994,4.201779352,0.070115954,,1,TRUE,4,0,110.429,110.429,0.385978296,1.885978296,1.88598E-08,0.196484276,0.50339743,
27322,10.2320/matertrans.e-m2014821,"Ball-milled, 300 rpm, 3 h",GaCuTe2,Toxic,,4229,4033,3006,300,0.000198544,4.39957,,0.039566329,11837.173,15920.64031,4.201960531,0.008168473,,1,FALSE,3,25,198.544,198.544,0.180579129,1.680579129,1.68058E-08,0.059679918,4.339890082,
27316,10.1002/zaac.201300325,0.07 In,In0.07Sn0.93Bi2Te4,Toxic,,9679,5668,7927,300,0.000127109,0.485327314,0.00045544,0.246036344,28069.90341,15935.34075,4.202361355,0.106323033,,1,FALSE,4,37,127.109,127.109,0.334283033,1.834283033,1.83428E-08,0.154464443,0.330862871,
27315,10.1103/physrevb.93.155101,Na0.6,Na0.6Sb12Ir4,Skutterudite,,5913,16126,4647,300,-0.000236706,5.842977328,0.000456484,0.02489758,7574.57917,15935.44919,4.20236431,0.006113107,,0,TRUE,3,96,-236.706,236.706,0.12995475,1.62995475,1.62995E-08,0.037038664,5.805938664,
27314,10.1103/physrevb.87.115206,Si18,Ba8Cu5Si18Ge23,,,1221,4837,687,300,-0.00011588,1.019458867,,0.219386804,32396.39785,15938.02263,4.202434439,0.042244969,,1,TRUE,4,230,-115.88,115.88,0.368260203,1.868260203,1.86826E-08,0.181574702,0.837884165,
27313,10.1007/s11664-014-3008-6,x=3,Ga72Fe25Sn3,Heusler,,19920,2566,16683,300,-0.000173719,,,0.081414695,15902.77778,15939.40188,4.20247202,,,1,TRUE,3,428,-173.719,173.719,0.223671329,1.723671329,1.72367E-08,0.082233486,-0.082233486,
27307,10.1063/1.2947593,Exp,Ba4Al8Ge15,Clathrate,,779,1965,424,300,-3.26E-05,1.997540047,,0.025507226,138816.689,15954.26069,4.202876684,0.034721139,,1,TRUE,3,92,-32.6,32.6,0.7550023,2.2550023,2.255E-08,0.939095859,1.058444188,
27297,10.1063/1.2786027,(b),Mg0.04Ti0.96S2,,,6990,1949,5594,300,-0.000296801,3.67651194,0.000322547,0.026118608,3768.36225,15959.93844,4.203031212,0.009716472,,1,TRUE,3,0,-296.801,296.801,0.077410774,1.577410774,1.57741E-08,0.017832766,3.658679174,
27292,10.1007/s11664-016-4365-0,x=0.40,Mn2.7Al1.6Cr0.3In0.4Si4,,,21535,10956,17897,300,-3.21E-05,5.905245841,0.000145705,0.007446224,141132.7762,15964.87178,4.203165435,0.007237956,,1,TRUE,5,42,-32.1,32.1,0.758263644,2.258263644,2.25826E-08,0.956145053,4.949100788,
