Repository: suchismitasarker/SKlearn-and-Lolopy-comparison

# SKlearn-and-Lolopy-comparison
SKlearn and Lolopy comparison
lolopy==1.1.1
matminer==0.7.8
matminer.egg==info
matplotlib==3.1.3
numpy==1.18.5
pandas==1.0.1
pymatgen==2019.12.22
python_ternary==1.0.7
scikit_learn==1.1.3
scipy==1.5.2
ternary==0.1

File: Data_Starry_2nd_gen_TC_model_Nov_22.csv (part 16 of 47)
,REFERENCE: doi,NAME,FORMULA,Family,PROPERTY: Material Family,IDENTIFIER: sampleid,IDENTIFIER: paperid,IDENTIFIER: figureid,PROPERTY: Temperature (K),PROPERTY: Seebeck coefficient (V/K),PROPERTY: Thermal conductivity (W*m^(-1)*K^(-1)),PROPERTY: Power factor (W*m^(-1)*K^(-2)),PROPERTY: ZT (-),PROPERTY: Electrical conductivity (S*m^(-1)),PROPERTY: sigma_E_0,PROPERTY: log sigma_E_0,PROPERTY: quality_factor,PROPERTY: log quality_factor,inexpensive,non-toxic,n_elements,electron_count,PROPERTY: Seebeck coefficient (muV/K),|S|(muV/K),,L,L*sigma*T,Electronic thermal conductivity,Lattice thermal conductivity,
27289,10.1063/1.4813474,nanostructured silicon germanium,Si0.8Ge0.2,,,21454,10454,17844,300,7.69E-05,2.618567958,,0.034519573,55880.46703,15967.6165,4.203240093,0.015624671,,1,TRUE,2,4,76.9,76.9,0.515338643,2.015338643,2.01534E-08,0.337854194,2.280713764,
27287,10.1007/s13391-014-4148-9,Bi0.005,Mg2.04Si0.995Bi0.005,Toxic,,8320,827,6820,300,-0.0001399,7.546470144,0.000457131,0.017252591,23989.62821,15970.99413,4.20333195,0.004794978,,1,FALSE,3,8,-139.9,139.9,0.299382134,1.799382134,1.79938E-08,0.129499525,7.416970619,
27282,10.1021/ic502055z,BaCu5.9SeTe6-I,Ba1Cu5.9Te6Se1,Toxic,,15944,8560,13559,300,0.000177746,0.6529806,0.00047649,0.246753247,15196.01215,15979.36544,4.203559529,0.061660019,,1,FALSE,4,0,177.746,177.746,0.216039698,1.716039698,1.71604E-08,0.07823088,0.57474972,
27274,10.1111/jace.13860,0.25 at.% In,Cr0.75In0.25Cu1Se2,Toxic,,13813,3471,11544,300,7.81E-05,1.331156195,0.00033783,0.071655421,54903.1744,15990.18694,4.203853541,0.035748709,,1,TRUE,4,0,78.1,78.1,0.510035034,2.010035034,2.01004E-08,0.331071912,1.000084283,
27261,10.1073/pnas.1711725114,Mg3.1Zn0.1Sb1.5Bi0.49Te0.01,Mg3.1Zn0.1Bi0.49Sb1.5Te0.01,Toxic,Mg2Si,24318,21294,19701,300,-0.00021198,1.048678437,0.000463401,0.132397413,10163.14069,16008.5265,4.204351359,0.035669319,,1,FALSE,5,17,-211.98,211.98,0.160828967,1.660828967,1.66083E-08,0.050637715,0.998040722,
27254,10.1007/s11664-013-2909-0,x=0.60,Ba7.99In0.6Ga15.28Sn30.12,,,872,2544,496,300,-0.00022742,,,0.279746926,8483.793067,16012.42125,4.204457007,,,1,TRUE,4,184,-227.42,227.42,0.140785582,1.640785582,1.64079E-08,0.041760256,-0.041760256,
27249,10.1007/s11664-015-4102-0,me 1 Se,Ag1Sb1Te1.98Se0.02,Toxic,,21130,10914,17597,300,0.00025253,,,0.32195122,6333.696743,16025.54606,4.204812837,,,1,FALSE,4,0,252.53,252.53,0.113383119,1.613383119,1.61338E-08,0.030656038,-0.030656038,
27248,10.1109/ict.2005.1519902,x=0.050,Co0.95Ni0.05Sb3,,,5115,8911,3825,300,-8.42E-05,6.651376147,,0.009210526,50232.0224,16031.0475,4.204961901,0.005623618,,1,TRUE,3,24,-84.2,84.2,0.483907228,1.983907228,1.98391E-08,0.298967017,6.35240913,
27246,10.1063/1.4801851,x=0.001,Sm0.004Zn3.996Sb3,,,16462,381,13954,300,0.000114882,0.976335878,5.236311239,0.156178097,33010.88271,16031.72894,4.204980361,0.045006112,,1,TRUE,3,0,114.882,114.882,0.371442179,1.871442179,1.87144E-08,0.185333875,0.791002003,
27234,10.1007/s11664-015-3882-6,x=0.02,La0.02Zr0.98Ni1Sn1,Half-heusler,,11519,2658,9521,300,-4.41E-05,6.894736842,0.000198738,0.005682512,102708.1367,16048.83369,4.205443477,0.005768609,,1,TRUE,4,17,-44.1,44.1,0.683743512,2.183743512,2.18374E-08,0.672864682,6.22187216,
27225,10.3724/sp.j.1077.2010.00598,x=0.00,Zn4Sb3,Zintl,Antimonide,17217,5547,14717,300,0.00012551,1.170890411,,0.13452381,28866.66667,16060.34875,4.205754972,0.035261954,,1,TRUE,2,55,125.51,125.51,0.338922857,1.838922857,1.83892E-08,0.159250719,1.011639692,
27219,10.1016/j.jallcom.2016.04.140,x=1,Cu1.8S1,,,7902,9809,6464,300,1.63E-05,1.430309383,6.84E-05,0.01588215,279694.5136,16069.54873,4.206003681,-0.059933301,,1,TRUE,2,0,16.3,16.3,0.868908684,2.368908684,2.36891E-08,1.987712286,-0.557402903,
27216,10.1063/1.4933277,Cu2MgSn1-xInxSe4 (x=0.1),Mg1In0.1Cu2Sn0.9Se4,Toxic,,13391,2198,11199,300,6.19E-05,,0.000270163,0.035571152,71896.5338,16072.858,4.206093108,,,1,TRUE,5,0,61.9,61.9,0.586477667,2.086477667,2.08648E-08,0.450031536,-0.450031536,
27200,10.1063/1.3130718,solid triangle,Zn0.9Cu2.1Sn1S4,,,7675,6753,6246,300,5.28E-05,3.689608298,,0.019502332,85506.96594,16109.18256,4.207073503,0.011483113,,1,TRUE,4,0,52.8,52.8,0.63433859,2.13433859,2.13434E-08,0.547502451,3.142105847,
27199,10.1007/s11664-011-1897-1,Cu6,Ba8Cu6Si17Ge23,,,859,2357,478,300,-0.00013326,0.824532164,,0.259124683,26275.05799,16110.67869,4.207113836,0.052435811,,1,TRUE,4,236,-133.26,133.26,0.317019148,1.817019148,1.81702E-08,0.14322685,0.681305314,
27183,10.1039/c4cp04039b,Cu11.1Mn0.9Sb4S13,Mn0.9Cu11.1Sb4S13,,,7552,4613,6121,300,0.000113253,0.883478261,0.00038585,0.282959641,33923.80952,16130.15225,4.207638467,0.0517075,,1,TRUE,4,0,113.253,113.253,0.376695178,1.876695178,1.8767E-08,0.190993949,0.692484312,
27177,10.1007/s11664-010-1477-9,"x=0.07,y=0.02",Lu0.02In0.07Co4Sb12,Skutterudite,Skutterudite,5749,11121,4470,300,-3.12E-05,3.550072368,,0.014869747,146463.6251,16135.92761,4.207793937,0.014270448,,1,TRUE,4,0,-31.2,31.2,0.764169606,2.264169606,2.26417E-08,0.994855465,2.555216903,
27174,10.1063/1.4963728,Sn1.03Te,Sn1.03Te1,Toxic,,2867,18597,1909,300,6.92E-06,4.377785286,,0.001904695,661689.4673,16140.19453,4.207908765,-0.077785515,,1,FALSE,2,10,6.92,6.92,0.942089336,2.442089336,2.44209E-08,4.847714375,-0.469929089,
27173,10.1039/c4ta01250j,Cu1.85S,Cu1.85S1,,,7211,2788,5784,300,2.4E-05,1.78380102,0.000102069,0.021046154,190570.9559,16143.31588,4.207992745,0.0856219,,1,TRUE,2,0,24,24,0.81310376,2.31310376,2.3131E-08,1.322431184,0.461369836,
27170,10.1016/j.jallcom.2016.06.172,0.1,Na0.02Sr0.098Te1Pb0.882,Toxic,,2658,9834,1716,300,4.66E-05,0.722572621,0.000212598,0.027426558,97733.6,16148.52719,4.208132919,0.557802708,,1,FALSE,4,9,46.6,46.6,0.669165318,2.169165318,2.16917E-08,0.636001006,0.086571615,
27139,10.1016/j.matchemphys.2014.01.006,x=0.02,Ca0.96Dy0.02Mn1Bi0.02O3,Toxic,,26508,3729,21313,300,-0.000122331,2.431168831,0.000418241,0.063756432,30285.71429,16184.07713,4.209087939,0.015909748,,1,FALSE,5,0,-122.331,122.331,0.34833954,1.84833954,1.84834E-08,0.16793485,2.263233981,
27134,10.1016/j.jallcom.2017.06.296,"x=0,y=0.15",Te0.847Pb1Se0.15I0.003,Toxic,,2770,18588,1828,300,-0.000117478,2.319829609,0.000408257,0.058153864,32242.76359,16192.38113,4.209310717,0.01683807,,1,FALSE,4,0,-117.478,117.478,0.363221885,1.863221885,1.86322E-08,0.180226268,2.139603341,
27127,10.1557/jmr.2006.0055,Gd0.05TiS2,Gd0.05Ti1S2,,,7306,2874,5866,300,-7.64E-05,2.011673286,,0.047841709,57079.06935,16198.6905,4.209479908,0.021713392,,1,TRUE,3,0,-76.4,76.4,0.517564725,2.017564725,2.01756E-08,0.345482151,1.666191135,
27126,10.1016/j.nanoen.2015.01.020,x=0.02,Cu0.02Bi2Se1S2,Toxic,,7534,4121,6089,300,-0.000160952,,0.000454337,0.15505509,18832.59426,16198.98531,4.209487812,,,1,FALSE,4,0,-160.952,160.952,0.249694467,1.749694467,1.74969E-08,0.098853858,-0.098853858,
27119,10.1016/j.jpcs.2015.03.012,x=0.01,In1Cu0.99Ni0.01Te2,Toxic,,14497,3181,12334,300,0.00022873,,,0.029903963,8455.423777,16205.10563,4.209651866,,,1,FALSE,4,25,228.73,228.73,0.13920462,1.63920462,1.6392E-08,0.041580509,-0.041580509,
27106,10.1007/s11664-016-4826-5,Cu12Sb3.4Bi0.6S13,Cu12Bi0.6Sb3.4S13,Toxic,,8192,11013,6706,300,0.0001413,0.837362637,0.000487703,0.23927724,23975.36993,16238.84113,4.210555033,0.050850691,,1,FALSE,4,0,141.3,141.3,0.295790617,1.795790617,1.79579E-08,0.129164233,0.708198404,
27104,10.1016/j.jallcom.2007.11.086,(d)x=0.05,Mn0.05Cr0.95Sb2,Antimonide,Antimonide,12933,1601,10746,300,-7.36E-05,7.454566534,,0.012190778,59764.17406,16240.33344,4.210594942,0.005106264,,1,TRUE,3,16,-73.6,73.6,0.530209664,2.030209664,2.03021E-08,0.364001411,7.090565123,
27103,10.1021/ja208658w,Pb1.05S1Cl0.1,Pb1.05S1Cl0.1,,,211,3491,177,300,-3E-05,3.488744589,0.000229107,0.019266917,153609.0943,16242.65731,4.210657082,0.015052059,,1,FALSE,3,0,-30,30,0.772115839,2.272115839,2.27212E-08,1.047052969,2.44169162,
27101,10.1088/0022-3727/45/21/215308,"y=2.8,x=2.4",Ba8Zn2.4Ni2.8Ge40.8,,,1054,3295,581,300,-0.000150441,,,0.233219084,21453.41352,16249.93181,4.210851543,,,1,TRUE,4,231,-150.441,150.441,0.273376538,1.773376538,1.77338E-08,0.114134941,-0.114134941,
27096,10.1109/ict.2003.1287510,1253K,Mg3Sb2,,,19153,8868,16064,300,0.000262931,1.998754789,0.000372653,0.023568722,5691.910243,16256.96694,4.211039522,0.018362688,,1,TRUE,2,16,262.931,262.931,0.103659214,1.603659214,1.60366E-08,0.027383653,1.971371136,
27095,10.1002/adfm.201601486,y=0.10,In0.1Cu1.85Ag0.15Sn0.9Se3,Toxic,,14510,5989,12316,300,7.44E-05,1.614593006,0.000317802,0.062804954,59119.60202,16258.32513,4.211075804,0.028972007,,1,TRUE,5,0,74.4,74.4,0.526565626,2.026565626,2.02657E-08,0.35942926,1.255163746,
27086,10.1021/ic3027094,Ti2O3,Ti2O3,Perovskite,,24216,8554,19614,300,0.000212444,0.00435255,,0.034603175,10275.34707,16273.94713,4.211492901,-0.805249518,,1,TRUE,2,0,212.444,212.444,0.160186936,1.660186936,1.66019E-08,0.051176991,-0.046824441,
27058,10.1016/j.enconman.2014.07.050,Ingot,CeAl3,,,17684,899,15025,300,6.38E-06,6.717495911,2.83E-05,0.00121957,726510.8783,16339.83373,4.213247633,0.025968274,,1,TRUE,2,0,6.38,6.38,0.946485148,2.446485148,2.44649E-08,5.332194221,1.38530169,
27057,10.1063/1.2803745,x=12,Ba6In3Ge22,,,773,1950,407,300,-5.58E-05,1.047844955,0.000253107,0.068628231,81814.03829,16344.71144,4.213377258,0.070973472,,1,TRUE,3,109,-55.8,55.8,0.618143602,2.118143602,2.11814E-08,0.519881645,0.52796331,
27056,10.1016/j.actamat.2013.04.003,SPS_x=0.075,Ga0.075Cu2Sn0.925Se3,Toxic,,12713,56,10526,300,6.17E-05,3.058726674,,0.026981056,73377.26531,16345.17728,4.213389635,0.014069323,,1,TRUE,4,0,61.7,61.7,0.587489708,2.087489708,2.08749E-08,0.459522858,2.599203816,
27051,10.1016/j.jallcom.2016.03.239,Ca0.31Co4Sb12,Ca0.31Co4Sb12,Skutterudite,Skutterudite,5305,9804,4016,300,-0.000101944,4.794997185,0.003398703,0.2125,39953.62612,16354.88169,4.213647407,0.007978023,,1,TRUE,3,96,-101.944,101.944,0.415269494,1.915269494,1.91527E-08,0.229565884,4.565431301,
27049,10.4028/www.scientific.net/amm.121-126.1526,Fe3CoSb12,Fe3CoSb12,Skutterudite,,4939,6525,3705,300,2.98E-05,0.057604805,0.000138395,0.020674655,155357.9058,16356.77816,4.213697763,-0.035041675,,1,TRUE,3,93,29.8,29.8,0.773448222,2.273448222,2.27345E-08,1.059594464,-1.001989659,
27047,10.1002/pssa.201228102,sample3,Si0.8Ge0.2,,,21183,4521,17652,300,0.000122366,2.859728445,0.140891793,0.042930555,30602.69352,16360.86113,4.213806158,0.013534277,,1,TRUE,2,4,122.366,122.366,0.348234453,1.848234453,1.84823E-08,0.169682858,2.690045587,
27046,10.1039/c1jm00025j,x=0.011,Mg2Si0.489Sn0.5Sb0.011,Mg2Si,Mg2Si,8675,2734,7147,300,-4.61E-05,2.695663765,0.000123203,0.014656708,100000,16367.68656,4.2139873,0.018038336,,1,TRUE,4,8,-46.1,46.1,0.672055876,2.172055876,2.17206E-08,0.651616763,2.044047002,
27044,10.1016/j.jallcom.2010.07.116,(d)x=0.10,Ti0.1Cr0.9Sb2,Antimonide,Antimonide,12973,1667,10799,300,-6E-05,7.710589817,,0.009705643,75808.74894,16374.28991,4.214162475,0.00505115,,1,TRUE,3,15,-60,60,0.596162869,2.096162869,2.09616E-08,0.476722454,7.233867363,
27038,10.1063/1.2896591,y=0.15,Zr0.5Ti0.5Co1Sn0.15Sb0.85,Half-heusler,,11380,1959,9383,300,0.000142688,,0.132284584,0.030210726,23780.71766,16384.228,4.214425983,,,1,TRUE,5,17,142.688,142.688,0.29227242,1.79227242,1.79227E-08,0.127864573,-0.127864573,
27035,10.1142/s1793604714500088,5#,Ga3Si80Ge17,,,27609,973,22176,300,0.000238287,,0.437716263,0.062883436,7647.058824,16387.38544,4.214509669,,,1,TRUE,3,397,238.287,238.287,0.128195572,1.628195572,1.6282E-08,0.037352722,-0.037352722,
27024,10.1063/1.2538036,773K,CoSb3,Skutterudite,Skutterudite,3925,1938,2677,300,3.57E-05,3.72972973,,0.016458084,129981.9928,16399.21378,4.214823027,0.012929487,,1,TRUE,2,24,35.7,35.7,0.735092733,2.235092733,2.23509E-08,0.871565422,2.858164308,
27017,10.1007/s11664-009-0806-3,z=0.002,Hf0.25Zr0.25Ti0.5Ni1Sn0.998Sb0.002,Half-heusler,,12772,11087,10598,300,4.97E-05,2.929193649,0.000206457,0.020625,92777.32797,16404.42281,4.214960954,0.015815596,,1,TRUE,6,18,49.7,49.7,0.651519289,2.151519289,2.15152E-08,0.598836632,2.330357017,
27015,10.1063/1.3266579,x=0.05,In4Se2.95,Toxic,,10686,320,8740,300,-0.000444241,0.838170928,0.000133733,0.048234552,699.4320875,16407.1385,4.215032844,0.043771693,,1,TRUE,2,0,-444.241,444.241,0.021716916,1.521716916,1.52172E-08,0.003193013,0.834977915,
27004,10.1002/adfm.200500043,x=0.5,Ca0.5Yb0.5Zn2Sb2,Zintl,Zintl,5863,126,4598,300,7.89E-05,1.383076548,,0.106435616,55725.25878,16423.02028,4.215453029,0.03503934,,1,TRUE,4,0,78.9,78.9,0.506529652,2.006529652,2.00653E-08,0.335443152,1.047633396,
26998,10.1021/cm5042937,x=0.025,Ba1Zn0.025Ga1.975Sb2,,,6013,630,4735,300,0.000186424,1.299403875,,0.103010175,14092.94962,16426.99025,4.215557999,0.029753488,,1,TRUE,4,18,186.424,186.424,0.200467438,1.700467438,1.70047E-08,0.071893806,1.227510069,
26991,10.1142/s1793604714500088,1#,GaSi80Ge19,Toxic,,27605,973,22176,300,0.000232168,3.353049908,0.444636678,0.042944785,8235.294118,16430.92531,4.215662022,0.011045045,,1,TRUE,3,399,232.168,232.168,0.135139422,1.635139422,1.63514E-08,0.040397562,3.312652346,
26985,10.1063/1.2987471,TlTe,TlTe,Toxic,,14182,1974,11954,300,2.95E-05,4.029910636,0.00025,0.020348837,157710.6285,16437.59825,4.215838362,0.012562204,,1,FALSE,2,9,29.5,29.5,0.775451107,2.275451107,2.27545E-08,1.076588473,2.953322163,
26982,10.1016/j.intermet.2009.06.005,DD0.40Fe2.3Ni1.2Sb12,D1.4Fe2.3Ni1.2Sb12,Skutterudite,,3441,1244,2318,300,0.000135183,2.16317007,,0.08816,26179.69093,16441.02563,4.215928906,0.01809506,,1,TRUE,4,0,135.183,135.183,0.311807057,1.811807057,1.81181E-08,0.142297646,2.020872424,
26981,10.1002/anie.201605015,per,CsAg5Te3,Toxic,,15232,6453,12926,300,0.000609799,0.176244508,7.49E-06,0.033455046,102.6534441,16445.28156,4.216041314,0.208411579,,1,FALSE,3,0,609.799,609.799,0.005211498,1.505211498,1.50521E-08,0.000463545,0.175780963,
26975,10.1002/pssa.201329185,x=0.01,Mg2Si0.58Sn0.41Sb0.01,Mg2Si,Mg2Si,9306,4528,7652,300,-0.000204309,1.970517928,,0.076687363,11440.5958,16468.13919,4.216644529,0.019156184,,1,TRUE,4,8,-204.309,204.309,0.171824017,1.671824017,1.67182E-08,0.057379988,1.91313794,
26974,10.1007/s10853-016-0008-3,Bi16Sb5Te79,Bi16Sb5Te79,Toxic,,8446,11717,6927,300,-6.26E-05,1.956530392,0.000281374,0.311041009,72792.10926,16470.47906,4.216706231,0.024609233,,1,FALSE,3,579,-62.6,62.6,0.582949235,2.082949235,2.08295E-08,0.454866805,1.501663587,
26966,10.1039/c3ta12753b,x=0.03,Cu1Bi0.97Pb0.03Se1O1,Toxic,,28052,2770,22548,300,0.000164568,1.04737787,0.000819877,0.292575423,18352.68701,16487.7885,4.217162408,0.038484582,,1,FALSE,5,0,164.568,164.568,0.242030953,1.742030953,1.74203E-08,0.095912847,0.951465023,
26960,10.1063/1.2135887,"m=0.1,n=0.2",La0.2Ce0.1Fe1Co3Sb12,Skutterudite,,3905,1920,2664,300,6.36E-05,3.263094405,,0.132053166,71697.57044,16501.42419,4.217521428,0.013100983,,1,TRUE,5,0,63.6,63.6,0.577945409,2.077945409,2.07795E-08,0.446950912,2.816143493,
26957,10.1016/j.jallcom.2010.05.034,Zn4Sb2.98Bi0.02,Zn4Bi0.02Sb2.98,Toxic,,16727,1658,14246,300,4.17E-05,1.350636132,,0.062815884,111777.371,16505.30606,4.217623582,0.062678748,,1,FALSE,3,55,41.7,41.7,0.698037286,2.198037286,2.19804E-08,0.737072488,0.613563644,
26954,10.1073/pnas.1711725114,Mg3.2Sb1.5Bi0.49Te0.01,Mg3.2Bi0.49Sb1.5Te0.01,Toxic,Mg2Si,24309,21294,19696,300,-0.000160976,1.133664349,0.000486331,0.141523342,19184.58485,16506.63144,4.217658454,0.035494769,,1,FALSE,4,16,-160.976,160.976,0.249642811,1.749642811,1.74964E-08,0.100698513,1.032965836,
26951,10.1007/s40145-015-0153-1,800C,CdO,Oxide,,12584,1458,10415,300,-7.41E-05,8.074074074,0.000336483,0.013888065,60319.60501,16512.32563,4.217808244,0.004776135,,1,FALSE,2,0,-74.1,74.1,0.527929196,2.027929196,2.02793E-08,0.366971664,7.70710241,
26944,10.3390/app8010052,x=0.19(presented),Ag0.81Sb1.19Te2.19,Toxic,,10711,18753,8759,300,0.000175547,,,0.204189673,16127.33709,16520.87894,4.218033149,,,1,FALSE,3,27,175.547,175.547,0.220174205,1.720174205,1.72017E-08,0.083225488,-0.083225488,
26941,10.1016/j.jallcom.2006.11.037,x=0.375,Fe0.375Co0.25Ni0.375Sb3,,,3587,1580,2414,300,-9.89E-05,3.100536616,0.000369447,0.035687415,42054.63153,16523.07744,4.218090938,0.012876833,,1,TRUE,4,24,-98.9,98.9,0.426310977,1.926310977,1.92631E-08,0.243030895,2.857505721,
26930,10.1016/j.actamat.2005.12.032,x=15,Ba24(Ga3Ge17)5,,,546,27,244,300,-5.6E-05,0.807228916,0.000268027,0.101676708,82386.52942,16527.13094,4.218197468,0.136844098,,1,TRUE,3,433,-56,56,0.617078755,2.117078755,2.11708E-08,0.523256314,0.283972602,
26922,10.1016/j.mseb.2006.09.011,Mg2Si0.4Sn0.6,Mg2Si0.4Sn0.6,Mg2Si,Mg2Si,9235,3906,7603,300,0.000275504,4.448652157,,0.029163653,5002.887977,16541.30369,4.218569735,0.008326685,,1,TRUE,3,8,275.504,275.504,0.093011282,1.593011282,1.59301E-08,0.023908971,4.424743186,
26921,10.1088/0022-3727/44/15/155406,YbCuZnP2,YbZnCuP2,,,6399,3286,5057,300,9.16E-05,2.639344262,0.126886821,0.042924528,46600.87719,16541.92225,4.218585975,0.015575452,,1,TRUE,4,0,91.6,91.6,0.45400132,1.95400132,1.954E-08,0.273174527,2.366169735,
26917,10.1016/j.jpcs.2015.03.012,x=0,InCuTe2,Toxic,,14494,3181,12334,300,0.000306522,,,0.019323548,3490.962757,16553.53388,4.218890722,,,1,FALSE,3,25,306.522,306.522,0.071187999,1.571187999,1.57119E-08,0.016454876,-0.016454876,
26902,10.1016/j.nanoen.2013.09.009,x=0.072,Ag1Sb1Pb18Se19.928Cl0.072,Toxic,,14055,4119,11848,300,-0.000106716,1.430936645,0.000408904,0.085541707,37992.91719,16578.06488,4.219533835,0.030358198,,1,FALSE,5,0,-106.716,106.716,0.398532783,1.898532783,1.89853E-08,0.216392396,1.214544249,
26896,10.1063/1.3029694,(a),CoSb3,Skutterudite,Skutterudite,3966,1978,2716,300,8.58E-05,11.70568562,,0.009864603,50775.1938,16593.73019,4.219944024,0.003241831,,1,TRUE,2,24,85.8,85.8,0.477278466,1.977278466,1.97728E-08,0.301190092,11.40449553,
26891,10.1016/j.jallcom.2020.154451,Bi2S3.02,Bi2S3.02,Toxic,,28313,27523,22756,300,-0.000459612,2.040559441,0.000126394,0.019634885,592.0512617,16600.14056,4.220111765,0.018146528,,1,FALSE,2,0,-459.612,459.612,0.019021746,1.519021746,1.51902E-08,0.002698016,2.037861425,
26888,10.1002/zaac.201300325,InxSnBi2-xTe4_0.07 In,In0.07Sn1Bi1.93Te4,Toxic,,9690,5668,7938,300,0.000109408,0.819442885,0.000436936,0.150665054,36724.4576,16604.79094,4.220233412,0.060293382,,1,FALSE,4,37,109.408,109.408,0.389390566,1.889390566,1.88939E-08,0.208160531,0.611282354,
26880,10.1039/c6qi00162a,Ag0.3-HP,In1Cu0.68Ag0.3Te2,Toxic,,15955,8566,13580,300,0.000277165,1.817570236,0.000371073,0.059986483,4931.70684,16623.39538,4.220719734,0.020633575,,1,FALSE,4,24,277.165,277.165,0.091688946,1.591688946,1.59169E-08,0.02354923,1.794021006,
26869,10.1007/s11664-015-4303-6,x=0,Ca(ZnSb)2,Zintl,,6467,10954,5134,300,0.000119974,3.867478811,0.000455071,0.028738034,32080.33932,16635.18263,4.221027573,0.010038151,,1,TRUE,3,32,119.974,119.974,0.355489836,1.855489836,1.85549E-08,0.178574231,3.68890458,
26859,10.1039/c4ra06042c,Pb0.4Mn0.04Sn0.56Te1,Mn0.04Sn0.56Te1Pb0.4,Toxic,,470,5098,4838,300,1.74E-05,2.8390167,,0.012903226,271367.5214,16652.27285,4.221473518,0.042406447,,1,FALSE,4,10,17.4,17.4,0.860707976,2.360707976,2.36071E-08,1.921858417,0.917158283,
26858,10.1088/0022-3727/45/21/215308,"y=2.8,x=1.5",Ba8Zn1.5Ni2.8Ge41.7,,,1055,3295,581,300,-9.43E-05,,,0.219465912,45180.21794,16655.65213,4.221561641,,,1,TRUE,4,225,-94.3,94.3,0.443556081,1.943556081,1.94356E-08,0.263430862,-0.263430862,
26856,10.1063/1.2939372,x=0.4,Yb1Mn0.4Zn1.6Sb2,,,6332,1967,4995,300,8.18E-05,2.36046711,0.000121387,0.066863828,54092.52669,16656.86725,4.221593325,0.01824105,,1,TRUE,4,0,81.8,81.8,0.49402339,1.99402339,1.99402E-08,0.32358529,2.03688182,
26851,10.1002/admi.201900467,Zn1.1Sb,Zn1.1Sb1,,,27466,24583,22054,300,0.000188769,0.930798479,0.000489548,0.182817869,13905.4124,16664.46231,4.221791305,0.043045462,,1,TRUE,2,16,188.769,188.769,0.196455573,1.696455573,1.69646E-08,0.070769743,0.860028736,
26850,10.1016/j.mseb.2007.12.004,(e)x=0.03,Cr1Sb1.97Te0.03,Toxic,Antimonide,13323,3907,11140,300,-7.43E-05,7.18538651,,0.013124528,60682.21404,16668.80606,4.221904494,0.00545187,,1,FALSE,3,16,-74.3,74.3,0.527019757,2.027019757,2.02702E-08,0.36901214,6.81637437,
26846,10.1007/s11664-015-3700-1,Bi0.96Na0.04CuSeO,Na0.04Cu1Bi0.96Se1O1,Toxic,,20895,2654,17392,300,0.000179795,1.015570966,0.000502741,0.172309266,15481.46537,16680.90244,4.222219542,0.039588163,,1,FALSE,5,0,179.795,179.795,0.212257123,1.712257123,1.71226E-08,0.079524748,0.936046218,
26841,10.1007/s13391-013-0035-z,Mn0.49Te0.51,Mn0.49Te0.51,Toxic,,13875,824,11610,300,0.000673072,1.343802891,3.16E-05,0.004426309,49.99000815,16689.06025,4.222431883,0.027671651,,1,FALSE,2,6,673.072,673.072,0.003020464,1.503020464,1.50302E-08,0.000225408,1.343577483,
26840,10.1039/c3ta12753b,x=0.02,Cu1Bi0.98Pb0.02Se1O1,Toxic,,28051,2770,22548,300,0.000172932,0.866694612,0.000719662,0.293166289,16809.37425,16690.56719,4.222471095,0.047517164,,1,FALSE,5,0,172.932,172.932,0.225193983,1.725193983,1.72519E-08,0.086998294,0.779696318,
26837,10.1063/1.4821626,x=0.0,Fe(CoSb4)3,Skutterudite,,11609,201,9578,300,6.84E-05,3.231870972,,0.031698405,66917.29323,16700.946,4.222741072,0.013232754,,1,TRUE,3,95,68.4,68.4,0.554518465,2.054518465,2.05452E-08,0.412448444,2.819422528,
26834,10.1007/s11664-014-3539-x,Fe1.5Co2.5Sb12,Fe1.5Co2.5Sb12,Skutterudite,,4188,2638,2964,300,3.55E-05,3.449245597,,0.016494845,133333.3333,16707.19813,4.222903623,0.014762814,,1,TRUE,3,94,35.5,35.5,0.736361227,2.236361227,2.23636E-08,0.894544491,2.554701106,
26833,10.1016/j.jmat.2016.05.005,x=0.01,Na0.02Mg0.0098Te0.8Pb0.9702Se0.2,Toxic,,2712,18584,1775,300,3.06E-05,2.251295337,,0.050359712,154878.8776,16708.94525,4.222949036,0.032111778,,1,FALSE,5,0,30.6,30.6,0.768132447,2.268132447,2.26813E-08,1.053857423,1.197437914,
26830,10.1063/1.4801851,x=0.003,Sm0.012Zn3.988Sb3,,,16464,381,13954,300,0.000114675,1.045038168,5.443804035,0.159369331,34513.27434,16716.63719,4.223148917,0.043614954,,1,TRUE,3,0,114.675,114.675,0.372105603,1.872105603,1.87211E-08,0.193837483,0.851200685,
26829,10.1007/s11664-012-1969-x,Cu2Sn0.925In0.075Se2.1S0.9,In0.075Cu2Sn0.925Se2.1S0.9,Toxic,,14977,10723,12675,300,6.41E-05,2.004118056,,0.044279745,72032.28864,16723.5,4.223327175,0.024104394,,1,TRUE,5,0,64.1,64.1,0.575459627,2.075459627,2.07546E-08,0.448500321,1.555617735,
26825,10.1063/1.4938565,x=0,Fe(CoSb4)3,Skutterudite,,3334,188,2220,300,6.86E-05,3.650431858,,0.028638793,66856.67752,16733.22175,4.223579566,0.011538176,,1,TRUE,3,95,68.6,68.6,0.553563222,2.053563222,2.05356E-08,0.411883242,3.238548616,
26824,10.1103/physrevb.85.165127,MS1500,Ba4Cu3Si20,Clathrate,,1203,4815,680,300,-3.76E-05,1.702579514,,0.072603894,126000.8356,16733.23556,4.223579925,0.044872582,,1,TRUE,3,118,-37.6,37.6,0.723150491,2.223150491,2.22315E-08,0.840356458,0.862223056,
26819,10.1142/s1793604714500088,4#,GaSi40Ge9,Toxic,,27608,973,22176,300,0.000243531,2.391866913,0.444636678,0.058282209,7352.941176,16751.99213,4.22406646,0.015831275,,1,TRUE,3,199,243.531,243.531,0.12252929,1.62252929,1.62253E-08,0.035791087,2.356075826,
26816,10.1063/1.4963728,Sn0.98Mn0.05Te,Mn0.05Sn0.98Te1,Toxic,,2870,18597,1909,300,2.16E-05,3.114549388,,0.009764154,219973.691,16754.15344,4.224122488,0.024345331,,1,FALSE,3,10,21.6,21.6,0.830101832,2.330101832,2.3301E-08,1.537683301,1.576866087,
26814,10.1063/1.3677982,In0.16Co4Sb11.80Ge0.20,In0.16Co4Ge0.2Sb11.8,Zintl,,3986,2047,2735,300,-0.000225781,3.909490449,,0.039204545,9049.844237,16756.50381,4.22418341,0.009654657,,1,TRUE,4,96,-225.781,225.781,0.142788905,1.642788905,1.64279E-08,0.044600951,3.864889498,
26800,10.1007/s11664-009-0667-9,x=0.4,Yb1Mn0.4Zn1.6Sb2,,,6485,11046,5147,300,8.23E-05,2.352216959,,0.045211899,54076.46825,16771.92894,4.224583014,0.01843681,,1,TRUE,4,0,82.3,82.3,0.491898562,1.991898562,1.9919E-08,0.323144518,2.029072441,
26796,10.2320/matertrans.maw200918,x=3.0,Cu3(Mo3S4)2,Perovskite,,18967,4005,15907,300,3.24E-05,1.646465404,,0.033434272,146819.4981,16775.35348,4.22467168,0.060676026,,1,TRUE,3,0,32.4,32.4,0.756305151,2.256305151,2.25631E-08,0.99380877,0.652656634,
26795,10.1016/j.intermet.2012.07.027,y=0.07,Mg2.1Ga0.07Si0.009Sn0.021,Mg2Si,,8359,1266,6848,300,7.32E-05,2.755559157,0.000501748,0.053115868,62227.20838,16777.10231,4.224716953,0.015766851,,1,TRUE,4,4,73.2,73.2,0.532041129,2.032041129,2.03204E-08,0.37934474,2.376214417,
26789,10.1007/s11664-015-4227-1,x=0.015par,Bi0.015Te3As1.958,Toxic,,16348,10935,13843,300,0.000110118,0.695150115,,0.189784946,36775.17102,16783.79169,4.224890081,0.07641727,,1,FALSE,3,27,110.118,110.118,0.387014506,1.887014506,1.88701E-08,0.208185844,0.486964271,
26788,10.1016/j.ssc.2005.04.029,(c),Ti1Bi0.15S2,Toxic,,7572,5296,6142,300,-3.17E-05,2.368497606,,0.015751864,150098.3298,16785.05245,4.224922703,0.028477588,,1,FALSE,3,0,-31.7,31.7,0.76088286,2.26088286,2.26088E-08,1.018064223,1.350433383,
26775,10.1002/adfm.200500043,x=0.75,Ca0.75Yb0.25Zn2Sb2,Zintl,Zintl,5862,126,4598,300,9.74E-05,1.562200912,,0.104779412,43659.5381,16799.29819,4.225291139,0.028568263,,1,TRUE,4,0,97.4,97.4,0.431859415,1.931859415,1.93186E-08,0.253032269,1.309168643,
26774,10.1039/c2dt32049e,"Ba8Zn7,68Ge38.32",Ba8Zn7.68Ge38.32,,,648,775,311,300,-6.74E-05,0.738592928,,0.060168109,68432.82329,16802.14331,4.225364685,0.121725743,,1,TRUE,3,246,-67.4,67.4,0.559319461,2.059319461,2.05932E-08,0.422775134,0.315817794,
26766,10.1016/j.jallcom.2015.01.025,Nd,Nd(Tl3Te2)3,Toxic,,14099,1799,11899,300,6.94E-05,0.783596169,0.000325881,0.132124352,66250.53903,16813.7495,4.225664573,0.101548292,,1,FALSE,3,0,69.4,69.4,0.549758679,2.049758679,2.04976E-08,0.407392852,0.376203317,
26754,10.1016/j.jallcom.2007.09.101,x=0.1,Ca0.1Mg1.9Si1,,,8393,1597,6876,300,-6.05E-05,,,0.018716578,77220.02033,16834.81625,4.22620838,,,1,TRUE,3,8,-60.5,60.5,0.593598731,2.093598731,2.0936E-08,0.48500321,-0.48500321,
26746,10.1016/j.nanoen.2013.09.009,x=0.036,Ag1Sb1Pb18Se19.964Cl0.036,Toxic,,14054,4119,11848,300,-0.000127423,1.306886012,0.000473333,0.110049752,29562.36324,16848.91188,4.226571859,0.032710552,,1,FALSE,5,0,-127.423,127.423,0.333379387,1.833379387,1.83338E-08,0.162597082,1.14428893,
26740,10.1063/1.3651757,1hr 400C,FeSb2,Toxic,,19662,6815,16497,300,3.03E-05,5.859216376,,0.000689711,157498.1148,16854.81313,4.226723942,0.007908313,,1,TRUE,2,18,30.3,30.3,0.770121568,2.270121568,2.27012E-08,1.072619602,4.786596774,
26736,10.1007/s11664-011-1531-2,x=2,Mn16Al16CrSi17,,,17649,11146,15004,300,0.000192638,8.520430108,,0.017984783,13437.00792,16856.46481,4.226766498,0.004441582,,1,TRUE,4,234,192.638,192.638,0.190011171,1.690011171,1.69001E-08,0.06812608,8.452304028,
26735,10.2320/jinstmet.69.497,"m=0.1,n=0.2",La0.2Ce0.1Fe1Co3Sb12,Skutterudite,,4650,4295,3410,300,6.33E-05,,,0.138192272,73581.74295,16856.56225,4.226769009,,,1,TRUE,5,0,63.3,63.3,0.57944203,2.07944203,2.07944E-08,0.459026907,-0.459026907,
26727,10.1021/cm101589c,In0.075,In0.075Cu2Sn0.925Se3,Toxic,,12948,597,10757,300,7.4E-05,3.061493311,0.000324474,0.031339304,61789.57365,16874.78588,4.227238271,0.014026736,,1,TRUE,4,0,74,74,0.528384503,2.028384503,2.02838E-08,0.375999041,2.68549427,
26725,10.1016/j.jmat.2018.02.002,x=0.04,Ga0.96Fe0.04Cu1Te2,Toxic,,10729,18754,8777,300,0.000282927,6.967706414,0.000371144,0.028801402,4682.440723,16877.6715,4.22731253,0.005412986,,1,FALSE,4,25,282.927,282.927,0.0872458,1.5872458,1.58725E-08,0.022296553,6.945409861,
26723,10.1063/1.1713876,Tl48Te52,Tl12Te13,Toxic,,14151,1845,11930,300,0.000130997,,,0.300731705,28314.39394,16877.77388,4.227315164,,,1,FALSE,2,114,130.997,130.997,0.323264475,1.823264475,1.82326E-08,0.154873886,-0.154873886,
26722,10.1021/acsami.5b09327,x=0.14,y=0.14,Fe0.14Co0.72Ni0.14Sb3,,,4844,5708,3587,300,-6.91E-05,1.611613003,0.000324935,0.059638554,66792.27053,16878.24413,4.227327264,0.031513928,,1,TRUE,4,24,-69.1,69.1,0.551182309,2.051182309,2.05118E-08,0.411009371,1.200603632
26721,10.1021/cm1004054,0.75,Yb0.029La0.392Te0.578,Toxic,,13793,595,11517,300,-8.14E-05,1.389925408,,0.069364162,55142.31589,16879.86456,4.227368958,0.035575592,,1,FALSE,3,0,-81.4,81.4,0.49572986,1.99572986,1.99573E-08,0.330147499,1.059777909,
26719,10.1002/pssa.201329264,Cu2.1Zn0.9SnSe4,Zn0.9Cu2.1Sn1Se4,Toxic,,14267,4529,12057,300,5.73E-05,2.328255204,,0.0871153,82235.50721,16883.93775,4.227473742,0.020975615,,1,TRUE,4,0,57.3,57.3,0.610201824,2.110201824,2.1102E-08,0.520600552,1.807654652,
26717,10.1103/physrevb.81.125205,Sb2,La3Sb0.35Te3.65,Toxic,,15086,4748,12800,300,-5.85E-05,2.052955484,,0.056370295,80470.28178,16888.67147,4.227595488,0.024568803,,1,FALSE,3,32,-58.5,58.5,0.60392193,2.10392193,2.10392E-08,0.507909572,1.545045912,
26706,10.1111/j.1551-2916.2010.04073.x,6h,La0.4Co3.8Ni0.2Sb12,Skutterudite,,4387,3458,3162,300,-0.000137342,3.368386172,,0.060830923,26223.19992,16914.88863,4.228269143,0.011667553,,1,TRUE,4,97,-137.342,137.342,0.306057355,1.806057355,1.80606E-08,0.142081809,3.226304363,
26705,10.1063/1.2135887,"m=0.3,n=0",Ce0.3Fe1Co3Sb12,Skutterudite,,3903,1920,2664,300,6.02E-05,3.385461652,,0.078009244,78124.7,16916.58281,4.228312639,0.013076994,,1,TRUE,4,0,60.2,60.2,0.595135887,2.095135887,2.09514E-08,0.491045588,2.894416064,
26692,10.1016/j.jssc.2017.06.025,Ba24Ag4Ge96,Ba6AgGe24,Clathrate,,2295,18545,1440,300,-2.22E-05,2.17126629,0.000101198,0.018423305,216185.5223,16933.063,4.228735524,0.060961392,,1,TRUE,3,118,-22.2,22.2,0.825819287,2.325819287,2.32582E-08,1.508425372,0.662840918,
26684,10.1088/0022-3727/45/21/215308,"y=2.3,x=3.2",Ba8Zn3.2Ni2.3Ge40.5,,,1056,3295,581,300,-0.00013581,,,0.234270621,26783.64381,16951.54163,4.2292092,,,1,TRUE,4,233,-135.81,135.81,0.310126233,1.810126233,1.81013E-08,0.145445329,-0.145445329,
26680,10.1007/s11664-013-2894-3,Co,Ti1.9Co0.1Bi1.2S5.2,Toxic,,7107,2542,5692,300,-3.38E-05,2.288540347,0.000163537,0.023323615,142061.8557,16965.56025,4.229568206,0.029180393,,1,FALSE,4,0,-33.8,33.8,0.747232191,2.247232191,2.24723E-08,0.957737926,1.330802421,
26674,10.1039/c1cc16368j,773K,Cu1.8S1,,,6653,539,5288,300,1.56E-05,1.847767209,6.9E-05,0.015267176,308210.6761,16981.07056,4.229965067,-0.097360121,,1,TRUE,2,0,15.6,15.6,0.874167951,2.374167951,2.37417E-08,2.195231728,-0.347464519,
26665,10.1016/j.scriptamat.2016.06.001,non-doped,Mg2Si,Mg2Si,Mg2Si,18218,17098,15411,300,-0.000197264,6.252722826,0.000589862,0.067168449,12826.30789,16992.68213,4.230261933,0.006115362,,1,TRUE,2,8,-197.264,197.264,0.182582761,1.682582761,1.68258E-08,0.064743974,6.187978852,
26664,10.1016/j.jallcom.2015.08.046,Cu2.3Zn0.7Ga0.12Sn0.88Se4,Zn0.7Ga0.12Cu2.3Sn0.88Se4,Toxic,,13264,1825,11084,300,4.57E-05,3.01468817,0.000210667,0.022619859,104774.8365,16996.54084,4.230360542,0.016410052,,1,TRUE,5,0,45.7,45.7,0.67437731,2.17437731,2.17438E-08,0.683460082,2.331228088,
26663,10.1007/s11664-016-5219-5,A_x=2.0,Ba4Al8GaSi13P,Clathrate,,2401,18560,1539,300,-6.33E-05,1.237422205,,0.065503497,74237.25143,16996.87913,4.230369186,0.049583298,,1,TRUE,5,92,-63.3,63.3,0.57944203,2.07944203,2.07944E-08,0.463116183,0.774306022,
26662,10.1016/j.jallcom.2009.12.048,Mn2-doped,Mn0.02Al2Fe0.147Ru0.833,Expensive,,16244,1645,13746,300,8.38E-05,12.19131513,0.000391664,0.008735409,53614.30897,16999.50738,4.230436336,0.003190494,,0,TRUE,4,13,83.8,83.8,0.485578754,1.985578754,1.98558E-08,0.319366298,11.87194883,
26657,10.1016/j.mseb.2007.12.004,(f)x=0.05,Cr1Sb1.95Te0.05,Toxic,Antimonide,13324,3907,11140,300,-7.01E-05,7.065506687,,0.012554431,66278.22287,17007.71619,4.230646,0.005696332,,1,FALSE,3,16,-70.1,70.1,0.54645116,2.04645116,2.04645E-08,0.406905438,6.658601249,
26656,10.1007/s11664-013-2931-2,x=1,Cu12Sb3TeS13,Toxic,,7113,2547,5697,300,0.000133571,0.643478261,,0.233276852,27631.57895,17008.4355,4.230664367,0.076350865,,1,FALSE,4,0,133.571,133.571,0.316170347,1.816170347,1.81617E-08,0.150550963,0.492927298,
26652,10.1021/cm404115k,Ga7Sb2Te5Se5,Ga7Sb2(TeSe)5,Toxic,,15890,615,13476,300,0.00011052,0.910895406,,0.15650949,37093.75734,17018.81125,4.230929222,0.053897102,,1,FALSE,4,0,110.52,110.52,0.385675622,1.885675622,1.88568E-08,0.209840382,0.701055024,
26648,10.1021/acs.chemmater.6b00566,Ba1.5,K6.5Ba1.5Al9.5Si36.5,,,1266,7394,725,300,-6.51E-05,0.617434239,0.000151448,0.062863408,72026.41433,17022.42794,4.231021504,0.236330329,,1,TRUE,4,184,-65.1,65.1,0.570520089,2.070520089,2.07052E-08,0.447396414,0.170037825,
26645,10.1021/ic800772m,CC1,Ba8Al14.3Si31.4B0.1679,,,665,1171,315,300,-3.31E-05,2.11714058,,0.034213087,145504.7049,17024.42766,4.23107252,0.034544508,,1,TRUE,4,0,-33.1,33.1,0.751754984,2.251754984,2.25175E-08,0.982922833,1.134217747,
26643,10.1016/j.jallcom.2015.04.190,Mg2Si0.577Ge0.4Bi0.023,Mg2Si0.577Ge0.4Bi0.023,Mg2Si,Mg2Si,8423,1816,6902,300,-0.000102831,3.372585345,,0.040942518,41108.83181,17029.97556,4.231214025,0.012088566,,1,FALSE,4,8,-102.831,102.831,0.412106224,1.912106224,1.91211E-08,0.235813359,3.136771986,
26642,10.1021/cm404026k,x=1,MnCu11Sb4S13,,,6675,612,5306,300,0.0001072,,,0.535630007,38779.98127,17030.3735,4.231224173,,,1,TRUE,4,0,107.2,107.2,0.396873404,1.896873404,1.89687E-08,0.220682145,-0.220682145,
26628,10.1016/j.ssc.2014.09.006,y=0.6,In1Co3Sn1Se0.6S1.4,Toxic,,7581,5325,6151,300,-0.000165986,3.315789474,0.000473927,0.043215126,18659.21788,17050.47094,4.231736379,0.011790955,,1,TRUE,5,0,-165.986,165.986,0.239090343,1.739090343,1.73909E-08,0.097350197,3.218439277,
26626,10.1016/j.proeng.2011.08.823,Ce0.9Fe3CoSb12,Ce0.9Fe3Co1Sb12,Skutterudite,,10783,16394,8844,300,3.03E-05,0.043156302,0.000159807,0.013913113,159353.3487,17054.83556,4.231847536,-0.035141002,,1,TRUE,4,0,30.3,30.3,0.770121568,2.270121568,2.27012E-08,1.085254421,-1.042098119,
26618,10.1016/j.actamat.2013.09.006,x=0,FeSb2Te,Toxic,,3294,59,2194,300,0.000119416,3.03684922,0.000470332,0.046875,33145.53991,17065.44694,4.232117667,0.01331548,,1,FALSE,3,24,119.416,119.416,0.357203984,1.857203984,1.8572E-08,0.184674086,2.852175134,
26615,10.1103/physrevb.87.115206,Si0,Ba8Cu5Ge41,,,1216,4837,687,300,-8.39E-05,0.84939862,,0.190048276,53746.78062,17068.70719,4.232200628,0.072120777,,1,TRUE,3,230,-83.9,83.9,0.485160332,1.985160332,1.98516E-08,0.320087931,0.529310689,
26614,10.1557/jmr.2012.171,MS Hf0.5Zr0.5NiSn,M1Hf0.5Zr0.5Ni1Sn1S1,Half-heusler,,11714,2905,9671,300,-0.000177392,3.31665447,,0.055468487,16300.83945,17068.77581,4.232202374,0.011752553,,1,TRUE,6,0,-177.392,177.392,0.216699998,1.716699998,1.7167E-08,0.083950953,3.232703517,
26608,10.1021/cm5042937,x=0.100,Ba1Zn0.1Ga1.9Sb2,,,6015,630,4735,300,0.000199514,1.318777943,,0.113609467,12552.34287,17076.79756,4.23240643,0.030246732,,1,TRUE,4,18,199.514,199.514,0.17907541,1.67907541,1.67908E-08,0.063228991,1.255548952,
26601,10.1039/c5tc01636c,x=1.01,Cu12Sb2.99Te1.01S13,Toxic,,7291,2844,5855,300,0.000117975,0.631742739,,0.229507107,33835.9375,17101.75125,4.233040585,0.085485951,,1,FALSE,4,0,117.975,117.975,0.361668996,1.861668996,1.86167E-08,0.188973947,0.442768792,
26595,10.1016/j.jallcom.2017.06.075,100h,TePb,Toxic,,2567,18573,1655,300,2.96E-05,2.209450262,,0.486746988,163636.3636,17113.85133,4.233347755,0.036208624,,1,FALSE,2,10,29.6,29.6,0.774782903,2.274782903,2.27478E-08,1.116711607,1.092738655,
26582,10.1007/s13391-011-0306-5,x=1.0 y=0.0,Mn(CoSb4)3,Skutterudite,,3413,819,2291,300,7.65E-05,1.268933482,,0.089273356,60323.67686,17129.22044,4.233737598,0.042429051,,1,TRUE,3,94,76.5,76.5,0.517118741,2.017118741,2.01712E-08,0.365040057,0.903893425,
26571,10.1007/s11664-011-1531-2,x=1.5,Mn32.5Al32Cr1.5Si34,,,17648,11146,15004,300,0.000226501,8.897916667,,0.016084953,9187.472385,17155.025,4.234391355,0.004316246,,1,TRUE,4,468,226.501,226.501,0.141905373,1.641905373,1.64191E-08,0.045254881,8.852661786,
26567,10.1007/s11664-014-3435-4,Mg2Si0.5Ge0.5Sb0.02,Mg2Si0.5Ge0.5Sb0.02,Mg2Si,Mg2Si,8669,2622,7139,300,-0.000133613,3.734461996,,0.032095343,27872.19633,17165.55994,4.234657975,0.010663911,,1,TRUE,4,8,-133.613,133.613,0.316055892,1.816055892,1.81606E-08,0.151852399,3.582609597,
26566,10.3938/jkps.65.691,Mg2Si0.5Ge0.5Bi0.02,Mg2Si0.5Ge0.5Bi0.02,Mg2Si,Mg2Si,9212,3588,7582,300,-0.000101829,3.812545528,,0.022032553,42001.87693,17166.45294,4.234680567,0.010704247,,1,FALSE,4,8,-101.829,101.829,0.415681388,1.915681388,1.91568E-08,0.241386642,3.571158886,
26561,10.1016/j.jallcom.2007.11.086,(c)x=0.03,Mn0.03Cr0.97Sb2,Antimonide,Antimonide,12932,1601,10746,300,-7.96E-05,7.136856562,,0.011574005,57696.65301,17180.67775,4.235040292,0.005639644,,1,TRUE,3,16,-79.6,79.6,0.503482212,2.003482212,2.00348E-08,0.346782654,6.790073908,
26558,10.1007/s10853-014-8023-8,"#11,66MPaBM",Mg2Si,Mg2Si,Mg2Si,8814,2972,7270,300,-7.35E-05,6.892647527,,0.047048789,63457.00171,17194.00225,4.235376979,0.005892602,,1,TRUE,2,8,-73.5,73.5,0.530666938,2.030666938,2.03067E-08,0.386580106,6.506067421,
26555,10.1021/cm5004559,"LNS-12S,I",La1.14Nb1S3.14,,,6684,617,5314,300,3.63E-05,2.52837775,0.000176746,0.021330647,134117.2259,17199.26094,4.235509785,0.023992399,,1,TRUE,3,0,36.3,36.3,0.731300345,2.231300345,2.2313E-08,0.897767437,1.630610313,
26551,10.1088/0022-3727/45/21/215308,x=7.33,Ba8Zn7.33Ge38.67,,,1023,3295,574,300,-2.8E-05,,,0.018691985,174472.9098,17206.97069,4.235704419,,,1,TRUE,3,243,-28,28,0.785543605,2.285543605,2.28554E-08,1.19629633,-1.19629633,
26550,10.1007/s11664-014-3435-4,Mg2Si0.5Ge0.5Sb0.03,Mg2Si0.5Ge0.5Sb0.03,Mg2Si,Mg2Si,8670,2622,7139,300,-0.000115126,3.824093634,,0.037832842,35324.46238,17209.524,4.235768858,0.010565638,,1,TRUE,4,8,-115.126,115.126,0.370661691,1.870661691,1.87066E-08,0.198240356,3.625853278,
26541,10.1016/j.jallcom.2006.07.107,55,Zn12.45Sb10,,,16612,1561,14122,300,9.7E-05,1.441241685,,0.102822086,45000,17225.30588,4.236166943,0.032491165,,1,TRUE,2,174,97,97,0.433351156,1.933351156,1.93335E-08,0.261002406,1.180239279,
26526,10.1016/j.jpcs.2015.03.012,x=0.03,In1Cu0.97Ni0.03Te2,Toxic,,14501,3181,12334,300,0.000261058,,,0.019301765,6173.237057,17251.64856,4.236830602,,,1,FALSE,4,25,261.058,261.058,0.105346538,1.605346538,1.60535E-08,0.029730554,-0.029730554,
26512,10.1016/j.jallcom.2017.07.210,IIHP760,Ba8Cu4.5Si6Ge35.5,,,2386,18550,1520,300,-3.51E-05,1.735009107,,0.076614717,139200.8208,17260.12956,4.237044051,0.050256598,,1,TRUE,4,227,-35.1,35.1,0.738904787,2.238904787,2.2389E-08,0.934972152,0.800036955,
26499,10.1002/admi.201900467,Zn1.09Ge0.01Sb,Zn1.09Ge0.01Sb1,,,27467,24583,22054,300,0.000170349,1.149809886,0.000514165,0.15395189,17948.65472,17280.61088,4.237559091,0.0363311,,1,TRUE,3,15,170.349,170.349,0.230264677,1.730264677,1.73026E-08,0.09316777,1.056642116,
26487,10.1002/pssc.200461721,0H,Bi0.88Sb0.12,Toxic,,11615,15459,9584,300,-6.25E-05,3.972909357,,0.02214731,76578.21622,17296.21844,4.237951161,0.011062795,,1,FALSE,2,5,-62.5,62.5,0.583451994,2.083451994,2.08345E-08,0.478641112,3.494268245,
26467,10.15541/jim20140403,Ba8Ga15CuSi30,Ba8Ga15CuSi30,,,1249,5561,705,300,-4.59E-05,0.977777778,,0.026934193,106512.0699,17327.43988,4.238734401,0.149029854,,1,TRUE,4,191,-45.9,45.9,0.673215592,2.173215592,2.17322E-08,0.694421073,0.283356705,
26435,10.1016/j.jallcom.2012.11.066,Co4Sb12 12mm,CoSb3,Skutterudite,Skutterudite,3707,1719,2524,300,-0.000577733,6.946409527,0.000177778,0.010338934,157.427,17382.92156,4.24012277,0.005575361,,1,TRUE,2,24,-577.733,577.733,0.006870923,1.506870923,1.50687E-08,0.000711667,6.94569786,
26433,10.1007/s11664-013-2888-1,FeGa3,Ga3Fe,,,19909,2541,16667,300,-0.000442449,4.055960591,,0.013492063,756.7674366,17386.69019,4.240216916,0.009557693,,1,TRUE,2,17,-442.449,442.449,0.022055009,1.522055009,1.52206E-08,0.003455525,4.052505066,
26432,10.1016/j.actamat.2013.04.003,SPSBN_x=0.075,Ga0.075Cu2Sn0.925Se3,Toxic,,12710,56,10526,300,6.59E-05,2.689901207,,0.043589034,72703.23341,17393.45922,4.240385963,0.01737842,,1,TRUE,4,0,65.9,65.9,0.566599005,2.066599005,2.0666E-08,0.450745289,2.239155918,
26431,10.1007/s13391-011-0306-5,x=1.0 y=0.4,Mn1Co3Sn0.4Sb11.6,Zintl,,3416,819,2291,300,9.28E-05,1.215496098,,0.110034602,48186.6605,17394.29444,4.240406817,0.04149971,,1,TRUE,4,93,92.8,92.8,0.449328964,1.949328964,1.94933E-08,0.281794959,0.933701139,
26428,10.1063/1.2738460,x=0.03,Ta0.03Ti0.97Co1Sb1,,,11351,1942,9361,300,-0.000186316,12.45901639,0.000520231,0.010661656,14945.35446,17397.92913,4.240497557,0.003129363,,1,TRUE,4,18,-186.316,186.316,0.200654167,1.700654167,1.70065E-08,0.076250638,12.38276575,
26427,10.1039/c4ta00600c,Pr0.07Co4Sb12,Pr0.07Co4Sb12,Skutterudite,Skutterudite,4205,2786,2982,300,0.000317732,,0.103407896,0.014692296,3221.030902,17398.48394,4.240511407,,,1,TRUE,3,0,317.732,317.732,0.064630492,1.564630492,1.56463E-08,0.015119169,-0.015119169,
26424,10.1007/s11664-012-2139-x,undoped,Zn4Sb3,Zintl,Antimonide,16924,2405,14443,300,0.000128905,0.81602315,0.000490184,0.182292742,29973.51599,17404.64975,4.240665288,0.059205641,,1,TRUE,2,55,128.905,128.905,0.32914727,1.82914727,1.82915E-08,0.164477925,0.651545225,
26409,10.3938/jkps.64.1346,Mg2Si0.5Ge0.5,Mg2Si0.5Ge0.5,Mg2Si,Mg2Si,9172,3582,7542,300,-0.000514839,3.485652487,,0.010182391,327.845718,17448.60438,4.241760696,0.011156445,,1,TRUE,3,8,-514.839,514.839,0.011816396,1.511816396,1.51182E-08,0.001486928,3.484165559,
