Repository: suchismitasarker/SKlearn-and-Lolopy-comparison

# SKlearn-and-Lolopy-comparison
SKlearn and Lolopy comparison
lolopy==1.1.1
matminer==0.7.8
matminer.egg==info
matplotlib==3.1.3
numpy==1.18.5
pandas==1.0.1
pymatgen==2019.12.22
python_ternary==1.0.7
scikit_learn==1.1.3
scipy==1.5.2
ternary==0.1

File: Data_Starry_2nd_gen_TC_model_Nov_22.csv (part 17 of 47)
,REFERENCE: doi,NAME,FORMULA,Family,PROPERTY: Material Family,IDENTIFIER: sampleid,IDENTIFIER: paperid,IDENTIFIER: figureid,PROPERTY: Temperature (K),PROPERTY: Seebeck coefficient (V/K),PROPERTY: Thermal conductivity (W*m^(-1)*K^(-1)),PROPERTY: Power factor (W*m^(-1)*K^(-2)),PROPERTY: ZT (-),PROPERTY: Electrical conductivity (S*m^(-1)),PROPERTY: sigma_E_0,PROPERTY: log sigma_E_0,PROPERTY: quality_factor,PROPERTY: log quality_factor,inexpensive,non-toxic,n_elements,electron_count,PROPERTY: Seebeck coefficient (muV/K),|S|(muV/K),,L,L*sigma*T,Electronic thermal conductivity,Lattice thermal conductivity,
26400,10.1088/1674-1056/24/6/067202,S1548,Sr0.95Gd0.05Ti1O3,Perovskite,,27226,672,21884,300,-0.000142041,5.225909466,0.000504986,0.029322458,25535.0162,17453.94119,4.241893508,0.007636185,,1,TRUE,4,0,-142.041,142.041,0.29390715,1.79390715,1.79391E-08,0.137422344,5.088487122,
26399,10.1039/c6dt00564k,"(0.82,0.41)",Co0.82Cu11.18Sb3.59Te0.41S13,Toxic,,7775,7743,6331,300,0.000128977,0.697065502,,0.218070543,30036.63308,17456.90738,4.241967308,0.07260725,,1,FALSE,5,0,128.977,128.977,0.328943035,1.828943035,1.82894E-08,0.164805873,0.532259629,
26397,10.1007/s11664-010-1188-2,In0.05Co2.5Fe1.5Sb12,In0.05Fe1.5Co2.5Sb12,Skutterudite,,4053,2313,2798,300,6.15E-05,2.206188244,8.86E-05,0.040291439,78791.03285,17460.73488,4.242062518,0.022876141,,1,TRUE,4,94,61.5,61.5,0.588503495,2.088503495,2.0885E-08,0.493666042,1.712522202,
26392,10.1103/physrevb.83.115201,In4Se2.2,In4Se2.2,Toxic,,14276,4770,12066,300,-0.000558786,0.750988669,6.41E-05,0.026234568,197.1150334,17470.11144,4.242295675,0.051884535,,1,TRUE,2,0,-558.786,558.786,0.008090047,1.508090047,1.50809E-08,0.000891802,0.750096867,
26390,10.1080/10667857.2015.1132032,0.25Eu@BGS,Ba7.82Eu0.11Ga15.54Sn30.53,,,2454,14044,1582,300,-0.000183294,,,0.217499733,15555.55556,17471.70381,4.242335259,,,1,TRUE,4,0,-183.294,183.294,0.205950241,1.705950241,1.70595E-08,0.079611011,-0.079611011,
26387,10.1007/s11664-010-1452-5,x=0.04,Sr0.96La0.04Ti1O3,Perovskite,,28391,11108,22819,300,-0.000273401,5.091797759,0.000394909,0.027415535,5419.202288,17484.19875,4.242645735,0.00768751,,1,TRUE,4,0,-273.401,273.401,0.09471289,1.59471289,1.59471E-08,0.025926215,5.065871544,
26380,10.2320/jinstmet.69.497,"m=0.3,n=0",Ce0.3Fe1Co3Sb12,Skutterudite,,4647,4295,3410,300,6.18E-05,,,0.083645895,78482.51984,17497.09231,4.242965883,,,1,TRUE,4,0,61.8,61.8,0.586983469,2.086983469,2.08698E-08,0.491375165,-0.491375165,
26378,10.1016/j.jallcom.2015.01.025,Pr,Pr(Tl3Te2)3,Toxic,,14098,1799,11899,300,8.4E-05,0.642955044,0.000394516,0.193005181,54979.15768,17499.302,4.243020726,0.124330557,,1,FALSE,3,0,84,84,0.48474227,1.98474227,1.98474E-08,0.327358375,0.315596669,
26376,10.1021/acsami.5b04910,"x=4,y=0",Ba6GaGe24,Clathrate,,538,15,239,300,-2.47E-05,2.595866346,0.000107331,0.013731765,201126,17507.1847,4.243216314,0.033666203,,1,TRUE,3,111,-24.7,24.7,0.808211874,2.308211874,2.30821E-08,1.392724264,1.203142082,
26373,10.1063/1.4711100,K4Ba4Zn6Ge40,K2Ba2Zn3Ge20,,,838,2057,458,300,-9.52E-05,1.9693738,0.000263449,0.028792491,46923.85074,17514.44238,4.243396315,0.022995543,,1,TRUE,4,116,-95.2,95.2,0.440128013,1.940128013,1.94013E-08,0.273114832,1.696258968,
26371,10.1063/1.2937904,0.1,Na0.02Sr0.098Te1Pb0.882,Toxic,,3960,1962,2704,300,0.000113886,,0.319522913,0.064327485,36546.5606,17521.04194,4.243559929,,,1,FALSE,4,9,113.886,113.886,0.37464519,1.87464519,1.87465E-08,0.205535502,-0.205535502,
26364,10.1021/acs.chemmater.5b03365,"x=1.00,In",La1.14Nb1S3.14,,,6722,643,5346,300,3.67E-05,2.514610851,0.000173925,0.020303061,135367.7419,17531.54581,4.243820211,0.024789737,,1,TRUE,3,0,36.7,36.7,0.728782963,2.228782963,2.22878E-08,0.905115951,1.6094949,
26355,10.1039/c2dt32049e,Ba8Zn7.76Ge36.54Sn1.70,Ba8Zn7.76Sn1.7Ge36.54,,,656,775,312,300,-9.2E-05,0.759016903,,0.108985901,49140.19826,17549.04044,4.244253375,0.082986869,,1,TRUE,4,246,-92,92,0.452438495,1.952438495,1.95244E-08,0.287829644,0.471187259,
26354,10.3390/ma10040328,GTS-Bi15,Ge340Bi3(Te77Se3)17,Toxic,,10724,18757,8770,300,6.13E-05,,0.000295385,0.065349617,79423.07692,17552.22875,4.24433227,,,1,FALSE,4,0,61.3,61.3,0.589519031,2.089519031,2.08952E-08,0.497868092,-0.497868092,
26352,10.1016/j.jallcom.2015.01.075,"533K,10min",Bi2Te2.85Se0.3,Toxic,,14143,1801,11920,300,-0.000164146,0.681059892,0.000538462,0.233547472,19638.61352,17553.57869,4.24436567,0.067244291,,1,FALSE,3,0,-164.146,164.146,0.242913049,1.742913049,1.74291E-08,0.102685187,0.578374705,
26337,10.1088/0022-3727/45/21/215308,"y=0.5,x=7.1",Ba8Zn7.1Ni0.5Ge38.4,,,1045,3295,575,300,-7.81E-05,1.491332687,,0.121993344,60403.69293,17577.00431,4.244944859,0.034867053,,1,TRUE,4,245,-78.1,78.1,0.510035034,2.010035034,2.01004E-08,0.364240617,1.12709207,
26336,10.1021/cm902001c,44063,K0.9Sb1.2Te22Pb20.2,Toxic,,27111,590,21808,300,-0.000101167,1.522635168,0.000460672,0.083162868,43393.6321,17577.21181,4.244949986,0.03072674,,1,FALSE,4,219,-101.167,101.167,0.41806042,1.91806042,1.91806E-08,0.249694825,1.272940343,
26335,10.1016/j.actamat.2012.07.057,4Pb,Ag24Sb24Te48Pb,Toxic,,18760,5834,15724,300,0.00028509,0.554333514,,0.216847988,4757.071668,17583.34694,4.245101545,0.07357191,,1,FALSE,4,652,285.09,285.09,0.08563404,1.58563404,1.58563E-08,0.022628924,0.53170459,
26334,10.1002/ejic.201100282,x=0.10,Yb1Mn0.1Cd1.9Sb2,,,6272,925,4955,300,0.000134204,1.135722742,0.000522939,0.132788174,28352.95412,17590.28363,4.245272842,0.039789588,,1,FALSE,4,0,134.204,134.204,0.314449737,1.814449737,1.81445E-08,0.15433503,0.981387712,
26332,10.1016/j.jallcom.2005.11.023,x=0.6,La0.6Fe1Co3Sb12,Skutterudite,,3553,1546,2395,300,8.53E-05,3.013707202,,0.05,54255.99423,17594.87644,4.245386221,0.014572361,,1,TRUE,4,96,85.3,85.3,0.479340141,1.979340141,1.97934E-08,0.322173202,2.691534,
26328,10.1063/1.4794816,(a)2,Zn4Sb3,Zintl,Antimonide,16868,2093,14378,300,0.0001076,0.791955592,,0.227020507,39863.43444,17599.31375,4.245495734,0.069090122,,1,TRUE,2,55,107.6,107.6,0.395507232,1.895507232,1.89551E-08,0.226684285,0.565271307,
26323,10.1021/acs.jpcc.6b02678,4GPa,Ba4Ga8Ge15,Clathrate,,2436,12096,1568,300,-6.41E-05,0.921463061,0.000305263,0.0781706,75821.32847,17612.26506,4.245815213,0.089400941,,1,TRUE,3,92,-64.1,64.1,0.575459627,2.075459627,2.07546E-08,0.472092318,0.449370743,
26320,10.1103/physrevb.87.115206,Si6,Ba8Cu5Si6Ge35,,,1218,4837,687,300,-5.05E-05,0.62528645,,0.129914458,98099.30639,17620.3395,4.246014272,-1.447558688,,1,TRUE,4,230,-50.5,50.5,0.647041511,2.147041511,2.14704E-08,0.631869849,-0.006583399,
26317,10.1021/cm402593f,x=0.01_2,Tl8.99Bi1.01Te6,Toxic,,13849,609,11579,300,0.000226742,0.390164737,,0.396709268,9410.636982,17621.97975,4.246054698,0.113642013,,1,FALSE,3,68,226.742,226.742,0.141610859,1.641610859,1.64161E-08,0.046345812,0.343818925,
26315,10.1103/physrevb.79.235108,x=1.8,Sb5.2Te1.8Mo3,Toxic,,15083,4734,12793,300,5.71E-05,4.542372881,,0.012999218,86204.97379,17628.65063,4.246219071,0.009864687,,1,FALSE,3,54,57.1,57.1,0.611254804,2.111254804,2.11125E-08,0.546001995,3.996370886,
26313,10.1002/pssa.200925093,x=0.1,Ag0.9Sb1Te20Pb18,Toxic,,16827,4514,14337,300,-0.000386185,1.098366354,,0.058148314,1474.793958,17635.86313,4.24639672,0.035987321,,1,FALSE,4,206,-386.185,386.185,0.03582243,1.53582243,1.53582E-08,0.006795065,1.091571289,
26302,10.1039/c3ta12753b,x=0.05,Cu1Bi0.95Pb0.05Se1O1,Toxic,,28054,2770,22548,300,0.000133429,0.9594479,0.000797626,0.305159471,28728.77513,17652.71194,4.246811434,0.048770065,,1,FALSE,5,0,133.429,133.429,0.31655762,1.81655762,1.81656E-08,0.156562426,0.802885474,
26300,10.1002/aenm.201100775,Bi2S2.70Se0.30,Bi2Se0.3S2.7,Toxic,,6591,108,5218,300,-0.000130983,1.354541163,0.000504215,0.113095238,29621.62162,17654.31788,4.246850942,0.032885602,,1,FALSE,3,0,-130.983,130.983,0.323303492,1.823303492,1.8233E-08,0.162027618,1.192513545,
26299,10.1007/s11664-010-1477-9,"x=0.09,y=0",In0.09Co4Sb12,Skutterudite,Skutterudite,5751,11121,4470,300,-0.000100091,3.741935484,,0.037723816,44225.57309,17654.80894,4.246863022,0.011275194,,1,TRUE,3,96,-100.091,100.091,0.421956332,1.921956332,1.92196E-08,0.254998861,3.486936623,
26297,10.1007/s11664-013-2894-3,Mn,Ti1.9Mn0.1Bi1.2S5.2,Toxic,,7105,2542,5692,300,-3.61E-05,2.435734455,0.000174137,0.024781341,138350.5155,17656.83789,4.24691293,0.026677184,,1,FALSE,4,0,-36.1,36.1,0.732562296,2.232562296,2.23256E-08,0.926628433,1.509106022,
26294,10.1021/acs.chemmater.5b00801,x=1.1,In1.1Co3Sn0.9S2,Perovskite,,6709,634,5334,300,8.09E-05,,,0.048611314,58132.04458,17664.32363,4.247097013,,,1,TRUE,4,0,80.9,80.9,0.497871238,1.997871238,1.99787E-08,0.34842102,-0.34842102,
26288,10.1016/j.jallcom.2017.06.296,x=0.1,Te0.987Pb1Se0.1I0.003,Toxic,,2758,18588,1814,300,-0.000107927,1.445133373,0.00049334,0.073052486,39867.45681,17677.10625,4.247411172,0.032257586,,1,FALSE,4,0,-107.927,107.927,0.39439388,1.89439388,1.89439E-08,0.226573999,1.218559374,
26283,10.1007/s11664-015-4227-1,x=0par,Te3As2,Toxic,,16347,10935,13843,300,0.000101942,0.927944573,,0.162365591,43202.95139,17684.56888,4.247594477,0.057828864,,1,FALSE,2,28,101.942,101.942,0.415276654,1.915276654,1.91528E-08,0.248236813,0.67970776,
26282,10.1016/j.jallcom.2016.06.172,1.5%Na,Na0.015Sr0.0591Te1Pb0.9259,Toxic,,2662,9834,1722,300,3.88E-05,2.625423333,0.000182826,0.024937327,128848,17688.88044,4.247700346,0.022684865,,1,FALSE,4,9,38.8,38.8,0.715708185,2.215708185,2.21571E-08,0.856468704,1.768954629,
26272,10.1021/nl302017w,SPS-230C,Bi2Te2.7Se0.3,Toxic,Bi2Te3,16847,4149,14355,300,-0.000202042,0.424476763,0.048386364,0.352432948,12632.85758,17705.314,4.248103633,0.108596657,,1,FALSE,3,0,-202.042,202.042,0.175215019,1.675215019,1.67522E-08,0.063488258,0.360988505,
26271,10.1016/j.actamat.2013.09.006,x=0.05,Fe1Sb2.05Te0.95,Toxic,,3295,59,2195,300,9.86E-05,2.976929653,0.00045118,0.041708841,45283.75442,17707.19356,4.248149735,0.014523221,,1,FALSE,3,23,98.6,98.6,0.427414932,1.927414932,1.92741E-08,0.261841753,2.7150879,
26270,10.1021/jacs.5b13276,x=0,Sn0.97Bi0.03Te1,Toxic,,3037,13057,2008,300,1.58E-05,4.99670088,,0.097611511,317637.77,17708.09069,4.248171737,0.014651338,,1,FALSE,3,10,15.8,15.8,0.872662063,2.372662063,2.37266E-08,2.26094126,2.73575962,
26269,10.1557/jmr.2011.386,In2-xGexO3_x=0.100,In1.9Ge0.1O3,Perovskite,,27841,2899,22360,300,-6.05E-05,9.186306828,0.00029204,0.010058972,81299.28631,17709.09394,4.248196342,0.00455413,,1,TRUE,3,0,-60.5,60.5,0.593598731,2.093598731,2.0936E-08,0.510624248,8.67568258,
26267,10.1063/1.4938474,FeGa2.85Ge0.15,Ga2.85Fe1Ge0.15,,,19898,2204,16665,300,-0.000119351,4.07079646,0.000577581,0.044720497,34426.8428,17710.496,4.248230724,0.010163369,,1,TRUE,3,17,-119.351,119.351,0.357404198,1.857404198,1.8574E-08,0.191833687,3.878962773,
26264,10.1016/j.jallcom.2009.12.048,Si5-doped,Al1.95Fe0.15Si0.05Ru0.85,Expensive,,16247,1645,13746,300,-0.000123284,10.03593134,0.000506585,0.014990524,32751.93825,17715.29188,4.248348312,0.004003438,,0,TRUE,4,14,-123.284,123.284,0.345489474,1.845489474,1.84549E-08,0.181330072,9.854601268,
26250,10.1016/j.jallcom.2014.04.116,SPP913,Te0.998Pb1I0.002,Toxic,,15793,9701,13362,300,-7.29E-05,2.648222048,0.000358164,0.039006419,66056.37214,17740.0695,4.248955317,0.017649737,,1,FALSE,3,0,-72.9,72.9,0.533418878,2.033418878,2.03342E-08,0.402960822,2.245261226,
26241,10.1021/acs.chemmater.5b03365,"x=0.95,In",La1.083Nb1S3.083,,,6720,643,5346,300,3.06E-05,3.401097338,0.000152715,0.013233569,164306.9695,17765.97181,4.249588969,0.017647554,,1,TRUE,3,0,30.6,30.6,0.768132447,2.268132447,2.26813E-08,1.118009906,2.283087432,
26240,10.1016/j.actamat.2010.04.007,y=1.32,Ag0.68Sb1.32Te2.26,Toxic,,13627,37,11382,300,6.27E-05,1.131244397,0.000304329,0.094518587,78456.14035,17768.69713,4.249655585,0.062875453,,1,FALSE,3,26,62.7,62.7,0.582446909,2.082446909,2.08245E-08,0.490142241,0.641102156,
26239,10.1007/s11664-015-3882-6,x=0.01,La0.01Zr0.99Ni1Sn1,Half-heusler,,11517,2658,9521,300,-0.00010411,6.117408907,5.52E-05,0.015312767,42171.25047,17772.83219,4.24975664,0.006735971,,1,TRUE,4,17,-104.11,104.11,0.407587355,1.907587355,1.90759E-08,0.241336032,5.876072875,
26235,10.1088/0022-3727/45/21/215308,x=7.62,Ba8Zn7.62Ge38.38,,,1025,3295,574,300,-4.1E-05,,,0.052859197,122656.9403,17779.88634,4.24992898,,,1,TRUE,3,245,-41,41,0.702262316,2.202262316,2.20226E-08,0.810368272,-0.810368272,
26234,10.1039/c2dt32049e,Ba8Zn7.80Ge36.16Sn2.04,Ba8Zn7.8Sn2.04Ge36.16,,,657,775,312,300,-0.000124681,0.666551663,,0.158911565,32295.05081,17780.18994,4.249936396,0.080596965,,1,TRUE,4,246,-124.681,124.681,0.341353662,1.841353662,1.84135E-08,0.17839983,0.488151833,
26220,10.1016/j.ssc.2012.10.003,In0.1Nd0.05Co4Sb12.12,Nd0.05In0.1Co4Sb12.12,Skutterudite,Skutterudite,4797,5316,3533,300,-7.79E-05,4.061433447,0.000397241,0.026003015,61322.06714,17795.37238,4.25030708,0.010751278,,1,TRUE,4,0,-77.9,77.9,0.510915163,2.010915163,2.01092E-08,0.369940424,3.691493023,
26195,10.1021/acsami.5b04910,"x=0,y=0",Ba6Ge25,,,537,15,239,300,-2.48E-05,2.825347029,9.66E-05,0.0101763,203750,17836.80336,4.251317024,0.02901219,,1,TRUE,2,112,-24.8,24.8,0.80751544,2.30751544,2.30752E-08,1.410468813,1.414878216,
26194,10.1007/s11664-016-4669-0,Cu0.5Zn0.5,Ba8Zn3Cu3Ge40,,,2329,10966,1479,300,-2.15E-05,2.544351367,,0.01547937,235555.3775,17836.82531,4.251317559,0.046720069,,1,TRUE,4,236,-21.5,21.5,0.830817746,2.330817746,2.33082E-08,1.647109962,0.897241405,
26183,10.1007/s11664-011-1598-9,Ag0.6Pb22.5SbTe20,Ag0.6Sb1Te20Pb22.5,Toxic,,17054,11174,14584,300,-0.000195098,1.312405446,,0.115486885,13826.87927,17856.78313,4.251803224,0.031955091,,1,FALSE,4,221,-195.098,195.098,0.18602405,1.68602405,1.68602E-08,0.069937353,1.242468093,
26180,10.1016/j.jallcom.2012.02.176,0.15,Ti2CO3,Perovskite,,19250,1706,16130,300,-9.2E-05,8.453367803,0.416522552,0.019360667,50051.55932,17862.89844,4.251951929,0.004876685,,1,TRUE,3,0,-92,92,0.452438495,1.952438495,1.95244E-08,0.293167773,8.16020003,
26177,10.1002/zaac.201300577,0.2Sn0.8Bi,Tl9Sn0.2Bi0.8Te6,Toxic,,15125,5670,12829,300,8.91E-05,0.899630332,0.00042073,0.228358209,52168.76388,17868.51819,4.252088539,0.067298677,,1,FALSE,4,67,89.1,89.1,0.46389203,1.96389203,1.96389E-08,0.307361459,0.592268873,
26176,10.1021/ja306527n,Pb0.975Na0.025Zn0.03S1.03,Na0.025Zn0.03Pb0.975S1.03,,,156,3497,5953,300,6.88E-05,1.725985844,0.000254284,0.057355372,71105.39437,17872.61775,4.252188167,0.031105101,,1,FALSE,4,0,68.8,68.8,0.552609625,2.052609625,2.05261E-08,0.437854851,1.288130993,
26163,10.1063/1.4938474,Fe0.85Co0.15Ga2.65Ge0.35,Ga2.65Fe0.85Co0.15Ge0.35,,,19906,2204,16665,300,-7.46E-05,2.725663717,0.000332153,0.040062112,64918.41492,17896.16319,4.252759931,0.0171427,,1,TRUE,4,17,-74.6,74.6,0.525658536,2.025658536,2.02566E-08,0.394507624,2.331156093,
26159,10.1021/acs.chemmater.5b04895,Cr2Ge2Te6-P,CrGeTe3,Toxic,,15867,7391,13455,300,0.00024566,2.335208853,3.34E-05,0.002055808,7664.210788,17899.59175,4.252843126,0.017343069,,1,FALSE,3,28,245.66,245.66,0.120300967,1.620300967,1.6203E-08,0.037254984,2.297953869,
26157,10.1063/1.4952994,x=0.01,Nb1Co1Sn0.99Sb0.01,,,12148,6490,10079,300,-0.000157736,9.776049295,0.00054884,0.017895789,21635.53614,17902.24638,4.25290753,0.004126246,,1,TRUE,4,18,-157.736,157.736,0.256713885,1.756713885,1.75671E-08,0.11402234,9.662026955,
26155,10.1109/ict.2005.1519916,Cu2Te,Cu2Te,Toxic,,16064,8918,13624,300,1.11E-05,5.041609929,5.87E-05,0.005869662,457840.5828,17905.86207,4.252995235,0.023423571,,1,FALSE,2,26,11.1,11.1,0.908745997,2.408745997,2.40875E-08,3.308465013,1.733144916,
26154,10.1007/s11664-013-2894-3,Ni,Ti1.9Ni0.1Bi1.2S5.2,Toxic,,7108,2542,5692,300,-3.42E-05,2.272563733,0.000157572,0.023323615,148247.4227,17906.43244,4.253009068,0.032246481,,1,FALSE,4,0,-34.2,34.2,0.744659966,2.244659966,2.24466E-08,0.998295164,1.274268569,
26147,10.1039/c3ta12753b,x=0.04,Cu1Bi0.96Pb0.04Se1O1,Toxic,,28053,2770,22548,300,0.000144014,1.047004302,0.000830915,0.294057089,25582.18091,17914.97425,4.253216188,0.043701186,,1,FALSE,5,0,144.014,144.014,0.288950467,1.788950467,1.78895E-08,0.137295763,0.909708539,
26146,10.1016/j.jssc.2008.08.022,Bi2S3,Bi2S3,Toxic,,7345,3381,5898,300,-0.000497962,0.864966909,1.23E-05,0.003211679,409.5453868,17920.20119,4.253342881,0.046251935,,1,FALSE,2,0,-497.962,497.962,0.013666935,1.513666935,1.51367E-08,0.001859746,0.863107163,
26139,10.1016/j.intermet.2013.10.002,(Zn0.99Al0.01)Sb3,Al0.04Zn3.96Sb3,,,16569,1273,14073,300,0.000110461,0.636363636,,0.232274544,39100.34602,17925.76638,4.253477732,0.095613513,,1,TRUE,3,54,110.461,110.461,0.385871834,1.885871834,1.88587E-08,0.221214724,0.415148912,
26126,10.1002/ejic.201100282,x=0.20,Yb1Mn0.2Cd1.8Sb2,,,6269,925,4955,300,0.000162758,0.990214301,0.000529487,0.162530198,20427.89372,17957.12356,4.254236771,0.04512638,,1,FALSE,4,0,162.758,162.758,0.245837088,1.745837088,1.74584E-08,0.106991323,0.883222978,
26123,10.1007/s11664-012-1940-x,In2Se3,In2Se3,Toxic,,13394,2371,11207,300,-0.00049583,0.899182851,,0.006563944,420.7920247,17961.75638,4.254348802,0.044594023,,1,TRUE,2,0,-495.83,495.83,0.013920446,1.513920446,1.51392E-08,0.001911137,0.897271714,
26121,10.1016/j.jallcom.2007.02.111,Fe0.6Co3.4Sb12,Fe0.6Co3.4Sb12,Skutterudite,,3590,1586,2419,300,6.46E-05,4.573688141,,0.033217993,76769.43118,17964.45488,4.254414043,0.009795155,,1,TRUE,3,95,64.6,64.6,0.572984535,2.072984535,2.07298E-08,0.477425531,4.09626261,
26119,10.1002/zaac.201300577,0.6Sn0.4Bi,Tl9Sn0.6Bi0.4Te6,Toxic,,15122,5670,12829,300,4.42E-05,1.037044886,0.000258267,0.125373134,114654.0419,17965.02966,4.254427938,0.154309266,,1,FALSE,4,67,44.2,44.2,0.683154332,2.183154332,2.18315E-08,0.750922405,0.286122481,
26115,10.1007/s11664-010-1278-1,Ag0.365Sb0.558Te,Ag0.365Sb0.558Te1,Toxic,,16732,2299,14248,300,5.41E-05,1.015384615,,0.085494025,93108.34067,17973.43969,4.254631199,0.099292883,,1,FALSE,3,12,54.1,54.1,0.627269309,2.127269309,2.12727E-08,0.594199547,0.421185068,
26108,10.3390/cryst7090256,Yb0.13In0.02Co3FeSb12,Yb0.13In0.02Fe1Co3Sb12,Skutterudite,,10890,18771,8971,300,6.71E-05,2.220033784,,0.071717468,73652.69461,17978.79163,4.254760499,0.022814619,,1,TRUE,5,0,67.1,67.1,0.560767849,2.060767849,2.06077E-08,0.455343315,1.764690469,
26107,10.1063/1.4904187,MQA_Ca0.1Ce0.1Co4Sb12,Ca0.1Ce0.1Co4Sb12,Skutterudite,Skutterudite,4046,2174,2787,300,-0.000177391,5.227156534,0.000541467,0.045109696,17171.11178,17980.04681,4.254790818,0.00779034,,1,TRUE,4,0,-177.391,177.391,0.216701866,1.716701866,1.7167E-08,0.088433039,5.138723495,
26106,10.1021/cm504112m,Sn1.03Te1,Sn1.03Te1,Toxic,,423,627,175,300,5.29E-06,9.583971554,3.16E-05,0.004033613,963433.2925,17980.26731,4.254796144,0.015825662,,1,FALSE,2,10,5.29,5.29,0.955420761,2.455420761,2.45542E-08,7.096902324,2.48706923,
26104,10.1007/s11664-013-2894-3,V,Ti1.9V0.1Bi1.2S5.2,Toxic,,7103,2542,5692,300,-4.5E-05,2.301465015,0.000229809,0.032069971,112783.5052,17981.84153,4.254834166,0.026041759,,1,FALSE,4,0,-45,45,0.678459132,2.178459132,2.17846E-08,0.737082771,1.564382244,
26102,10.1002/adfm.201601486,y=0.15,In0.15Cu1.85Ag0.15Sn0.85Se3,Toxic,,14511,5989,12316,300,6.16E-05,1.402611978,0.000304594,0.074412207,80907.98226,17988.75759,4.25500117,0.045357628,,1,TRUE,5,0,61.6,61.6,0.587996383,2.087996383,2.088E-08,0.506806723,0.895805255,
26094,10.1063/1.4948969,Pb0.59K0.01Sn0.40Te,K0.01Sn0.4Te1Pb0.59,Toxic,,15718,6960,13308,300,2.54E-05,2.785067795,0.000139165,0.013394636,200614.6451,17996.55845,4.255189461,0.029619046,,1,FALSE,4,9,25.4,25.4,0.803349419,2.303349419,2.30335E-08,1.386256879,1.398810916,
26077,10.1063/1.4868584,MnTe0.95S0.05,Mn1Te0.95S0.05,Toxic,,14189,2140,11963,300,0.000526794,1.004540117,,0.037465314,294.6278187,18013.95188,4.255608998,0.040001614,,1,FALSE,3,0,526.794,526.794,0.010659246,1.510659246,1.51066E-08,0.001335247,1.00320487,
26065,10.1063/1.4938474,FeGa2.65Ge0.35,Ga2.65Fe1Ge0.35,,,19905,2204,16665,300,-8.12E-05,3.415929204,0.000450147,0.040993789,59054.0785,18032.1745,4.256048101,0.013131129,,1,TRUE,3,17,-81.2,81.2,0.496585304,1.996585304,1.99659E-08,0.353719516,3.062209688,
26049,10.1007/s13391-011-0306-5,x=1.0 y=0.2,Mn1Co3Sn0.2Sb11.8,Zintl,,3415,819,2291,300,7.35E-05,1.750613155,,0.064359862,66553.47426,18054.76913,4.256591939,0.030032501,,1,TRUE,4,93,73.5,73.5,0.530666938,2.030666938,2.03067E-08,0.405443819,1.345169336,
26048,10.1016/j.jallcom.2006.02.003,Co3.35Fe0.65Sb12,Fe0.65Co3.35Sb12,Skutterudite,,3558,1550,2400,300,3.93E-05,1.68861677,,0.022209049,130000,18055.87666,4.256618579,0.050688292,,1,TRUE,3,95,39.3,39.3,0.712629875,2.212629875,2.21263E-08,0.862925651,0.825691119,
26045,10.1016/j.jallcom.2014.06.196,x=0.4,In4Sn0.03Pb0.01Se2.6,Toxic,,13247,1784,11075,300,-0.000185403,1.184223563,0.000545412,0.146504147,15682.1222,18059.52781,4.256706391,0.036348402,,1,FALSE,4,0,-185.403,185.403,0.202239685,1.702239685,1.70224E-08,0.080084192,1.104139371,
26036,10.1007/s10853-012-6891-3,0,CoSb3,Skutterudite,Skutterudite,4254,2956,3035,300,0.000152613,8.586195992,,0.011080564,23241.58988,18074.87925,4.257075405,0.004756028,,1,TRUE,2,24,152.613,152.613,0.268305423,1.768305423,1.76831E-08,0.123294688,8.462901304,
26032,10.1063/1.2896591,x=0.3,Zr0.7Ti0.3Co1Sn0.3Sb0.7,Half-heusler,,11378,1959,9383,300,9E-05,5.303902936,0.116359054,0.025058854,52124.64589,18085.739,4.257336259,0.008063276,,1,TRUE,5,17,90,90,0.460306794,1.960306794,1.96031E-08,0.306540892,4.997362044,
26021,10.2320/matertrans.maw200918,x=3.5,Cu3.5Mo6S8,,,18966,4005,15907,300,4.51E-05,1.388880555,,0.050428925,113236.5531,18107.92331,4.257868647,0.064758942,,1,TRUE,3,0,45.1,45.1,0.677874505,2.177874505,2.17787E-08,0.739845006,0.649035549,
26020,10.1016/j.nanoen.2013.09.009,x=0,AgSb(Pb9Se10)2,Toxic,,14053,4119,11848,300,0.000489233,0.819454737,6.58E-05,0.02407251,457.9970148,18108.92044,4.257892561,0.049353799,,1,FALSE,4,0,489.233,489.233,0.014735056,1.514735056,1.51474E-08,0.002081232,0.817373505,
26018,10.1021/ja306527n,Pb0.975Na0.025Zn0.02S1.02,Na0.025Zn0.02Pb0.975S1.02,,,171,3497,5953,300,5.83E-05,1.976238625,0.000305879,0.036537561,86557.37705,18111.78306,4.257961208,0.028516939,,1,FALSE,4,0,58.3,58.3,0.604964073,2.104964073,2.10496E-08,0.546600507,1.429638118,
26008,10.1016/j.jmat.2017.11.001,x=1.5,Ba8In1.5Ga16Ge28.5,,,11840,18909,9799,300,-8.27E-05,0.94898867,,0.132085699,58074.93605,18115.53938,4.258051269,0.067299038,,1,TRUE,4,182,-82.7,82.7,0.490205281,1.990205281,1.99021E-08,0.346743133,0.602245537,
26004,10.1088/0953-8984/25/7/075804,"x=0.25, single crystal",GeBi3SbTe7,Toxic,,9471,3221,7778,300,0.000160903,0.848554913,,0.188945851,21087.8411,18128.13225,4.258353061,0.054486452,,1,FALSE,4,66,160.903,160.903,0.249799963,1.749799963,1.7498E-08,0.110698511,0.737856402,
26003,10.1021/nl302017w,SPS-350C,Bi2Te2.7Se0.3,Toxic,Bi2Te3,16850,4149,14355,300,-0.000127162,1.183674123,0.051104177,0.126560499,31914.52177,18130.19063,4.25840237,0.039929914,,1,FALSE,3,0,-127.162,127.162,0.334130335,1.834130335,1.83413E-08,0.175606178,1.008067945,
26002,10.1007/s11664-014-3075-8,x=0.8,Cu2Sn1Hg1Te3.2Se0.8,Toxic,,14348,2592,12159,300,5.97E-05,1.790497429,2.988737337,0.053674969,84432.29798,18130.51741,4.258410198,0.032431044,,1,FALSE,5,0,59.7,59.7,0.597706665,2.097706665,2.09771E-08,0.531342583,1.259154846,
25996,10.1016/j.ssc.2014.09.006,y=0.8,In1Co3Sn1Se0.8S1.2,Toxic,,7582,5325,6151,300,-0.000150177,2.473684211,0.00054613,0.066056222,24028.77698,18142.05938,4.258686584,0.017203205,,1,TRUE,5,0,-150.177,150.177,0.273999414,1.773999414,1.774E-08,0.127881109,2.345803102,
25995,10.3938/jkps.65.691,Mg2Si0.5Ge0.5,Mg2Si0.5Ge0.5,Mg2Si,Mg2Si,9209,3588,7582,300,-0.000517744,3.498594177,,0.016325923,329.6139169,18143.75444,4.258727159,0.01155801,,1,TRUE,3,8,-517.744,517.744,0.011524151,1.511524151,1.51152E-08,0.001494658,3.497099519,
25983,10.1007/s10853-014-8023-8,#10 0-100 BM,Mg2Si,Mg2Si,Mg2Si,8811,2972,7265,300,-7.88E-05,6.655234852,0.000758105,0.057534247,61721.08853,18165.49881,4.259247328,0.006444246,,1,TRUE,2,8,-78.8,78.8,0.506966504,2.006966504,2.00697E-08,0.371616472,6.28361838,
25981,10.1016/j.jallcom.2005.11.023,x=0.4,La0.4Fe1Co3Sb12,Skutterudite,,3552,1546,2395,300,7.33E-05,3.240599024,,0.044339623,67256.53692,18167.70038,4.259299959,0.014328977,,1,TRUE,4,96,73.3,73.3,0.53158267,2.03158267,2.03158E-08,0.409911645,2.830687379,
25970,10.1007/s11664-015-4325-0,x=0.05,Fe1Sn0.05Sb2Te0.95,Toxic,,16404,10988,13910,300,9.62E-05,3.233296993,,0.044987456,48057.55396,18192.19238,4.25988504,0.013715694,,1,FALSE,4,23,96.2,96.2,0.436350114,1.936350114,1.93635E-08,0.27916875,2.954128243,
25963,10.1007/s11664-013-2645-5,Pb1Te0.75Se0.25,Te0.75Pb1Se0.25,Toxic,,13,2488,93,300,-4.66E-05,1.684656003,,0.043860409,110074.0741,18217.19803,4.260481579,0.043006557,,1,FALSE,3,0,-46.6,46.6,0.669165318,2.169165318,2.16917E-08,0.716306592,0.968349411,
25962,10.1039/c6qi00162a,Ag0.2-SPS,In1Cu0.75Ag0.2Te2,Toxic,,15949,8566,13580,300,0.000242058,1.902095862,0.000477185,0.065625,8135.315749,18218.01906,4.260501152,0.021775157,,1,FALSE,4,24,242.058,242.058,0.124095122,1.624095122,1.6241E-08,0.03963758,1.862458282,
25956,10.1021/cm0708517,Re3GeAs6,Re3GeAs6,Toxic,Antimonide,12850,576,10669,300,-6.61E-05,3.871866295,0.000376813,0.025488607,75906.71475,18227.2105,4.260720209,0.011972086,,1,FALSE,3,55,-66.1,66.1,0.565622951,2.065622951,2.06562E-08,0.470383956,3.401482339,
25954,10.1063/1.4889822,type-VIII,Ba4Ga8Sn15,Clathrate,,853,2154,471,300,-0.000158885,,0.001057648,0.327959936,21730.25814,18231.67619,4.260826599,,,1,TRUE,3,92,-158.885,158.885,0.254183641,1.754183641,1.75418E-08,0.11435659,-0.11435659,
25944,10.1007/s11664-014-3435-4,Mg2Si0.5Ge0.5,Mg2Si0.5Ge0.5,Mg2Si,Mg2Si,8666,2622,7139,300,-0.000516807,3.495672366,,0.009116464,335.170389,18249.60163,4.261253389,0.011635242,,1,TRUE,3,8,-516.807,516.807,0.011617615,1.511617615,1.51162E-08,0.001519948,3.494152418,
25937,10.1016/j.mseb.2008.12.029,x=0.0,Mg2Si,Mg2Si,Mg2Si,9238,3908,7607,300,-0.000566083,5.794959981,,0.001829221,189.3641927,18266.01656,4.261643847,0.007023013,,1,TRUE,2,8,-566.083,566.083,0.007596818,1.507596818,1.5076E-08,0.000856455,5.794103526,
25933,10.1016/j.nanoen.2016.02.040,x=0.02,In0.02Te1Pb0.98,Toxic,,3163,14305,2096,300,-0.000227114,1.577325274,0.000503973,0.103421463,9714.493065,18270.46369,4.261749569,0.0265822,,1,FALSE,3,9,-227.114,227.114,0.141157455,1.641157455,1.64116E-08,0.047829038,1.529496236,
25931,10.3938/jkps.63.2153,Mg2Si0.5Sn0.5Bi0.01,Mg2Si0.5Sn0.5Bi0.01,Mg2Si,Mg2Si,9158,3575,7532,300,-0.000297062,1.483940536,,0.080722258,4301.10243,18272.09375,4.261788315,0.027800374,,1,FALSE,4,8,-297.062,297.062,0.077236795,1.577236795,1.57724E-08,0.020351571,1.463588965,
25928,10.1007/s10853-014-8023-8,"#10,MPaBM",Mg2Si,Mg2Si,Mg2Si,8813,2972,7270,300,-7.86E-05,6.732931281,,0.039563289,62325.8393,18282.68925,4.262040078,0.006410511,,1,TRUE,2,8,-78.6,78.6,0.507841338,2.007841338,2.00784E-08,0.37542119,6.357510091,
25927,10.1109/ict.2006.331308,Co0.7Fe0.3Sb3,Fe0.3Co0.7Sb3,,,5162,9019,3863,300,6.19E-05,,,0.031752506,81795.70044,18282.83963,4.26204365,,,1,TRUE,3,23,61.9,61.9,0.586477667,2.086477667,2.08648E-08,0.511994707,-0.511994707,
25925,10.1021/ja306527n,Pb0.975Na0.025Cd0.04S1.04,Na0.025Cd0.04Pb0.975S1.04,,,278,3497,95,300,5.95E-05,1.772145873,0.000191935,0.054368932,85494.50549,18284.22663,4.262076596,0.033392518,,1,FALSE,4,0,59.5,59.5,0.598738082,2.098738082,2.09874E-08,0.538291724,1.233854149,
25924,10.1063/1.4821626,x=0.4,Tl0.4Fe1Co3Sb12,Skutterudite,,11611,201,9578,300,9.25E-05,1.744110065,,0.074473105,50857.14286,18284.78144,4.262089773,0.028160044,,1,TRUE,4,96,92.5,92.5,0.450492526,1.950492526,1.95049E-08,0.297589431,1.446520634,
25913,10.1016/j.jallcom.2017.06.110,1,Ba8Ga16.4Ge27.9,,,2305,18546,1452,300,9.12E-05,1.158240698,0.000446642,0.112391931,51860.29936,18295.07306,4.262334148,0.04774332,,1,TRUE,3,176,91.2,91.2,0.455569545,1.955569545,1.95557E-08,0.304249266,0.853991432,
25904,10.1007/s11664-012-2440-8,HP,Ba8In1.5Cu3.5Ge41,,,861,2423,483,300,-2.59E-05,2.056681526,0.000140211,0.055961071,200032.1363,18304.5212,4.262558373,0.064634106,,1,TRUE,4,219,-25.9,25.9,0.799894158,2.299894158,2.29989E-08,1.380158225,0.676523301,
25900,10.1063/1.1868083,Ca0.2Co4Sb12.46,Ca0.2Co4Sb12.46,Skutterudite,Skutterudite,3817,1908,2622,300,-0.000112562,2.950614522,0.000511826,0.035274503,38849.92987,18306.95694,4.26261616,0.014915105,,1,TRUE,3,98,-112.562,112.562,0.378945809,1.878945809,1.87895E-08,0.218990739,2.731623783,
25898,10.1039/c5tc01648g,1.1,Ca1.1La1.9Te4,Toxic,,14466,2842,12261,300,-5.65E-05,1.251597222,,0.033230769,90555.55556,18311.55875,4.262725315,0.061728035,,1,FALSE,3,31,-56.5,56.5,0.614424657,2.114424657,2.11442E-08,0.574418699,0.677178523,
25893,10.1021/acsami.5b02537,without,Si,Pure element,,21259,5697,17711,300,-0.000128689,6.17295413,0.000540259,0.024261516,31639.72286,18322.43825,4.262983267,0.006799809,,1,TRUE,1,4,-128.689,128.689,0.329760736,1.829760736,1.82976E-08,0.173679368,5.999274762,
25889,10.1021/acsami.5b04910,"x=8,y=2",Ba12Ga4AgGe45,,,541,15,239,300,-3.29E-05,2.160689949,0.000168073,0.027011121,157636,18324.71497,4.263037228,0.038663829,,1,TRUE,4,226,-32.9,32.9,0.753052231,2.253052231,2.25305E-08,1.065486424,1.095203525,
25888,10.1016/j.jallcom.2015.02.045,Cu10.4Ni4S13,Cu10.4Ni4S13,,,6952,1807,5550,300,0.00013659,0.719631928,0.000529261,0.223116654,28676.20156,18325.71038,4.263060819,0.071911412,,1,TRUE,3,0,136.59,136.59,0.308047896,1.808047896,1.80805E-08,0.155543838,0.56408809,
25886,10.1007/s40145-013-0040-6,x=0.1,Ti1.8Cr0.2Bi1.2S5.2,Toxic,,7838,9470,6395,300,-6.91E-05,1.388905066,0.000300569,0.052571093,72538.0956,18331.05206,4.263187391,0.043702281,,1,FALSE,4,0,-69.1,69.1,0.551182309,2.051182309,2.05118E-08,0.446366575,0.942538491,
25881,10.1021/acsami.5b04910,"x=4,y=1",Ba24Ga4AgGe95,,,539,15,239,300,-2.8E-05,2.345201811,0.000134117,0.020040263,185728,18344.90566,4.263515483,0.03977652,,1,TRUE,4,450,-28,28,0.785543605,2.285543605,2.28554E-08,1.273468328,1.071733483,
25879,10.1016/j.intermet.2011.11.021,x=0.20,Zn10.4Cd2.6Sb10,,,16541,1256,14070,300,0.000169912,,0.000549023,0.256450611,19160.69235,18351.08056,4.263661642,,,1,FALSE,3,180,169.912,169.912,0.231133776,1.731133776,1.73113E-08,0.099509165,-0.099509165,
25875,10.1016/j.jallcom.2016.06.172,3%Mn+3%Sr,Na0.008Sr0.03Mn0.03Pb0.932Se1,Toxic,,2666,9834,1728,300,5.02E-05,2.226448257,0.000256452,0.039997062,102704,18358.31569,4.263832834,0.026506887,,1,FALSE,5,0,50.2,50.2,0.64871706,2.14871706,2.14872E-08,0.662045511,1.564402746,
25868,10.1002/adfm.201601486,y=0.20,In0.2Cu1.85Ag0.15Sn0.8Se3,Toxic,,14512,5989,12316,300,5.35E-05,2.657707194,0.000281539,0.041901813,96183.33093,18375.2115,4.264232347,0.020222155,,1,TRUE,5,0,53.5,53.5,0.630522211,2.130522211,2.13052E-08,0.614762169,2.042945025,
25867,10.1002/aenm.201100775,Bi2S2.94Se0.06,Bi2Se0.06S2.94,Toxic,,6589,108,5218,300,-0.000112081,1.536269732,0.000483223,0.094047619,39243.24324,18376.42788,4.264261094,0.031070449,,1,FALSE,3,0,-112.081,112.081,0.380520389,1.880520389,1.88052E-08,0.221393157,1.314876575,
25863,10.1021/cm502588r,x=1.05,Yb1.05Zn2Sb2,,,6005,622,4726,300,0.000130477,1.584627389,,0.112044138,31045.69451,18385.9535,4.264486157,0.028880301,,1,TRUE,3,0,130.477,130.477,0.324716844,1.824716844,1.82472E-08,0.169948805,1.414678584,
25850,10.3938/jkps.64.690,Mg2Si0.5Ge0.5,Mg2Si0.5Ge0.5,Mg2Si,Mg2Si,9168,3578,7537,300,-0.000517632,3.498856537,,0.00811207,335.0525655,18419.15506,4.265269704,0.011732649,,1,TRUE,3,8,-517.632,517.632,0.011535283,1.511535283,1.51154E-08,0.001519331,3.497337206,
25838,10.1039/c6qi00162a,Ag0.1-HP,In1Cu0.88Ag0.1Te2,Toxic,,15953,8566,13580,300,0.000202519,2.814128941,0.000534337,0.05625,13079.54504,18434.943,4.265641799,0.014930075,,1,FALSE,4,24,202.519,202.519,0.174496002,1.674496002,1.6745E-08,0.065704938,2.748424003,
25828,10.1021/acsami.5b04910,"x=4,y=2",Ba12Ga2AgGe47,,,540,15,239,300,-2.9E-05,2.299988231,0.000146592,0.021049498,180469,18457.47413,4.266172268,0.040213593,,1,TRUE,4,228,-29,29,0.778800783,2.278800783,2.2788E-08,1.233758696,1.066229535,
25810,10.1103/physrevb.85.165127,MS2500,Ba4Cu3Si20,Clathrate,,1204,4815,680,300,-3.54E-05,2.879954206,,0.046721331,148095.4775,18490.509,4.266948866,0.02228103,,1,TRUE,3,118,-35.4,35.4,0.736996295,2.236996295,2.237E-08,0.993867103,1.886087103,
25806,10.1002/admi.201900467,Zn1.04Ge0.06Sb,Zn1.04Ge0.06Sb1,,,27470,24583,22054,300,0.000152282,1.721673004,0.00055766,0.110652921,23893.84624,18507.85694,4.267356134,0.025794614,,1,TRUE,3,15,152.282,152.282,0.269072112,1.769072112,1.76907E-08,0.126809811,1.594863193,
25805,10.1063/1.2885113,x=0.05,Hf0.25Zr0.25Ti0.5Co0.95Ni0.05Sb1,Half-heusler,,11368,1956,9371,300,-0.000176551,3.338472493,0.000555048,0.047871258,17854.67128,18509.69538,4.267399271,0.012689827,,1,TRUE,6,18,-176.551,176.551,0.218276782,1.718276782,1.71828E-08,0.092037801,3.246434692,
25803,10.1016/j.jmat.2015.03.007,Cu0.96Co0.04FeS2,Fe1Co0.04Cu0.96S2,,,15401,18763,13076,300,-0.000222464,0.055378584,1.860137169,0.039930613,10394.02927,18513.257,4.26748283,7.071556776,0.849515033,1,TRUE,4,0,-222.464,222.464,0.146930866,1.646930866,1.64693E-08,0.051354743,0.004023841,
25794,10.1109/ict.2005.1519902,x=0.075,Co0.925Ni0.075Sb3,,,5116,8911,3825,300,-7.07E-05,6.808650066,,0.016447368,71387.25772,18515.035,4.267524537,0.006481691,,1,TRUE,3,24,-70.7,70.7,0.543631985,2.043631985,2.04363E-08,0.43766785,6.370982216,
25792,10.1007/s40145-015-0153-1,900C,CdO,Oxide,,12585,1458,10415,300,-5.98E-05,9.037037037,0.000312314,0.012948129,86063.19756,18516.66403,4.267562747,0.004863518,,1,FALSE,2,0,-59.8,59.8,0.597191623,2.097191623,2.09719E-08,0.541473051,8.495563986,
25785,10.1016/j.jallcom.2013.11.049,Zn4Sb3,Zn4Sb3,Zintl,Antimonide,16733,1763,14254,300,0.00011676,1.372532506,0.000492256,0.12424996,37229.87478,18524.96125,4.267757308,0.035355826,,1,TRUE,2,55,116.76,116.76,0.365477075,1.865477075,1.86548E-08,0.208354434,1.164178072,
25784,10.1016/j.jallcom.2016.06.047,x=0.10,Nb0.1Cr0.9Si2,,,22291,9826,18442,300,7.77E-05,5.276511387,0.000383198,0.022056481,64012.00098,18527.17306,4.267809158,0.008447712,,1,TRUE,3,13,77.7,77.7,0.511796811,2.011796811,2.0118E-08,0.386337418,4.890173969,
25783,10.3938/jkps.64.1346,Mg2Si0.5Ge0.5Sb0.02,Mg2Si0.5Ge0.5Sb0.02,Mg2Si,Mg2Si,9175,3582,7542,300,-0.000136198,3.756921413,,0.044760403,29133.15131,18527.50788,4.267817007,0.011457324,,1,TRUE,4,8,-136.198,136.198,0.309090647,1.809090647,1.80909E-08,0.158113535,3.598807878,
25782,10.1088/0022-3727/45/21/215308,"y=0.5,x=6.5",Ba8Zn6.5Ni0.5Ge39,,,1042,3295,575,300,-8.88E-05,2.129808585,,0.102083364,54343.99501,18527.97956,4.267828063,0.022822743,,1,TRUE,4,242,-88.8,88.8,0.465093303,1.965093303,1.96509E-08,0.320373062,1.809435523,
25775,10.1063/1.4938565,x=0.4,Tl0.4Fe1Co3Sb12,Skutterudite,,3336,188,2220,300,9.12E-05,2.040312549,,0.069530022,52535.09994,18546.21225,4.268255226,0.023857223,,1,TRUE,4,96,91.2,91.2,0.455569545,1.955569545,1.95557E-08,0.308208124,1.732104425,
25770,10.1007/s11664-015-4251-1,R400h10+10,AGTS85,,,21139,10940,17604,300,0.000156423,,,0.190260239,22776.5371,18549.78663,4.268338918,,,1,TRUE,4,0,156.423,156.423,0.259636127,1.759636127,1.75964E-08,0.120235253,-0.120235253,
25765,10.1063/1.3385264,d=0.16,Na0.73Co1O1.84,,Cobaltite,17591,321,14962,300,0.000108672,1.686794355,,0.09668891,41446.02851,18558.65456,4.268546488,0.028434809,,1,TRUE,3,0,108.672,108.672,0.391869036,1.891869036,1.89187E-08,0.235231374,1.451562981,
25764,10.1088/0022-3727/45/21/215308,"y=2.9,x=1.2",Ba8Zn1.2Ni2.9Ge41.9,,,1052,3295,581,300,-9.18E-05,,,0.203586373,52144.46953,18558.88588,4.268551901,,,1,TRUE,4,224,-91.8,91.8,0.453219234,1.953219234,1.95322E-08,0.305548742,-0.305548742,
25763,10.1016/j.jallcom.2006.02.003,Co3FeSb12,Fe(CoSb4)3,Skutterudite,,3559,1550,2400,300,4.52E-05,0.692128786,,0.045293655,115812.9176,18559.90566,4.268575764,-0.454250047,,1,TRUE,3,95,45.2,45.2,0.677290383,2.177290383,2.17729E-08,0.756475055,-0.064346269,
25761,10.1021/acs.chemmater.5b04796,x=0.5,Cu12Sb4Se0.5S12.5,Toxic,,7752,7390,6308,300,8.39E-05,1.183652429,0.00040365,0.110548929,58398.08928,18564.89606,4.268692522,0.049608809,,1,TRUE,4,0,83.9,83.9,0.485160332,1.985160332,1.98516E-08,0.347788711,0.835863718,
25749,10.1063/1.4963728,Sn0.93Mn0.1Te,Mn0.1Sn0.93Te1,Toxic,,2873,18597,1909,300,2.85E-05,2.586732977,,0.017745396,185034.9799,18586.58469,4.269199595,0.032467061,,1,FALSE,3,10,28.5,28.5,0.782164928,2.282164928,2.28216E-08,1.266841025,1.319891952,
25747,10.1039/c6dt00564k,"(0.25,0.62)",Co0.25Cu11.75Sb3.38Te0.62S13,Toxic,,7772,7743,6331,300,0.000106377,0.788676725,,0.155684186,42795.27307,18589.65325,4.269271289,0.075712762,,1,FALSE,5,0,106.377,106.377,0.399699165,1.899699165,1.8997E-08,0.243894433,0.544782292,
25745,10.1134/s106378261111025x,2,In8Sn15.1As21.5I8,Toxic,,1229,5233,693,300,-0.000592882,0.465063466,,0.015983496,141.2658228,18597.01506,4.269443243,0.089204442,,1,FALSE,4,0,-592.882,592.882,0.006029738,1.506029738,1.50603E-08,0.000638252,0.464425214,
25744,10.1007/s11664-012-2139-x,In0.02,Zn4In0.02Sb3,,,16925,2405,14443,300,0.000129607,0.819171248,0.000529448,0.191768323,31748.25887,18598.45294,4.26947682,0.063867034,,1,TRUE,3,55,129.607,129.607,0.327161376,1.827161376,1.82716E-08,0.174027577,0.645143671,
25742,10.1007/s11664-016-4365-0,x=0.05,Mn2.7Al1.95Cr0.3In0.05Si4,,,21531,10956,17897,300,-4.44E-05,5.611286006,0.000230645,0.012257346,118195.9565,18605.49806,4.2696413,0.008617008,,1,TRUE,5,42,-44.4,44.4,0.681977495,2.181977495,2.18198E-08,0.773702751,4.837583255,
25732,10.1002/aenm.201400348,Tl8.05Sn1.95Te6,Tl8.05Sn1.95Te6,Toxic,,13678,118,11421,300,8.03E-05,0.721308526,0.000388758,0.188484488,61830.69054,18625.67544,4.270112031,0.119628135,,1,FALSE,3,67,80.3,80.3,0.500453106,2.000453106,2.00045E-08,0.371068191,0.350240335,
25727,10.1063/1.4938474,Fe0.75Co0.25Ga2.65Ge0.35,Ga2.65Fe0.75Co0.25Ge0.35,,,19903,2204,16665,300,-4.67E-05,3.389380531,0.000256637,0.024223602,112423.148,18631.539,4.27024873,0.015765641,,1,TRUE,4,17,-46.7,46.7,0.668588699,2.168588699,2.16859E-08,0.731398705,2.657981826,
25721,10.1088/0022-3727/41/18/185103,x=0.012,La0.012Mg1.988Si0.58Sn0.42,,,8859,3270,7305,300,-0.000120557,4.194106864,,0.033057851,35679.77368,18639.85556,4.270442543,0.010383882,,1,TRUE,4,8,-120.557,120.557,0.353707675,1.853707675,1.85371E-08,0.198419611,3.995687253,
25719,10.1016/j.jpcs.2015.03.012,x=0.015,In1Cu0.985Ni0.015Te2,Toxic,,14499,3181,12334,300,0.000195482,,,0.034306935,14370.41614,18642.95925,4.27051485,,,1,FALSE,4,25,195.482,195.482,0.185409265,1.685409265,1.68541E-08,0.072660098,-0.072660098,
25715,10.1063/1.2803745,x=16,Ba4In8Ge15,Clathrate,,774,1950,407,300,-8.89E-05,0.827542521,0.000427119,0.165556097,54625.68472,18655.25194,4.270801119,0.082343075,,1,TRUE,3,92,-88.9,88.9,0.464692534,1.964692534,1.96469E-08,0.321968025,0.505574496,
25713,10.1063/1.2768040,x=0,Ba6Ge25,,,756,1946,398,300,-2.32E-05,2.912200914,0.000117671,0.008672087,227770.1778,18662.03067,4.270958899,0.0324877,,1,TRUE,2,112,-23.2,23.2,0.818730753,2.318730753,2.31873E-08,1.584413148,1.327787766,
25710,10.1016/j.jallcom.2015.01.025,Sm,Sm(Tl3Te2)3,Toxic,,14100,1799,11899,300,5.54E-05,1.007530315,0.000302647,0.093264249,94191.46184,18667.87106,4.271094793,0.106365874,,1,FALSE,3,0,55.4,55.4,0.620278811,2.120278811,2.12028E-08,0.599136482,0.408393833,
25692,10.1021/acsami.5b09327,x=0.14,y=0.12,Fe0.12Co0.74Ni0.14Sb3,,,4843,5708,3587,300,-7.78E-05,1.318707963,0.000383619,0.087674018,64579.71014,18714.43413,4.2721767,0.045089097,,1,TRUE,4,24,-77.8,77.8,0.511355797,2.011355797,2.01136E-08,0.389678323,0.92902964
25678,10.2320/matertrans.maw200918,x=2.0,CuMo3S4,Perovskite,,18968,4005,15907,300,1.4E-05,2.116407275,,0.014846251,380452.7264,18739.84041,4.272765888,-0.064259109,,1,TRUE,3,0,14,14,0.886308978,2.386308978,2.38631E-08,2.723633271,-0.607225996,
25673,10.1016/j.intermet.2015.08.009,H,MHS,,,22098,8697,18310,300,0.000122337,2.327798474,,0.066771702,35073.62507,18744.22944,4.272867592,0.019542881,,1,TRUE,3,0,122.337,122.337,0.348321523,1.848321523,1.84832E-08,0.194482008,2.133316466,
25670,10.1039/c3ee43438a,0.12,Sr0.12Pb0.88Se1,Toxic,,27526,869,22102,300,8.41E-05,1.498525074,,0.038683595,58896.77628,18753.0215,4.273071252,0.036465033,,1,FALSE,3,0,84.1,84.1,0.484324569,1.984324569,1.98432E-08,0.350610961,1.147914113,
25669,10.1007/s11664-015-4251-1,R400h20+20,AGTS85,,,21140,10940,17604,300,0.000191316,,,0.195867336,15186.18956,18756.01088,4.273140476,,,1,TRUE,4,0,191.316,191.316,0.19218903,1.69218903,1.69219E-08,0.07709371,-0.07709371,
25668,10.1016/j.intermet.2006.08.008,b_x=0,Hf0.2Ti0.8Ni1Sn1,Half-heusler,,10827,1240,8895,300,-0.000144173,0.493896826,0.000546128,0.044539487,26737.36742,18760.12913,4.273235823,0.118012251,,1,TRUE,4,18,-144.173,144.173,0.288554677,1.788554677,1.78855E-08,0.143463731,0.350433095,
25662,10.1007/s11595-009-6912-5,M-SPS,Mg2Si,Mg2Si,Mg2Si,9214,3656,7586,300,-0.000255453,8.568627451,1.081164658,0.006363636,7169.653439,18769.51594,4.273453072,0.004899007,,1,TRUE,2,8,-255.453,255.453,0.110561756,1.610561756,1.61056E-08,0.034641509,8.533985942,
