Repository: suchismitasarker/SKlearn-and-Lolopy-comparison

# SKlearn-and-Lolopy-comparison
SKlearn and Lolopy comparison
lolopy==1.1.1
matminer==0.7.8
matminer.egg==info
matplotlib==3.1.3
numpy==1.18.5
pandas==1.0.1
pymatgen==2019.12.22
python_ternary==1.0.7
scikit_learn==1.1.3
scipy==1.5.2
ternary==0.1

File: Data_Starry_2nd_gen_TC_model_Nov_22.csv (part 18 of 47)
,REFERENCE: doi,NAME,FORMULA,Family,PROPERTY: Material Family,IDENTIFIER: sampleid,IDENTIFIER: paperid,IDENTIFIER: figureid,PROPERTY: Temperature (K),PROPERTY: Seebeck coefficient (V/K),PROPERTY: Thermal conductivity (W*m^(-1)*K^(-1)),PROPERTY: Power factor (W*m^(-1)*K^(-2)),PROPERTY: ZT (-),PROPERTY: Electrical conductivity (S*m^(-1)),PROPERTY: sigma_E_0,PROPERTY: log sigma_E_0,PROPERTY: quality_factor,PROPERTY: log quality_factor,inexpensive,non-toxic,n_elements,electron_count,PROPERTY: Seebeck coefficient (muV/K),|S|(muV/K),,L,L*sigma*T,Electronic thermal conductivity,Lattice thermal conductivity,
25657,10.1021/cm5042937,x=0.050,Ba1Zn0.05Ga1.95Sb2,,,6014,630,4735,300,0.000202328,1.375409836,,0.110590955,13350.89899,18775.35125,4.273588071,0.031912426,,1,TRUE,4,18,202.328,202.328,0.174783555,1.674783555,1.67478E-08,0.067079598,1.308330238,
25654,10.1016/j.jallcom.2008.09.202,x=0.10,Zn3.6In0.1Sb2.7,,,16631,1620,14154,300,0.00017177,1.849121835,,0.091569277,19179.13859,18781.38163,4.273727537,0.023868889,,1,TRUE,3,49,171.77,171.77,0.227461141,1.727461141,1.72746E-08,0.09939365,1.749728185,
25652,10.1016/j.jallcom.2016.06.172,2.0%Na,Na0.02Sr0.0588Te1Pb0.9212,Toxic,,2663,9834,1722,300,3.98E-05,1.036568507,0.000223642,0.024943924,133357,18783.79834,4.273783417,0.349063838,,1,FALSE,4,9,39.8,39.8,0.709564805,2.209564805,2.20956E-08,0.883982801,0.152585706,
25646,10.1016/j.jallcom.2017.06.110,2,Ba8Ga16.6Ge28.7,,,2306,18546,1452,300,6.36E-05,1.770909091,0.000347789,0.06025825,81674.84565,18795.05738,4.274043656,0.03349207,,1,TRUE,3,180,63.6,63.6,0.577945409,2.077945409,2.07795E-08,0.509147612,1.261761479,
25643,10.1007/s11664-016-4365-0,x=0.10,Mn2.7Al1.9Cr0.3In0.1Si4,,,21532,10956,17897,300,-5.03E-05,6.036416714,0.000265514,0.013207728,105059.5533,18812.87256,4.274455114,0.007852222,,1,TRUE,5,42,-50.3,50.3,0.648158062,2.148158062,2.14816E-08,0.677053579,5.359363135,
25635,10.1063/1.4821626,x=0.2,Tl0.2Fe1Co3Sb12,Skutterudite,,11610,201,9578,300,8.34E-05,1.938891598,,0.063777918,59731.54362,18831.16956,4.274877294,0.026545532,,1,TRUE,4,95,83.4,83.4,0.487256053,1.987256053,1.98726E-08,0.356105615,1.582785983,
25631,10.1007/s11664-016-4688-x,p-type Mn34.6W1.8Si63.6,Mn34.6Si63.6W1.8,,,16571,10968,14079,300,0.000106367,1.677298311,,0.089212828,43402.70098,18850.74775,4.275328582,0.029322662,,1,TRUE,3,507,106.367,106.367,0.399733623,1.899733623,1.89973E-08,0.247360711,1.4299376,
25628,10.1063/1.4801851,x=0.002,Sm0.008Zn3.992Sb3,,,16463,381,13954,300,0.000116176,0.713740458,6.319884726,0.274559748,38181.81818,18856.27788,4.27545597,0.083523898,,1,TRUE,3,0,116.176,116.176,0.367321702,1.867321702,1.86732E-08,0.213893213,0.499847245,
25626,10.1143/jjap.50.035804,x=0.10,Mn0.9Fe0.1Si1.7,,Alloy,17794,1374,15120,300,0.000133779,2.33437013,,0.08382211,30560.2712,18860.08913,4.275543741,0.01934756,,1,TRUE,3,13,133.779,133.779,0.315603929,1.815603929,1.8156E-08,0.166456045,2.167914085,
25617,10.1063/1.2135887,"m=0,n=0.3",La0.3Fe1Co3Sb12,Skutterudite,,3904,1920,2664,300,5.74E-05,3.743347246,,0.141495149,91822.6,18881.85556,4.276044671,0.01337039,,1,TRUE,4,95,57.4,57.4,0.609676015,2.109676015,2.10968E-08,0.581147811,3.162199435,
25613,10.1007/s11664-010-1278-1,(Ag0.365Sb0.558Te)0.975(GeTe)0.025,Ag0.355875Ge0.025Sb0.54405Te1,Toxic,,16730,2299,14248,300,5.94E-05,0.81957672,,0.123765678,88415.51283,18888.16575,4.276189785,0.169488961,,1,FALSE,4,12,59.4,59.4,0.599254459,2.099254459,2.09925E-08,0.556819979,0.262756741,
25605,10.1016/j.scriptamat.2012.02.010,Sr10%,Sr0.12Ti2Bi1.08S5.2,Toxic,,7568,5189,6136,300,-3.79E-05,2.333333333,0.000171292,0.025526067,141225.2964,18900.7435,4.276478888,0.03102965,,1,FALSE,4,0,-37.9,37.9,0.72128269,2.22128269,2.22128E-08,0.941103919,1.392229414,
25604,10.15541/jim20140403,Ba8Ga16Si30,Ba4Ga8Si15,Clathrate,,1247,5561,705,300,-3.72E-05,2.985185185,,0.015656959,143798.5369,18903.922,4.276551917,0.021171736,,1,TRUE,3,92,-37.2,37.2,0.725648417,2.225648417,2.22565E-08,0.960134958,2.025050227,
25603,10.1007/s11664-015-3700-1,Bi0.90Na0.10CuSeO,Na0.1Cu1Bi0.9Se1O1,Toxic,,20898,2654,17392,300,0.000157772,1.003001658,0.000581592,0.190744681,22838.90724,18906.19956,4.276604238,0.047527485,,1,FALSE,5,0,157.772,157.772,0.256634227,1.756634227,1.75663E-08,0.120358819,0.882642839,
25601,10.1063/1.2135887,"m=0.2,n=0",Ce0.2Fe1Co3Sb12,Skutterudite,,3900,1920,2664,300,4.92E-05,3.551400516,,0.077723067,108105.4999,18908.096,4.276647799,0.014886783,,1,TRUE,4,0,49.2,49.2,0.654333623,2.154333623,2.15433E-08,0.69868594,2.852714576,
25600,10.1016/j.jallcom.2009.06.145,Zn4Sb2.92Te0.08,Zn4Sb2.92Te0.08,Zintl,Antimonide,16646,1632,14163,300,0.000134263,0.723231832,,0.232613563,30454.80526,18908.36369,4.276653947,0.075059979,,1,FALSE,3,55,134.263,134.263,0.314289842,1.814289842,1.81429E-08,0.165761531,0.557470301,
25597,10.1039/c1ee01406d,x=2.2,Sb4.8Te2.2Mo3,Toxic,,13888,861,11627,300,5.79E-05,4.931034483,0.000324917,0.020761246,91032.71673,18921.59956,4.276957847,0.009712618,,1,FALSE,3,55,57.9,57.9,0.607053756,2.107053756,2.10705E-08,0.575432483,4.355602,
25577,10.1016/j.jallcom.2011.03.182,1.7Sn,Tl8.3Sn1.7Te6,Toxic,,16211,9623,13726,300,4.22E-05,1.10522152,,0.097626113,127250.323,18988.03775,4.278480086,0.178781936,,1,FALSE,3,67,42.2,42.2,0.69503498,2.19503498,2.19503E-08,0.837956731,0.267264789,
25574,10.1016/j.matlet.2013.02.034,CoSb3,CoSb3,Skutterudite,Skutterudite,4577,3775,3344,300,0.000233765,8.212986779,0.000502874,0.017116231,9341.656036,18989.56794,4.278515084,0.005178724,,1,TRUE,2,24,233.765,233.765,0.133291674,1.633291674,1.63329E-08,0.045772947,8.167213832,
25566,10.1103/physrevb.87.115206,Si10,Ba8Cu5Si10Ge31,,,1219,4837,687,300,-6.24E-05,0.957625151,,0.14290675,84382.89368,18999.11534,4.278733379,0.101384569,,1,TRUE,4,230,-62.4,62.4,0.583955187,2.083955187,2.08396E-08,0.527550507,0.430074644,
25565,10.1021/cm1004054,0.9,Yb0.02La0.399Te0.584,Toxic,,13792,595,11517,300,-8.01E-05,1.416302387,,0.100578035,63322.69939,19003.72294,4.27883869,0.041001771,,1,FALSE,3,0,-80.1,80.1,0.5013167,2.0013167,2.00132E-08,0.380186327,1.03611606,
25564,10.1016/j.actamat.2010.04.007,y=1.26,Ag0.74Sb1.26Te2.26,Toxic,,13625,37,11382,300,0.000117802,1.278945182,0.000528619,0.30466405,37684.21053,19004.35425,4.278853117,0.039507075,,1,FALSE,3,27,117.802,117.802,0.362208784,1.862208784,1.86221E-08,0.210527604,1.068417578,
25546,10.2320/jinstmet.69.497,"m=0,n=0.3",La0.3Fe1Co3Sb12,Skutterudite,,4648,4295,3410,300,5.76E-05,,,0.150123747,92206.97517,19030.54425,4.279451209,,,1,TRUE,4,95,57.6,57.6,0.608625755,2.108625755,2.10863E-08,0.583290008,-0.583290008,
25535,10.1021/acsami.5b09327,x=0.14,y=0.10,Fe0.1Co0.76Ni0.14Sb3,,,4845,5708,3587,300,-0.000106938,1.388136031,0.000501905,0.104905624,43547.77805,19057.95019,4.280076187,0.037160349,,1,TRUE,4,24,-106.938,106.938,0.397770803,1.897770803,1.89777E-08,0.247931105,1.140204926
25530,10.1007/s11664-012-2052-3,x=0.07,Ga2.93Sb2.79Te0.21,Toxic,,14257,2397,12042,300,-0.000264621,,0.000462918,0.032043597,6542.878119,19059.26456,4.280106139,,,1,FALSE,3,24,-264.621,264.621,0.102159954,1.602159954,1.60216E-08,0.031448212,-0.031448212,
25522,10.1016/j.jallcom.2013.10.219,Ba8Si30.5Ga15.5,Ba8Ga15.5Si30.5,,,736,1759,378,300,-3.74E-05,1.063790318,,0.014269136,144213.6108,19069.51869,4.280339732,0.6488519,,1,TRUE,3,184,-37.4,37.4,0.724398377,2.224398377,2.2244E-08,0.962365566,0.101424752,
25519,10.1007/s11664-011-1598-9,Ag0.4Pb22.5SbTe20,Ag0.4Sb1Te20Pb22.5,Toxic,,17053,11174,14584,300,-0.000212255,1.263237519,,0.12635645,12072.5103,19077.79875,4.280528263,0.035263837,,1,FALSE,4,219,-212.255,212.255,0.160448143,1.660448143,1.66045E-08,0.060137332,1.203100187,
25515,10.1007/s10854-016-4582-6,CoSb3,CoSb3,Skutterudite,Skutterudite,5897,11817,4631,300,0.000233464,8.063597593,0.000512568,0.01754386,9420.950732,19082.8365,4.280642929,0.005301359,,1,TRUE,2,24,233.464,233.464,0.133637992,1.633637992,1.63364E-08,0.046171269,8.017426324,
25511,10.1039/c5ta01794g,Ti0.1Zr0.9NiSn,Zr0.9Ti0.1Ni1Sn1,Half-heusler,,11537,2817,9535,300,-0.000118603,12.93759624,0.000417335,0.006525402,37480.65817,19097.06738,4.28096668,0.003341527,,1,TRUE,4,18,-118.603,118.603,0.359716285,1.859716285,1.85972E-08,0.209110171,12.72848607,
25508,10.1007/s11664-016-5219-5,A_x=1.0,Ba8Al16GaSi28P,Toxic,,2403,18560,1539,300,-5.08E-05,1.969953832,,0.038235431,105542.6435,19103.40788,4.281110848,0.033539415,,1,TRUE,5,184,-50.8,50.8,0.64537029,2.14537029,2.14537E-08,0.679284155,1.290669677,
25507,10.1039/c4dt03773a,Yb5Al2Sb6,Yb5(AlSb3)2,Zintl,Zintl,6257,790,4947,300,1.17E-05,4.315272274,,0.003301531,464404.8384,19104.38194,4.281132992,0.045734005,,1,TRUE,3,0,11.7,11.7,0.904057722,2.404057722,2.40406E-08,3.349368114,0.96590416,
25504,10.1063/1.4794816,(a)5,Zn4Sb3,Zintl,Antimonide,16871,2093,14381,300,6.09E-05,0.957715763,,0.104306643,87027.23238,19107.13406,4.281195551,0.10692237,,1,TRUE,2,55,60.9,60.9,0.591555364,2.091555364,2.09156E-08,0.546066824,0.411648939,
25502,10.1021/acs.jpcc.6b02678,5GPa,Ba4Ga8Ge15,Clathrate,,2437,12096,1568,300,-6.11E-05,1.001798439,0.000322724,0.065740146,86716.68813,19109.26066,4.281243884,0.095761444,,1,TRUE,3,92,-61.1,61.1,0.59053632,2.09053632,2.09054E-08,0.543853158,0.457945281,
25486,10.1007/s11664-015-4227-1,x=0.035par,Bi0.035Te3As1.965,Toxic,,16350,10935,13843,300,0.000115574,0.92147806,,0.162903226,39033.18552,19126.91906,4.28164502,0.060381275,,1,FALSE,3,28,115.574,115.574,0.36923293,1.86923293,1.86923E-08,0.218886347,0.702591713,
25481,10.1016/j.jallcom.2016.03.239,Ca0.14Co4Sb12,Ca0.14Co4Sb12,Skutterudite,Skutterudite,5304,9804,4016,300,-0.000160556,4.717922086,0.003308734,0.2,22356.256,19138.54681,4.281908959,0.009260536,,1,TRUE,3,96,-160.556,160.556,0.250548329,1.750548329,1.75055E-08,0.11740712,4.600514966,
25478,10.2320/matertrans.mra2007055,1,CaRuO3,Expensive,,25915,3979,20867,300,3.16E-05,3.544577235,0.000168085,0.016660438,171742.4637,19144.44513,4.282042783,0.01825229,,0,TRUE,3,0,31.6,31.6,0.761539076,2.261539076,2.26154E-08,1.165206878,2.379370357,
25469,10.2320/jinstmet.74.321,3,Zn4Sb3,Zintl,Antimonide,17117,4306,14635,300,0.000139601,,0.000565671,0.192434211,28875.87413,19153.31319,4.28224391,,,1,TRUE,2,55,139.601,139.601,0.300154812,1.800154812,1.80015E-08,0.155943131,-0.155943131,
25460,10.1103/physrevb.79.235108,x=1.6,Sb5.4Te1.6Mo3,Toxic,,15082,4734,12793,300,4.66E-05,4.372881356,,0.014572945,115908.3527,19166.15444,4.282534983,0.011885126,,1,FALSE,3,54,46.6,46.6,0.669165318,2.169165318,2.16917E-08,0.754273136,3.61860822,
25456,10.1103/physrevb.75.245110,5,Ca0.2Co4Sb12.46,Skutterudite,Skutterudite,4709,4708,3457,300,-0.000127178,4.419814254,,0.033555866,33754.44066,19179.36944,4.282834325,0.010082485,,1,TRUE,3,98,-127.178,127.178,0.334084251,1.834084251,1.83408E-08,0.185725464,4.23408879,
25453,10.1016/j.intermet.2015.08.009,L,MHS,,,22097,8697,18310,300,0.000114035,2.654182824,,0.090370752,39938.33244,19183.85456,4.282935873,0.017568251,,1,TRUE,3,0,114.035,114.035,0.374164273,1.874164273,1.87416E-08,0.224552987,2.429629837,
25450,10.1063/1.4901460,m=0.05,Tl9Sn0.05Sb0.95Te6,Toxic,,14205,2168,11977,300,0.000100189,0.736612157,0.000474274,0.230894767,48024.68511,19196.91813,4.283231513,0.092730315,,1,FALSE,4,67,100.189,100.189,0.421600002,1.921600002,1.9216E-08,0.276852705,0.459759452,
25438,10.1039/c5tc01509j,x=0_1st cooling,Ge10.5Sb2Te13.5,Toxic,Antimonide,13195,2850,11023,300,8.36E-05,1.980728387,0.000835997,0.157182114,60813.51592,19224.89013,4.283863866,0.026504536,,1,FALSE,3,133,83.6,83.6,0.48641668,1.98641668,1.98642E-08,0.362402947,1.61832544,
25435,10.1088/0022-3727/40/21/053,PbTe,TePb,Toxic,PbTe,15182,3267,12872,300,0.000283158,1.309024399,0.000418994,0.112903226,5319.651137,19225.82875,4.28388507,0.033343902,,1,FALSE,2,10,283.158,283.158,0.087072233,1.587072233,1.58707E-08,0.025328012,1.283696387,
25434,10.1007/s11664-012-1908-x,AgSn3Pb15SbTe20,AgSn3Sb(Te4Pb3)5,Toxic,,16749,2351,14265,300,0.000146859,1.416472803,0.000568429,0.122651557,26517.37662,19227.4645,4.283922018,0.033503538,,1,FALSE,5,207,146.859,146.859,0.281949906,1.781949906,1.78195E-08,0.14175791,1.274714893,
25424,10.1002/adfm.201402663,x=0.0,Bi2Te3,Toxic,,26754,144,21509,300,-0.000156378,0.76615397,0.000572819,0.217752745,23641.28426,19243.66794,4.284287854,0.06646699,,1,FALSE,2,28,-156.378,156.378,0.259736868,1.759736868,1.75974E-08,0.124807319,0.641346651,
25416,10.1016/j.enconman.2014.07.050,HP800,CeAl3,,,17685,899,15025,300,7.56E-06,9.846666691,3.73E-05,0.001245117,721972.7999,19258.25708,4.28461698,0.00939259,,1,TRUE,2,0,7.56,7.56,0.936905914,2.436905914,2.43691E-08,5.278139357,4.568527334,
25407,10.1063/1.2803745,x=0,Ba6Ge25,,,771,1950,407,300,-2.33E-05,2.794693607,0.000110734,0.009955345,234334.2037,19264.85658,4.28476578,0.038477155,,1,TRUE,2,112,-23.3,23.3,0.818025255,2.318025255,2.31803E-08,1.629577807,1.1651158,
25395,10.1016/j.ssc.2014.01.018,2.0 GPa,PbSe,Toxic,,14313,5324,12112,300,0.000305225,1.631874598,,0.070163994,4129.388724,19287.58063,4.285277754,0.026638786,,1,FALSE,2,0,305.225,305.225,0.07198842,1.57198842,1.57199E-08,0.019474054,1.612400544,
25394,10.1016/j.jallcom.2009.06.145,Zn4Sb2.94Te0.06,Zn4Sb2.94Te0.06,Zintl,Antimonide,16645,1632,14163,300,0.000104261,1.086862995,,0.137531595,45678.71909,19289.72675,4.285326076,0.051928019,,1,FALSE,3,55,104.261,104.261,0.407057134,1.907057134,1.90706E-08,0.261335781,0.825527214,
25393,10.1088/0022-3727/42/10/105408,(e),Ca0.2Co4Sb12,Skutterudite,Skutterudite,4326,3276,3094,300,-0.0001166,4.35479517,,0.035433071,38851.1585,19291.66731,4.285369764,0.010379687,,1,TRUE,3,96,-116.6,116.6,0.365981529,1.865981529,1.86598E-08,0.217486632,4.137308538,
25384,10.1021/cm101589c,In0.10,In0.1Cu2Sn0.9Se3,Toxic,,12949,597,10757,300,5.78E-05,3.202259077,0.000324009,0.029288302,93176.05322,19319.5535,4.285997085,0.016572414,,1,TRUE,4,0,57.8,57.8,0.607577304,2.107577304,2.10758E-08,0.589127205,2.613131872,
25381,10.1103/physrevb.85.165127,HP06,Ba8Cu5Si41,,,1200,4815,674,300,-3.56E-05,1.434707721,,0.057692308,153669.1419,19326.16456,4.286145673,0.117806633,,1,TRUE,3,230,-35.6,35.6,0.735726707,2.235726707,2.23573E-08,1.030686614,0.404021107,
25380,10.1007/s11664-016-5219-5,A_x=1.5,Ba8Al16Ga1.5Si27P1.5,,,2402,18560,1539,300,-5.91E-05,1.611205809,,0.051867133,90920.63114,19327.95731,4.286185958,0.042081707,,1,TRUE,5,184,-59.1,59.1,0.60080626,2.10080626,2.10081E-08,0.573019893,1.038185916,
25379,10.1063/1.4938474,FeGa2.75Ge0.25,Ga2.75Fe1Ge0.25,,,19900,2204,16665,300,-8.83E-05,3.415929204,0.000426549,0.038198758,57067.54656,19330.901,4.286252097,0.013990453,,1,TRUE,3,17,-88.3,88.3,0.467102342,1.967102342,1.9671E-08,0.336773114,3.07915609,
25375,10.3938/jkps.63.2153,Mg2Si0.3Sn0.7Bi0.01,Mg2Si0.3Sn0.7Bi0.01,Mg2Si,Mg2Si,9159,3575,7532,300,-0.000450259,1.499092191,,0.024719904,768.744944,19336.80138,4.286384636,0.028801917,,1,FALSE,4,8,-450.259,450.259,0.020618983,1.520618983,1.52062E-08,0.003506904,1.495585287,
25373,10.1016/j.jallcom.2015.12.036,ZM,TePb,Toxic,,2728,9779,1787,300,0.000191199,2.129882813,0.000570951,0.082794034,15681.81818,19340.79131,4.286474239,0.020987121,,1,FALSE,2,10,191.199,191.199,0.192382973,1.692382973,1.69238E-08,0.079618926,2.050263887,
25368,10.1016/j.jallcom.2015.05.171,x=0.2,Co1Sb2.8Se0.2,Toxic,,3751,1821,2567,300,-0.000214495,2.032899973,0.00055785,0.081631031,11931.10739,19356.07156,4.286817219,0.021825805,,1,TRUE,3,0,-214.495,214.495,0.157379557,1.657379557,1.65738E-08,0.05932312,1.973576853,
25364,10.1063/1.4926479,IrSn1.5Te1.5,Sn1.5Te1.5Ir1,Toxic,,14244,2189,12023,300,0.000171183,3.942238267,,0.009476215,19911.30519,19362.36738,4.286958456,0.011226265,,0,FALSE,3,24,171.183,171.183,0.22861509,1.72861509,1.72862E-08,0.103256948,3.838981319,
25356,10.1002/pssa.201329264,Cu2.1Zn0.9Sn0.925In0.075Se4,Zn0.9In0.075Cu2.1Sn0.925Se4,Toxic,,14269,4529,12057,300,4.94E-05,2.516876688,,0.066786475,110199.3826,19372.04506,4.287175471,0.024223467,,1,TRUE,5,0,49.4,49.4,0.653206433,2.153206433,2.15321E-08,0.711846059,1.805030629,
25355,10.1063/1.4938565,x=0.2,Tl0.2Fe1Co3Sb12,Skutterudite,,3335,188,2220,300,8.39E-05,2.342069763,,0.053167243,60995.54235,19373.31881,4.287204025,0.021836379,,1,TRUE,4,95,83.9,83.9,0.485160332,1.985160332,1.98516E-08,0.363257793,1.97881197,
25346,10.2320/matertrans.m2009199,3,Zn4Sb3,Zintl,Antimonide,17043,4009,14568,300,0.000141133,,0.000576271,0.19931947,28688.05736,19391.52281,4.287611915,,,1,TRUE,2,55,141.133,141.133,0.296216761,1.796216761,1.79622E-08,0.154589908,-0.154589908,
25344,10.1002/aenm.201100460,0.1,Ag0.3294Sn0.1Sb0.5022Te1,Toxic,,21010,5925,17500,300,0.00018445,0.64469481,0.00055565,0.251407829,17031.22355,19392.84531,4.287641533,0.077068536,,1,FALSE,4,12,184.45,184.45,0.203908033,1.703908033,1.70391E-08,0.087058916,0.557635894,
25342,10.1073/pnas.1711725114,Mg3.1W0.1Sb1.5Bi0.49Te0.01,Mg3.1Bi0.49Sb1.5Te0.01W0.1,Toxic,Mg2Si,24314,21294,19701,300,-0.000190248,1.029150867,0.000560231,0.163118389,15902.57841,19393.85675,4.287664183,0.045425892,,1,FALSE,5,16,-190.248,190.248,0.193966665,1.693966665,1.69397E-08,0.080815313,0.948335554,
25338,10.1007/s11664-011-1598-9,Ag0.8Pb22.5SbTe20,Ag0.8Sb1Te20Pb22.5,Toxic,,17055,11174,14584,300,-0.000200745,1.82677761,,0.082884178,14051.70971,19395.94069,4.287710847,0.024571111,,1,FALSE,4,223,-200.745,200.745,0.177185097,1.677185097,1.67719E-08,0.070701954,1.756075656,
25336,10.1063/1.4759370,J,Ba0.15Yb0.27Fe1.9Co2.2Sb12,Skutterudite,,4011,2075,2763,300,6.19E-05,2.240244454,,0.050508538,86899.56412,19400.33613,4.287809254,0.02567788,,1,TRUE,5,0,61.9,61.9,0.586477667,2.086477667,2.08648E-08,0.543941999,1.696302455,
25326,10.2320/jinstmet.69.497,"m=0.2,n=0",Ce0.2Fe1Co3Sb12,Skutterudite,,4644,4295,3410,300,5.06E-05,,,0.088840788,107894.7813,19419.08341,4.288228727,,,1,TRUE,4,0,50.6,50.6,0.646483957,2.146483957,2.14648E-08,0.694783251,-0.694783251,
25318,10.1021/acs.inorgchem.5b02516,Cu5Sn2Te7,Cu5Sn2Te7,Toxic,,15943,8529,13553,300,5.75E-06,15.11462088,,0.000542177,958416.9855,19438.63391,4.288665741,0.005346307,,1,FALSE,3,100,5.75,5.75,0.951639526,2.451639526,2.45164E-08,7.049078891,8.065541989,
25317,10.1016/j.ssc.2015.06.012,Zn4Sb2.9,Zn4Sb2.9,Zintl,Antimonide,17164,5329,14673,300,0.000104195,0.606978672,0.000490857,0.243780621,46081.62462,19442.66013,4.288755684,0.125426231,,1,TRUE,2,54,104.195,104.195,0.407288802,1.907288802,1.90729E-08,0.2636729,0.343305772,
25313,10.1016/j.jallcom.2015.03.117,x=0.03,Ag0.03Sb0.03Pb0.94Se1,Toxic,,15797,9736,13367,300,0.00010655,1.82287131,0.000508538,0.082570557,44696.77859,19459.84494,4.289139375,0.027603117,,1,FALSE,4,0,106.55,106.55,0.399103506,1.899103506,1.8991E-08,0.254651427,1.568219883,
25312,10.3740/mrsk.2010.20.6.326,x=0.2,Co0.8Ni0.2Sb3,,,4516,3666,3282,300,-3.64E-05,6.197846779,,0.006554349,151532.3526,19460.65,4.289157342,0.008425229,,1,TRUE,3,24,-36.4,36.4,0.730670186,2.230670186,2.23067E-08,1.014056103,5.183790676,
25299,10.1021/cm502069n,TiS3,TiS3,Chalcogenide,Chalcogenide,6686,621,5319,300,-0.000647945,3.671803651,3.22E-05,0.002707392,78.10973342,19480.76094,4.289605917,0.01182046,,1,TRUE,2,0,-647.945,647.945,0.003751,1.503751,1.50375E-08,0.000352373,3.671451278,
25298,10.1007/s11664-013-2645-5,Pb1Te0.5Se0.5,Te0.5Pb1Se0.5,Toxic,,72,2488,93,300,-0.0001356,0.84231168,,0.196131402,30864.99162,19483.83256,4.289674389,0.063972255,,1,FALSE,3,0,-135.6,135.6,0.310688177,1.810688177,1.81069E-08,0.167660626,0.674651054,
25289,10.1016/j.intermet.2012.07.027,y=0.02,Mg2.1Ga0.02Si0.024Sn0.056,Mg2Si,,8356,1266,6848,300,0.0001719,2.206289962,0.000504842,0.069067398,19881.40075,19499.61,4.290025925,0.020621212,,1,TRUE,4,4,171.9,171.9,0.227206371,1.727206371,1.72721E-08,0.103017846,2.103272116,
25285,10.1016/j.actamat.2014.04.060,z=0.01,Mg2Si0.54Sn0.4Ge0.05Bi0.01,Mg2Si,Mg2Si,5410,66,4102,300,-0.000190073,1.796192318,0.000562607,0.096649936,16031.53745,19511.15769,4.290283039,0.025307768,,1,FALSE,5,8,-190.073,190.073,0.194259508,1.694259508,1.69426E-08,0.081484754,1.714707564,
25282,10.1063/1.3254219,x=0.05 (Ceramic ref),Sr0.95La0.05Ti1O3,Perovskite,Perovskite,17704,6764,15043,300,-0.000163144,5.555759193,,0.019539024,22102.86601,19519.74281,4.290474091,0.00798832,,1,TRUE,4,0,-163.144,163.144,0.245020403,1.745020403,1.74502E-08,0.115709856,5.440049337,
25281,10.7567/apex.8.111801,perpendicular,LaBiSeSO,Chalcogenide,Chalcogenide,6607,250,5239,300,-8.45E-05,1.637086093,0.000421554,0.077591973,60874.87594,19519.92813,4.290478214,0.034162961,,1,FALSE,5,0,-84.5,84.5,0.48265736,1.98265736,1.98266E-08,0.362082063,1.27500403,
25273,10.1063/1.1713876,Tl54Te46,Tl27Te23,Toxic,,14152,1845,11930,300,0.000118992,,,0.550692313,38137.7551,19529.07688,4.290681715,,,1,FALSE,2,219,118.992,118.992,0.358512016,1.858512016,1.85851E-08,0.212638428,-0.212638428,
25272,10.1007/s11664-013-2931-2,x=0.5,Cu12Sb3.5Te0.5S13,Toxic,,7112,2547,5697,300,9.67E-05,0.854545455,,0.166696155,51219.5122,19531.10294,4.290726769,0.077950872,,1,FALSE,4,0,96.7,96.7,0.434473342,1.934473342,1.93447E-08,0.297248343,0.557297112,
25270,10.1016/j.jallcom.2016.04.140,x=0.5,Cu1.8Se0.5S0.5,Toxic,,7899,9809,6464,300,1.83E-05,2.669461915,9.85E-05,0.005215561,302934.3188,19535.95688,4.290834688,0.090739575,,1,TRUE,3,0,18.3,18.3,0.854055909,2.354055909,2.35406E-08,2.139372969,0.530088946,
25255,10.1007/s11665-016-2063-y,x=16,Ba7.9Ga16.12Sn29.98,,,2374,18565,1513,300,0.000273626,,,0.265934066,6047.109208,19561.49556,4.291402055,,,1,TRUE,3,184,273.626,273.626,0.094529358,1.594529358,1.59453E-08,0.028926879,-0.028926879,
25253,10.1016/j.jallcom.2015.03.117,x=0,PbSe,Toxic,,15795,9736,13367,300,0.000303994,1.60193852,0.000383932,0.071929825,4248.615211,19563.09769,4.291437624,0.027539874,,1,FALSE,2,0,303.994,303.994,0.072756434,1.572756434,1.57276E-08,0.020046111,1.581892409,
25251,10.1039/b914712h,Yb3.6Sm0.4Sb3,Yb3.6Sm0.4Sb3,Antimonide,Antimonide,13438,7722,11225,300,-1.41E-05,3.308705767,,0.014465727,393975.0243,19564.61135,4.291471225,0.098013326,,1,TRUE,3,0,-14.1,14.1,0.885545248,2.385545248,2.38555E-08,2.819535741,0.489170026,
25250,10.1021/ja400069s,Pb0.98Ca0.01Na0.01Se1,Na0.01Ca0.01Pb0.98Se1,Toxic,,202,3503,4876,300,1.93E-05,3.954748547,0.000120813,0.012814628,287532.4347,19570.42994,4.291600367,0.023196218,,1,FALSE,4,0,19.3,19.3,0.846725002,2.346725002,2.34673E-08,2.02427866,1.930469887,
25248,10.1007/s11664-016-4669-0,Ag_open,Ba8Ag5Ge41,Clathrate,,2333,10966,1479,300,-6.99E-05,1.730762688,,0.17160482,76510.48064,19580.809,4.291830631,0.034825688,,1,TRUE,3,230,-69.9,69.9,0.547394129,2.047394129,2.04739E-08,0.469941327,1.260821361,
25243,10.1007/s11664-014-3197-z,Co0.8Fe0.2Sb3,Fe0.2Co0.8Sb3,,,4162,2585,2935,300,5.09E-05,3.341121111,,0.026606999,108052.7375,19588.41794,4.291999362,0.016633212,,1,TRUE,3,23,50.9,50.9,0.644814176,2.144814176,2.14481E-08,0.695259129,2.645861982,
25238,10.2320/jinstmet.74.321,2,Zn4Sb3,Zintl,Antimonide,17116,4306,14635,300,0.000134701,,0.000565157,0.197368421,31398.6014,19600.73319,4.292272317,,,1,TRUE,2,55,134.701,134.701,0.313105365,1.813105365,1.81311E-08,0.170786918,-0.170786918,
25232,10.1016/j.jallcom.2015.01.025,Tb,Tb(Tl3Te2)3,Toxic,,14102,1799,11899,300,5.29E-05,1.062209752,0.000288926,0.082901554,103988.0696,19609.10119,4.292457688,0.116200046,,1,FALSE,3,0,52.9,52.9,0.633791982,2.133791982,2.13379E-08,0.665666727,0.396543025,
25229,10.1063/1.3518043,G1,Ba4Ga8Ge15,Clathrate,,828,2024,447,300,-7.69E-05,1.201818636,,0.086781954,68583.40319,19611.01463,4.292500064,0.055851236,,1,TRUE,3,92,-76.9,76.9,0.515338643,2.015338643,2.01534E-08,0.414656348,0.787162288,
25225,10.1016/j.seta.2019.100604,Bi0.4Sb1.6Te3_340,Bi0.4Sb1.6Te3,Toxic,,26260,21306,21120,300,0.000148928,,,0.229268293,26373.40619,19611.61044,4.292513258,,,1,FALSE,3,28,148.928,148.928,0.276965572,1.776965572,1.77697E-08,0.140593904,-0.140593904,
25221,10.1063/1.3327443,x=0.2,Ca0.2Yb0.8Cd2Sb2,,,6338,2009,5000,300,0.000127171,1.505768854,0.000562722,0.11127563,34525.6949,19615.29131,4.292594762,0.033116517,,1,FALSE,4,0,127.171,127.171,0.334104412,1.834104412,1.8341E-08,0.189971188,1.315797666,
25220,10.1007/s11664-015-3700-1,Bi0.88Na0.12CuSeO,Na0.12Cu1Bi0.88Se1O1,Toxic,,20899,2654,17392,300,0.000157615,0.989160401,0.000595209,0.226982593,23742.30814,19617.01513,4.292632927,0.050365235,,1,FALSE,5,0,157.615,157.615,0.256981804,1.756981804,1.75698E-08,0.12514441,0.864015991,
25214,10.1007/s11664-012-2417-7,Mg3Bi1.7Sb0.3,Mg3Bi1.7Sb0.3,Toxic,,6345,2422,5010,300,7.55E-05,1.798029557,0.000362993,0.076686238,70139.87089,19621.66306,4.292735814,0.031974659,,1,FALSE,3,16,75.5,75.5,0.521595931,2.021595931,2.0216E-08,0.425383433,1.372646124,
25213,10.1016/j.actamat.2005.12.032,x=4,Ba6GaGe24,Clathrate,Clathrate,543,27,244,300,-2.67E-05,2.590361446,0.000146563,0.01356482,208215.3497,19621.971,4.29274263,0.039425123,,1,TRUE,3,111,-26.7,26.7,0.794396626,2.294396626,2.2944E-08,1.433185787,1.157175659,
25204,10.1063/1.1688463,Ca0.2Co4Sb12.46,Ca0.2Co4Sb12.46,Skutterudite,Skutterudite,5357,10019,4061,300,-0.000118822,4.546899841,,0.032608696,38447.45664,19645.02713,4.293252633,0.010093566,,1,TRUE,3,98,-118.822,118.822,0.359037806,1.859037806,1.85904E-08,0.214425826,4.332474015,
25195,10.2320/matertrans.maw200801,x=0.005_PBMed,Al0.005Zn0.995O1,,,27992,3997,22504,300,-5.6E-05,14.49254188,0.000302022,0.006348852,98149.40946,19657.17388,4.293521079,0.003161548,,1,TRUE,3,0,-56,56,0.617078755,2.117078755,2.11708E-08,0.623370089,13.86917179,
25194,10.1557/jmr.2011.153,Sn0.010,In2.99Sn0.01Ru1,Expensive,,19934,2888,16702,300,-0.000171635,2.997149403,,0.054545757,20109.69912,19661.06163,4.293606964,0.015122926,,0,TRUE,3,17,-171.635,171.635,0.227726013,1.727726013,1.72773E-08,0.104232151,2.892917252,
25190,10.1021/ja039885f,CsBi4Te6,Cs(Bi2Te3)2,Toxic,,14787,3476,12584,300,0.000116534,,,0.630769231,39629.62963,19661.82613,4.293623851,,,1,FALSE,3,0,116.534,116.534,0.366189819,1.866189819,1.86619E-08,0.221869234,-0.221869234,
25188,10.1007/s10853-014-8562-z,C,Ba0.16Yb0.14Fe1Co2.9Sb12,Skutterudite,,4260,2975,3040,300,6.09E-05,2.392991071,,0.035771803,89662.38976,19663.26488,4.293655629,0.024117452,,1,TRUE,5,0,60.9,60.9,0.591555364,2.091555364,2.09156E-08,0.562601557,1.830389514,
25185,10.1021/acs.jpcc.6b02678,ref.28,Ba4Ga8Ge15,Clathrate,,2433,12096,1568,300,-0.000115585,0.721881391,0.000625263,0.344976435,40127.37753,19666.23575,4.293721241,0.087615453,,1,TRUE,3,92,-115.585,115.585,0.369197919,1.869197919,1.8692E-08,0.225018032,0.496863359,
25180,10.1021/cm703661g,x=0.3 Bi,Ag0.7Bi1Te20Pb18,Toxic,,27002,581,21706,300,-3.93E-05,,0.000234191,0.024532981,141546.9406,19678.59419,4.29399407,,,1,FALSE,4,204,-39.3,39.3,0.712629875,2.212629875,2.21263E-08,0.939572968,-0.939572968,
25179,10.1016/j.jallcom.2015.01.025,Gd,Gd(Tl3Te2)3,Toxic,,14101,1799,11899,300,6.18E-05,0.955455044,0.000345945,0.113989637,88307.46011,19680.16881,4.294028819,0.112667413,,1,FALSE,3,0,61.8,61.8,0.586983469,2.086983469,2.08698E-08,0.552888628,0.402566416,
25176,10.3390/ma10040328,GTS-Cu15,Cu3Ge340(Te77Se3)17,Toxic,,10721,18757,8770,300,6.31E-05,,0.000343627,0.044290123,86298.60708,19685.21681,4.294140202,,,1,FALSE,4,0,63.1,63.1,0.58044193,2.08044193,2.08044E-08,0.538617722,-0.538617722,
25171,10.1007/s11664-013-2931-2,x=0.1,Cu12Sb3.9Te0.1S13,Toxic,,7111,2547,5697,300,8.81E-05,0.957575758,,0.128409806,58333.33333,19699.1785,4.294448115,0.071698032,,1,FALSE,4,0,88.1,88.1,0.467908386,1.967908386,1.96791E-08,0.344383968,0.61319179,
25168,10.1039/c5ee02423d,Sn1Te1,SnTe,Toxic,,439,7979,4884,300,7.3E-06,8.086956522,4.17E-05,0.017361599,764705.8824,19702.02767,4.294510925,0.017594071,,1,FALSE,2,10,7.3,7.3,0.939008231,2.439008231,2.43901E-08,5.595371824,2.491584698,
25164,10.1021/ic502055z,BaCu5.9SeTe6-ll,Ba1Cu5.9Te6Se1,Toxic,,15945,8560,13559,300,0.000188584,0.746290417,0.000596227,0.327272727,16478.23679,19704.31575,4.294561358,0.065982531,,1,FALSE,4,0,188.584,188.584,0.196769136,1.696769136,1.69677E-08,0.083879291,0.662411126,
25161,10.1103/physrevb.85.165127,Hp08,Ba8Cu7Si39,,,1202,4815,674,300,-4.16E-05,1.087085094,,0.081730769,133908.1768,19710.14344,4.294689785,0.256090205,,1,TRUE,3,242,-41.6,41.6,0.698639302,2.198639302,2.19864E-08,0.883247341,0.203837753,
25152,10.1109/ict.2007.4569461,Co=0.1,Zn3.9Co0.1Sb3,,,5209,9108,3910,300,0.000117242,0.007627119,,0.201144537,39432.55541,19743.15094,4.295416466,-0.209869145,,1,TRUE,3,54,117.242,117.242,0.363961605,1.863961605,1.86396E-08,0.220502308,-0.212875189,
25141,10.1039/c5ta01778e,x=0.001,Gd0.004Zn3.996Sb3,,,17005,2816,14523,300,0.00012061,1.054646755,,0.153920471,37773.60635,19747.45819,4.295511203,0.051872003,,1,TRUE,3,0,120.61,120.61,0.353546104,1.853546104,1.85355E-08,0.210045363,0.844601392,
25140,10.1016/j.jallcom.2016.03.239,CoSb3,CoSb3,Skutterudite,Skutterudite,5303,9804,4016,300,0.000232126,8.174789195,0.000524602,0.008333333,9903.840462,19750.27156,4.295573071,0.005413288,,1,TRUE,2,24,232.126,232.126,0.135188361,1.635188361,1.63519E-08,0.048583934,8.126205261,
25135,10.1002/ejic.201100282,x=0.15,Yb1Mn0.15Cd1.85Sb2,,,6265,925,4955,300,0.000161033,1.465200086,0.000601282,0.167537705,22952.20516,19762.20763,4.295835458,0.032650781,,1,FALSE,4,0,161.033,161.033,0.249520172,1.749520172,1.74952E-08,0.120466038,1.344734048,
25130,10.1016/j.jallcom.2009.04.072,A,Ba8Ga15.27Ge30.57,,,687,1623,333,300,-4.61E-05,1.65463063,0.000244297,0.033096118,120990.2373,19768.99916,4.295984683,0.052512315,,1,TRUE,3,184,-46.1,46.1,0.672055876,2.172055876,2.17206E-08,0.788392668,0.866237962,
25123,10.1063/1.4905243,SSR,MHS,,,22113,10354,18326,300,0.000111065,3.099897351,0.000548593,0.055172414,42841.9253,19796.9365,4.29659799,0.015417254,,1,TRUE,3,0,111.065,111.065,0.383867861,1.883867861,1.88387E-08,0.242125579,2.857771772,
25109,10.15541/jim20140396,Annealed for 48h,In4Se3,Toxic,,14325,5560,12126,300,-0.000422152,0.773939168,,0.068212,1093.243511,19846.06963,4.297674511,0.057490399,,1,TRUE,2,0,-422.152,422.152,0.026272267,1.526272267,1.52627E-08,0.005005762,0.768933406,
25106,10.1007/s11664-015-4221-7,x=0,Ge4SbTe5,Toxic,,16338,10934,13842,300,0.000156633,1.491377692,,0.150168824,24315.37962,19853.76013,4.29784277,0.032359693,,1,FALSE,3,51,156.633,156.633,0.259166522,1.759166522,1.75917E-08,0.128324405,1.363053287,
25097,10.1016/j.jallcom.2015.10.062,Zn0.95Al0.02Ni0.03O,Al0.02Zn0.95Ni0.03O1,,,28047,9764,22540,300,-6.31E-05,18.43328336,0.000330798,0.005877483,87096.77419,19878.19781,4.298377008,0.002477113,,1,TRUE,4,0,-63.1,63.1,0.58044193,2.08044193,2.08044E-08,0.543599343,17.88968402,
25086,10.1007/s11664-015-4301-8,14days,Cu12Sb4S13,Sulfied,,8086,10952,6601,300,6.99E-05,0.875585284,,0.12781667,77760.1247,19901.24581,4.298880264,0.113804322,,1,TRUE,3,0,69.9,69.9,0.547394129,2.047394129,2.04739E-08,0.477616868,0.397968416,
25085,10.1063/1.4963728,Sn0.96Mn0.07Te,Mn0.07Sn0.96Te1,Toxic,,2872,18597,1909,300,2.44E-05,2.599054643,,0.015889445,230832.3245,19903.29038,4.298924879,0.046742951,,1,FALSE,3,10,24.4,24.4,0.810304782,2.310304782,2.3103E-08,1.59987907,0.999175573,
25084,10.1016/j.jallcom.2003.07.016,x=0.1,Ba0.8Sr0.1La0.1Ti1O3,Perovskite,,26556,1484,21362,300,-0.000109493,3.517891874,,0.000153191,43975.32092,19905.77238,4.298979034,0.01355554,,1,TRUE,5,0,-109.493,109.493,0.389105341,1.889105341,1.88911E-08,0.249222041,3.268669833,
25082,10.1016/j.matlet.2012.03.104,Co4Sb11.9S0.1,Co4Sb11.9S0.1,Zintl,,4572,3771,3335,300,0.000105627,9.80570034,,0.018643048,46304.34783,19914.20094,4.299162885,0.004648497,,1,TRUE,3,0,105.627,105.627,0.402291799,1.902291799,1.90229E-08,0.264253143,9.541447197,
25081,10.1016/j.jallcom.2014.11.081,AgSb0.995Sn0.005Se2,Ag1Sn0.005Sb0.995Se2,Toxic,,22738,1808,18737,300,0.000219535,0.756942936,0.000555598,0.219129387,11573.10892,19917.72381,4.299239706,0.063239001,,1,TRUE,4,0,219.535,219.535,0.150688106,1.650688106,1.65069E-08,0.05731078,0.699632156,
25080,10.1039/c3tc31241k,Sb1.5Bi0.5Te3 nanoparticles,Bi0.5Sb1.5Te3,Toxic,,8254,11506,6769,300,0.000190688,0.617472343,0.00058854,0.284749876,16247.36842,19917.80775,4.299241536,0.082511042,,1,FALSE,3,28,190.688,190.688,0.193232323,1.693232323,1.69323E-08,0.082531708,0.534940635,
25078,10.1073/pnas.1711725114,Mg3.1Mo0.1Sb1.5Bi0.49Te0.01,Mg3.1Bi0.49Sb1.5Te0.01Mo0.1,Toxic,Mg2Si,24316,21294,19701,300,-0.00019894,1.096710383,0.00058098,0.163118389,14745.87348,19925.74163,4.299414495,0.043307812,,1,FALSE,5,16,-198.94,198.94,0.179963721,1.679963721,1.67996E-08,0.074317597,1.022392786,
25076,10.1039/b914172c,Sr,Sr(ZnSb)2,Zintl,Antimonide,12882,766,10692,300,0.000170446,1.337784588,,0.071533754,20674.33731,19928.07863,4.299465428,0.035979149,,1,TRUE,3,32,170.446,170.446,0.230072209,1.730072209,1.73007E-08,0.107304289,1.230480299,
25070,10.1007/s11664-012-1908-x,AgSn15Pb3SbTe20,AgSn15SbTe20Pb3,Toxic,,16751,2351,14265,300,5.44E-05,2.259852443,0.000300725,0.039271935,102572.3397,19930.17019,4.299511007,0.027990574,,1,FALSE,5,207,54.4,54.4,0.625649157,2.125649157,2.12565E-08,0.654098422,1.605754021,
25061,10.1007/s11664-015-4301-8,3days,Cu12Sb4S13,Sulfied,,8084,10952,6601,300,7.01E-05,0.856856187,,0.135169661,77681.75999,19944.01606,4.299812615,0.119556823,,1,TRUE,3,0,70.1,70.1,0.54645116,2.04645116,2.04645E-08,0.476915783,0.379940404,
25058,10.1016/j.jallcom.2007.11.086,(a)x=0,CrSb2,Antimonide,Antimonide,12930,1601,10746,300,-8.45E-05,7.106579745,,0.010739256,62298.55384,19951.21475,4.299969343,0.006600515,,1,TRUE,2,16,-84.5,84.5,0.48265736,1.98265736,1.98266E-08,0.370550059,6.736029686,
25057,10.2320/matertrans.maw200918,x=4.0,Cu2Mo3S4,Perovskite,,18965,4005,15907,300,4.84E-05,1.343990249,,0.062836042,115973.4665,19953.513,4.300019368,0.078304966,,1,TRUE,3,0,48.4,48.4,0.658861865,2.158861865,2.15886E-08,0.751112083,0.592878166,
25055,10.1002/adma.201200732,PPMS,GaCuTe2,Toxic,,13695,157,11441,300,0.000368781,8.647108609,,0.008826806,2043.640122,19967.25756,4.30031842,0.005149649,,1,FALSE,3,25,368.781,368.781,0.041621161,1.541621161,1.54162E-08,0.009451557,8.637657052,
25052,10.1515/chem-2015-0074,KTH_12,Fe0.25Co0.75Sb3,,,10786,18777,8849,300,3.88E-05,4.17755611,,0.017150396,145587.4674,19969.833,4.300374433,0.014017406,,1,TRUE,3,23,38.8,38.8,0.715708185,2.215708185,2.21571E-08,0.967738029,3.209818081,
25027,10.1103/physrevb.85.035202,Yb2,Yb(MgBi)2,Toxic,,19113,4807,16023,300,0.000190375,3.681695399,0.000663184,0.070503597,16371.07716,19995.044,4.300922364,0.012368662,,1,FALSE,3,0,190.375,190.375,0.193754421,1.693754421,1.69375E-08,0.083185753,3.598509646,
25021,10.1021/nl3002183,TlPbTe:Si0.02,Tl0.02Si0.02Te1Pb0.98,Toxic,,15858,4147,13442,300,0.000182155,1.325110132,0.000607812,0.143142552,18056.04203,20007.50194,4.301192868,0.036070345,,1,FALSE,4,10,182.155,182.155,0.20798242,1.70798242,1.70798E-08,0.092518207,1.232591925,
25017,10.1063/1.4901460,m=0.10,Tl9Sn0.1Sb0.9Te6,Toxic,,14206,2168,11977,300,8.68E-05,0.690216945,0.000465688,0.250528946,60432.1085,20013.97469,4.301333346,0.134729085,,1,FALSE,4,67,86.8,86.8,0.47318168,1.97318168,1.97318E-08,0.357730588,0.332486357,
25007,10.1016/j.jmat.2015.03.007,Cu0.94Co0.06FeS2,Fe1Co0.06Cu0.94S2,,,15402,18763,13076,300,-0.000187601,0.130871589,2.436100557,0.048908381,16936.79834,20018.6365,4.301434494,0.938698923,,1,TRUE,4,0,-187.601,187.601,0.198443669,1.698443669,1.69844E-08,0.086298594,0.044572995,
25006,10.1088/0022-3727/45/21/215308,"y=2.4,x=3.6",Ba8Zn3.6Ni2.4Ge40,,,1053,3295,581,300,-0.000128782,,,0.281885945,34529.14798,20018.91994,4.301440643,,,1,TRUE,4,236,-128.782,128.782,0.329496464,1.829496464,1.8295E-08,0.189512862,-0.189512862,
24997,10.1007/s10853-012-6959-0,MS_04,Mg2Si,Mg2Si,Mg2Si,8795,2954,7251,300,-0.000327215,12.06203714,,0.002416878,3322.222222,20034.244,4.301772959,0.003704788,,1,TRUE,2,8,-327.215,327.215,0.059557147,1.559557147,1.55956E-08,0.015543586,12.04649355,
24996,10.1039/c5ta01794g,Ti0.1Zr0.9NiSn0.975Ge0.025,Zr0.9Ti0.1Ni1Sn0.975Ge0.025,Half-heusler,,11540,2817,9535,300,-0.000116206,,0.000577849,0.031678763,40553.55781,20035.08744,4.301791242,,,1,TRUE,5,18,-116.206,116.206,0.367226718,1.867226718,1.86723E-08,0.22716806,-0.22716806,
24995,10.1007/s11664-014-3539-x,Tl0.7Fe1.5Co2.5Sb12,Tl0.7Fe1.5Co2.5Sb12,Skutterudite,,4193,2638,2964,300,6.89E-05,2.134007195,,0.062886598,79589.74359,20035.14913,4.301792579,0.027298816,,1,TRUE,4,96,68.9,68.9,0.552133443,2.052133443,2.05213E-08,0.489986324,1.644020871,
24994,10.1021/acs.chemmater.5b04895,Cr1.94Ge2Te6-A,Cr1.94Ge2Te6,Toxic,,15868,7391,13455,300,0.000241353,0.568021761,,0.009044057,9022.510124,20039.58131,4.301888644,0.084943113,,1,FALSE,3,55,241.353,241.353,0.124851617,1.624851617,1.62485E-08,0.04398072,0.524041041,
24992,10.3740/mrsk.2010.20.6.326,x=0.1,Co0.9Ni0.1Sb3,,,4515,3666,3282,300,-7.91E-05,5.510933569,0.000423757,0.032032809,67805.1794,20045.934,4.302026296,0.008758422,,1,TRUE,3,24,-79.1,79.1,0.505657078,2.005657078,2.00566E-08,0.407981814,5.102951755,
24987,10.1016/j.jallcom.2016.10.305,K8Sr16Ga39Ge97,K8Sr16Ga39Ge97,,,2347,18561,1490,300,-6.28E-05,,0.000306925,0.034653748,88292.62861,20053.66144,4.302193679,,,1,TRUE,4,545,-62.8,62.8,0.581945016,2.081945016,2.08195E-08,0.551461194,-0.551461194,
24983,10.1007/s11664-012-2286-0,150 hours annealing,CoSb3,Skutterudite,Skutterudite,4115,2438,2872,300,0.000149436,4.223633131,0.000604072,0.043888695,26809.93261,20060.11881,4.302333501,0.010940522,,1,TRUE,2,24,149.436,149.436,0.275755306,1.775755306,1.77576E-08,0.14282364,4.080809491,
24980,10.1016/j.jallcom.2012.01.150,x=0,CaRuO3,Expensive,,25534,1701,20630,300,3.14E-05,3.397634598,,0.016454849,180981.5996,20064.34881,4.302425069,0.021042854,,0,TRUE,3,0,31.4,31.4,0.762853207,2.262853207,2.26285E-08,1.228604379,2.169030219,
24978,10.1016/j.jallcom.2016.01.207,S1,Zn51.9Sb48.1,,,17488,9797,14893,300,0.000203841,,,0.115929605,14020.61856,20071.41506,4.302577992,,,1,TRUE,2,759,203.841,203.841,0.172518638,1.672518638,1.67252E-08,0.070349238,-0.070349238,
24973,10.1016/j.seta.2019.100604,Bi0.8Sb1.2Te3_400,Bi0.8Sb1.2Te3,Toxic,,26264,21306,21120,300,0.000118418,,,0.243902439,39506.20964,20081.28469,4.302791493,,,1,FALSE,3,28,118.418,118.418,0.360290428,1.860290428,1.86029E-08,0.220479071,-0.220479071,
24972,10.1007/s11664-015-3775-8,x=0.06,Y0.06Te1Pb0.94,Toxic,,15540,2657,13180,300,-2.89E-05,2.63803681,0.000153992,0.021645022,196904.0248,20082.78453,4.302823929,0.035965563,,1,FALSE,3,9,-28.9,28.9,0.779472453,2.279472453,2.27947E-08,1.346511901,1.291524909,
24971,10.1007/s11664-012-2357-2,Ce0.5Yb0.5Fe2Co2Sb12,Yb0.5Ce0.5Fe2Co2Sb12,Skutterudite,,4124,2450,2882,300,0.000168832,1.721134248,0.000623783,0.11503556,21242.60355,20083.87475,4.302847504,0.027718206,,1,TRUE,5,0,168.832,168.832,0.23329576,1.73329576,1.7333E-08,0.110459144,1.610675104,
24964,10.1103/physrevb.87.115206,Si35,Ba8Cu5Si35Ge6,,,1223,4837,687,300,-3.95E-05,0.857145361,,0.08278987,144019.5197,20103.15919,4.303264312,-0.334530979,,1,TRUE,4,230,-39.5,39.5,0.711402261,2.211402261,2.2114E-08,0.955455274,-0.098309913,
24949,10.1007/s11664-010-1444-5,x=0.1,Fe0.2Co0.9Sb3.2,,,5741,11105,4461,300,7.01E-05,2.331983806,,0.037860861,78430.19392,20132.37125,4.30389493,0.024347697,,1,TRUE,3,25,70.1,70.1,0.54645116,2.04645116,2.04645E-08,0.481510684,1.850473122,
24944,10.1016/j.intermet.2011.11.021,x=0.05,Zn12.35Cd0.65Sb10,,,16539,1256,14070,300,0.000148414,,0.000605631,0.244874715,27279.96258,20159.46725,4.304479051,,,1,FALSE,3,180,148.414,148.414,0.278195539,1.778195539,1.7782E-08,0.145527323,-0.145527323,
24941,10.1007/s11664-009-0975-0,Cu4.0Mo6S8,Cu2Mo3S4,Perovskite,,18957,2339,15894,300,4.87E-05,1.33563902,,0.065940471,116530.8498,20163.76456,4.304571618,0.080755026,,1,TRUE,3,0,48.7,48.7,0.657160114,2.157160114,2.15716E-08,0.754127104,0.581511916,
24936,10.1002/zaac.201300325,GaxSnBi2-xTe4_0.07 Ga,Ga0.07Sn1Bi1.93Te4,Toxic,,9694,5668,7938,300,7.69E-05,0.769829645,0.000411463,0.155743652,70529.77342,20173.51094,4.304781488,0.13282288,,1,FALSE,4,37,76.9,76.9,0.515338643,2.015338643,2.01534E-08,0.426424134,0.343405511,
24911,10.1063/1.1688463,Ca0.08Co4Sb12.45,Ca0.08Co4Sb12.45,Skutterudite,Skutterudite,5356,10019,4061,300,-0.000134243,5.526938605,,0.038647343,32550.75991,20204.65188,4.305451372,0.008407381,,1,TRUE,3,98,-134.243,134.243,0.314344035,1.814344035,1.81434E-08,0.177174831,5.349763774,
24907,10.1063/1.3385264,d=0.12,Na0.73Co1O1.88,,Cobaltite,17589,321,14962,300,9.86E-05,1.568375955,,0.104294719,51715.37484,20227.15013,4.305934698,0.035465227,,1,TRUE,3,0,98.6,98.6,0.427414932,1.927414932,1.92741E-08,0.299030957,1.269344998,
24901,10.1016/j.jallcom.2005.11.023,x=0.2,La0.2Fe1Co3Sb12,Skutterudite,,3551,1546,2395,300,6.19E-05,3.716233014,,0.038679245,90702.62839,20242.66863,4.306267766,0.014385954,,1,TRUE,4,95,61.9,61.9,0.586477667,2.086477667,2.08648E-08,0.567747025,3.148485989,
24898,10.1002/aenm.201100460,0.05,Ag0.3477Sn0.05Sb0.5301Te1,Toxic,,21009,5925,17500,300,0.000246247,0.644456742,0.000495114,0.236326357,8611.552483,20250.69675,4.30643997,0.074684633,,1,FALSE,4,12,246.247,246.247,0.11969374,1.61969374,1.61969E-08,0.041844233,0.602612509,
