Repository: suchismitasarker/SKlearn-and-Lolopy-comparison

# SKlearn-and-Lolopy-comparison
SKlearn and Lolopy comparison
lolopy==1.1.1
matminer==0.7.8
matminer.egg==info
matplotlib==3.1.3
numpy==1.18.5
pandas==1.0.1
pymatgen==2019.12.22
python_ternary==1.0.7
scikit_learn==1.1.3
scipy==1.5.2
ternary==0.1

File: Data_Starry_2nd_gen_TC_model_Nov_22.csv (part 19 of 47)
,REFERENCE: doi,NAME,FORMULA,Family,PROPERTY: Material Family,IDENTIFIER: sampleid,IDENTIFIER: paperid,IDENTIFIER: figureid,PROPERTY: Temperature (K),PROPERTY: Seebeck coefficient (V/K),PROPERTY: Thermal conductivity (W*m^(-1)*K^(-1)),PROPERTY: Power factor (W*m^(-1)*K^(-2)),PROPERTY: ZT (-),PROPERTY: Electrical conductivity (S*m^(-1)),PROPERTY: sigma_E_0,PROPERTY: log sigma_E_0,PROPERTY: quality_factor,PROPERTY: log quality_factor,inexpensive,non-toxic,n_elements,electron_count,PROPERTY: Seebeck coefficient (muV/K),|S|(muV/K),,L,L*sigma*T,Electronic thermal conductivity,Lattice thermal conductivity,
24894,10.1109/ict.2005.1519908,x=0.20,Ca0.2Co4Sb12,Skutterudite,Skutterudite,5126,8915,3834,300,-0.000136694,3.496503497,,0.050636125,31647.50958,20250.76394,4.306441411,0.013552219,,1,TRUE,3,96,-136.694,136.694,0.307771839,1.807771839,1.80777E-08,0.17163443,3.324869067,
24887,10.1039/c5ta01266j,x=0.3,Cu0.6Ag1.37Te1,Toxic,,14452,2815,12246,300,-3.75E-05,0.46141908,0.000249741,0.678982501,152906.9622,20254.85356,4.306529108,-0.0755979,,1,FALSE,3,25,-37.5,37.5,0.723774165,2.223774165,2.22377E-08,1.020091657,-0.558672577,
24883,10.1063/1.4961215,x=0.15 AP,Nb1Co1Sn0.85Sb0.15,,,12601,10413,10436,300,-7.94E-05,5.404363131,0.000413147,0.027245921,68231.80415,20263.91088,4.306723267,0.009046695,,1,TRUE,4,18,-79.4,79.4,0.504351033,2.004351033,2.00435E-08,0.410281461,4.99408167,
24868,10.1039/b914712h,Yb3.8La0.2Sb3,Yb3.8La0.2Sb3,Antimonide,Antimonide,13435,7722,11224,300,-1.32E-05,2.98208198,,0.016211006,435486.2946,20274.09505,4.306941478,-0.241730577,,1,TRUE,3,0,-13.2,13.2,0.89244258,2.39244258,2.39244E-08,3.125627863,-0.143545883,
24843,10.1039/c2dt32049e,"Ba8Zn7.69Ge36.76Sn1,55",Ba8Zn7.69Sn1.55Ge36.76,,,654,775,314,300,-6.9E-05,,,0.092328581,80565.1275,20305.44456,4.307612502,,,1,TRUE,4,246,-69,69,0.551657671,2.051657671,2.05166E-08,0.495876186,-0.495876186,
24841,10.1016/j.jallcom.2007.12.065,Yb0.5Fe1.5Co2.5Sb12,Yb0.5Fe1.5Co2.5Sb12,Skutterudite,,3598,1603,2430,300,6.62E-05,0.619166276,0.000363746,0.035432755,84431.92957,20313.65444,4.30778806,0.530761171,,1,TRUE,4,0,66.2,66.2,0.565135556,2.065135556,2.06514E-08,0.523090139,0.096076137,
24839,10.1007/s11664-014-3008-6,x=2,Ga73Fe25Sn2,Heusler,,19919,2566,16683,300,-0.000201539,2.929113924,,0.076435911,14583.33333,20318.88269,4.307899823,0.015836204,,1,TRUE,3,427,-201.539,201.539,0.175976437,1.675976437,1.67598E-08,0.073323969,2.855789955,
24838,10.1007/s11664-016-5219-5,B_x=1.0,Ba8Al16GaSi29,Toxic,,2406,18560,1539,300,-5.24E-05,2.039146301,,0.046412587,108763.3228,20321.76013,4.307961321,0.034289062,,1,TRUE,4,183,-52.4,52.4,0.63652974,2.13652974,2.13653E-08,0.697128221,1.34201808,
24826,10.3938/jkps.60.1735,673K-40Mpa,Zn4Sb3,Zintl,Antimonide,13272,3568,11100,300,7.67E-05,0.951790053,0.000426062,0.156243001,71400.22258,20339.95969,4.308350088,0.088045299,,1,TRUE,2,55,76.7,76.7,0.516227925,2.016227925,2.01623E-08,0.431877368,0.519912685,
24823,10.1063/1.4901460,m=0.03,Tl9Sn0.03Sb0.97Te6,Toxic,,14204,2168,11977,300,9.97E-05,0.709302326,0.000538075,0.275846133,51244.73382,20343.05175,4.308416104,0.109195404,,1,FALSE,4,67,99.7,99.7,0.423381016,1.923381016,1.92338E-08,0.295689445,0.413612881,
24822,10.1016/j.jallcom.2016.06.172,0.06,Na0.02Sr0.0588Te1Pb0.9212,Toxic,,2656,9834,1716,300,3.98E-05,2.775659824,0.000222047,0.029743243,144649,20346.93291,4.308498953,0.025448039,,1,FALSE,4,9,39.8,39.8,0.709564805,2.209564805,2.20956E-08,0.958834018,1.816825806,
24817,10.1088/0022-3727/45/21/215308,"y=0.6,x=6.9",Ba8Zn6.9Ni0.6Ge38.5,,,1046,3295,575,300,-9.41E-05,2.774201885,,0.105100649,55334.02267,20350.24125,4.308569562,0.018490508,,1,TRUE,4,245,-94.1,94.1,0.444321492,1.944321492,1.94432E-08,0.322761389,2.451440496,
24811,10.1007/s10854-016-4582-6,Co3.2Fe0.8Sb12,Fe0.8Co3.2Sb12,Skutterudite,,5899,11817,4631,300,5.81E-05,3.129917485,0.000310931,0.028982456,97661.04723,20355.1935,4.308675235,0.01816661,,1,TRUE,3,95,58.1,58.1,0.606008014,2.106008014,2.10601E-08,0.617024844,2.512892641,
24806,10.1063/1.2803745,x=4,Ba6InGe24,,,772,1950,407,300,-2.93E-05,2.287542786,0.000142373,0.02525137,197252.7473,20368.80206,4.308965488,0.050860076,,1,TRUE,3,111,-29.3,29.3,0.776789245,2.276789245,2.27679E-08,1.347308801,0.940233985,
24804,10.1016/j.actamat.2015.08.040,Cu11.0Co1.0Sb4S13,CoCu11Sb4S13,Skutterudite,,6580,79,5208,300,0.000133898,0.8138253,0.000597639,0.420861367,32958.28414,20370.25281,4.308996419,0.071089723,,1,TRUE,4,0,133.898,133.898,0.315280329,1.815280329,1.81528E-08,0.179485575,0.634339725,
24803,10.1007/s11664-015-4301-8,unannealed,Cu12Sb4S13,Sulfied,,8082,10952,6601,300,7.6E-05,0.88361204,,0.139588233,72265.38414,20370.61456,4.309004131,0.103075403,,1,TRUE,3,0,76,76,0.519352511,2.019352511,2.01935E-08,0.437787855,0.445824185,
24790,10.1002/zaac.201300325,0.07 Ga,Ga0.07Sn0.93Bi2Te4,Toxic,,9683,5668,7930,300,8.95E-05,0.778781038,0.000474669,0.179586605,59253.8014,20410.92775,4.309862745,0.105947539,,1,FALSE,4,37,89.5,89.5,0.462295157,1.962295157,1.9623E-08,0.348820343,0.429960695,
24771,10.1016/j.intermet.2011.11.021,x=0.40,Zn7.8Cd5.2Sb10,,,16543,1256,14070,300,0.000162575,,0.000625393,0.204646925,23286.01472,20424.54494,4.310152389,,,1,FALSE,3,180,162.575,162.575,0.246225223,1.746225223,1.74623E-08,0.121987879,-0.121987879,
24764,10.1063/1.2538036,"773K,Argon",CoSb3,Skutterudite,Skutterudite,3928,1938,2677,300,3.74E-05,3.750750751,,0.021703322,154836.2202,20439.37803,4.310467676,0.016998459,,1,TRUE,2,24,37.4,37.4,0.724398377,2.224398377,2.2244E-08,1.033252311,2.71749844,
24757,10.1002/pssa.200925491,x=0,Ca0.1Co4Sb12,Skutterudite,Skutterudite,4700,4515,3449,300,-0.000133065,5.629990775,0.000673576,0.036279526,33446.32768,20458.57144,4.310875305,0.008360177,,1,TRUE,3,96,-133.065,133.065,0.317552516,1.817552516,1.81755E-08,0.182371371,5.447619404,
24751,10.1063/1.4948651,Perpendicular,Ca1Mg2Bi1.98,Toxic,,6422,6959,5090,300,0.000256901,2.827211428,0.0005,0.061494889,7684.478372,20460.32844,4.310912601,0.016329094,,1,FALSE,3,15,256.901,256.901,0.109190219,1.609190219,1.60919E-08,0.037097362,2.790114066,
24748,10.1007/s11664-011-1531-2,x=2.5,Mn31.5Al32Cr2.5Si34,,,17650,11146,15004,300,0.000185985,9.52,,0.01972103,17648.4724,20464.71938,4.311005794,0.004833077,,1,TRUE,4,467,185.985,185.985,0.201227541,1.701227541,1.70123E-08,0.090072202,9.429927798,
24740,10.1063/1.4901460,n=0.10,Tl9Sb0.9Te6Pb0.1,Toxic,,14210,2168,11978,300,6.9E-05,0.911738776,0.000381906,0.15994219,81192.72297,20473.114,4.311183905,0.11322001,,1,FALSE,4,67,69,69,0.551657671,2.051657671,2.05166E-08,0.499739019,0.411999757,
24727,10.1016/j.jallcom.2016.06.172,0.08,Na0.02Sr0.0784Te1Pb0.9016,Toxic,,2657,9834,1716,300,4.32E-05,1.043306387,0.00023622,0.02048718,134113,20503.8105,4.311834579,0.349531918,,1,FALSE,4,9,43.2,43.2,0.689069052,2.189069052,2.18907E-08,0.880747853,0.162558534,
24722,10.1007/s11664-014-3008-6,x=1,Ga74Fe25Sn,Heusler,,19918,2566,16683,300,-0.000254569,3.220745429,,0.060135018,7916.666667,20513.24394,4.312034345,0.014353531,,1,TRUE,3,426,-254.569,254.569,0.111407532,1.611407532,1.61141E-08,0.038270929,3.1824745,
24711,10.1088/0022-3727/45/21/215308,"y=0.4,x=7.0",Ba8Zn7Ni0.4Ge38.6,,,1044,3295,575,300,-9.86E-05,3.240357108,,0.106862932,52482.75462,20528.21694,4.312351229,0.015564896,,1,TRUE,4,244,-98.6,98.6,0.427414932,1.927414932,1.92741E-08,0.303468135,2.936888973,
24704,10.1002/zaac.201300325,InxSnBi2-xTe4_0.03 In,In0.03Sn1Bi1.97Te4,Toxic,,9688,5668,7938,300,0.000107438,0.67064634,0.000534544,0.227690447,46638.56813,20546.25369,4.312732646,0.112210615,,1,FALSE,4,37,107.438,107.438,0.396059964,1.896059964,1.89606E-08,0.265288565,0.405357775,
24703,10.1109/ICT.2006.331322,"x=0.0,y=0",CoSb3,Skutterudite,Skutterudite,5177,9026,3877,300,0.000175765,8.108576791,,0.022857143,20007.60298,20549.09,4.312792594,0.005716048,,1,TRUE,2,24,175.765,175.765,0.219760817,1.719760817,1.71976E-08,0.103224875,8.005351916,
24699,10.1109/ict.2005.1519908,x=0,CoSb3,Skutterudite,Skutterudite,5122,8915,3834,300,0.000147581,6.713286713,,0.030433388,28095.25415,20551.682,4.312847371,0.006971548,,1,TRUE,2,24,147.581,147.581,0.280200461,1.780200461,1.7802E-08,0.150045553,6.56324116,
24693,10.2320/matertrans.m2009199,2,Zn4Sb3,Zintl,Antimonide,17042,4009,14568,300,0.000138981,,0.000559322,0.19916696,31251.93038,20571.06575,4.313256792,,,1,TRUE,2,55,138.981,138.981,0.301763383,1.801763383,1.80176E-08,0.168925751,-0.168925751,
24683,10.1016/j.jallcom.2011.03.182,1.0Sn,Tl9SnTe6,Toxic,,16210,9623,13726,300,3.62E-05,1.568294375,,0.047774481,161179.755,20599.13803,4.313849048,0.102299166,,1,FALSE,3,67,36.2,36.2,0.731931048,2.231931048,2.23193E-08,1.079226299,0.489068076,
24670,10.1016/j.actamat.2014.04.036,x=0.4,Ge0.6Te0.5Pb0.4Se0.5,Toxic,PbTe,15162,64,12855,300,0.000220267,0.689552456,,0.257822764,11882.46045,20626.54106,4.314426406,0.07261328,,1,FALSE,4,0,220.267,220.267,0.149740206,1.649740206,1.64974E-08,0.058808918,0.630743538,
24669,10.1103/physrevb.87.115206,Si13,Ba8Cu5Si13Ge28,,,1220,4837,687,300,-6.04E-05,1.050375726,,0.12344372,94926.54408,20627.1485,4.314439195,0.104713159,,1,TRUE,4,230,-60.4,60.4,0.594110675,2.094110675,2.09411E-08,0.596360068,0.454015658,
24653,10.1007/s11664-012-2286-0,50 hours annelaing,CoSb3,Skutterudite,Skutterudite,4113,2438,2872,300,0.000163664,4.186976893,0.000624302,0.046037954,23248.04926,20659.936,4.315128972,0.011310954,,1,TRUE,2,24,163.664,163.664,0.243924494,1.743924494,1.74392E-08,0.121628528,4.065348365,
24647,10.1007/s11664-015-4301-8,7days,Cu12Sb4S13,Sulfied,,8085,10952,6601,300,7.24E-05,0.859531773,,0.144177854,77600.86567,20665.7215,4.315250572,0.121732216,,1,TRUE,3,0,72.4,72.4,0.53572306,2.03572306,2.03572E-08,0.473921615,0.385610158,
24641,10.1016/j.actamat.2012.09.035,"Ti1.031S2,Out",Ti1.031S2,Chalcogenide,Titanium disulfide (TiS2),6531,52,5197,300,-3.54E-05,2.299945852,0.00022013,0.026749035,165282.2521,20672.33066,4.315389443,0.040071234,,1,TRUE,2,0,-35.4,35.4,0.736996295,2.236996295,2.237E-08,1.109207357,1.190738495,
24638,10.1063/1.3327443,x=0.6,Ca0.6Yb0.4Cd2Sb2,,,6335,2009,5000,300,0.000160508,1.372825187,0.000618911,0.131505721,24174.60778,20682.98313,4.315613178,0.036870753,,1,FALSE,4,0,160.508,160.508,0.250652025,1.750652025,1.75065E-08,0.126963978,1.245861209,
24632,10.1063/1.4948651,x=0,Ca1Mg2Bi1.98,Toxic,,6418,6959,5083,300,0.00025689,2.844698297,0.000507263,0.054545455,7772.619919,20691.77538,4.315797755,0.016413404,,1,FALSE,3,15,256.89,256.89,0.109200573,1.609200573,1.6092E-08,0.037523113,2.807175184,
24624,10.1016/j.jallcom.2014.11.081,AgSb0.98Sn0.02Se2,Ag1Sn0.02Sb0.98Se2,Toxic,,22740,1808,18737,300,0.000210632,0.677297236,0.000580357,0.263747343,13356.06649,20708.33444,4.31614517,0.075255376,,1,TRUE,4,0,210.632,210.632,0.162708812,1.662708812,1.66271E-08,0.066621748,0.610675488,
24618,10.1007/s11664-015-4325-0,x=0.20,Fe1Sn0.2Sb2Te0.8,Toxic,,16407,10988,13910,300,5.17E-05,2.340920311,,0.067408152,112517.9856,20714.59288,4.316276402,0.028923104,,1,FALSE,4,23,51.7,51.7,0.640382481,2.140382481,2.14038E-08,0.722494575,1.618425736,
24603,10.1039/c2dt32049e,Ba8Zn7.57Ge38.08Sn0.35,Ba8Zn7.57Sn0.35Ge38.08,,,649,775,312,300,-4.34E-05,0.495652174,,0.04554077,135102.0307,20743.88575,4.316890112,-0.109199908,,1,TRUE,4,245,-43.4,43.4,0.687882025,2.187882025,2.18788E-08,0.886761914,-0.39110974,
24599,10.1016/j.jallcom.2011.03.182,1.9Sn,Tl8.1Sn1.9Te6,Toxic,,16213,9623,13726,300,4.34E-05,0.851357016,,0.101780415,135121.0375,20760.53025,4.317238442,-0.684827142,,1,FALSE,3,67,43.4,43.4,0.687882025,2.187882025,2.18788E-08,0.886886667,-0.035529651,
24584,10.1143/jpsj.80.044704,x=0.1,La1Fe1P1O0.9F0.1,,,25728,3622,20755,300,-7.34E-05,2.881468359,8.81E-05,0.00910756,76745.37407,20782.54431,4.317698715,0.019235147,,1,TRUE,5,0,-73.4,73.4,0.531124607,2.031124607,2.03112E-08,0.467638253,2.413830106,
24583,10.1063/1.2768040,x=4,Ba6AlGe24,,,757,1946,398,300,-2.55E-05,2.641474842,0.000139254,0.015176152,230929.2649,20786.15216,4.317774102,0.046586797,,1,TRUE,3,111,-25.5,25.5,0.802657175,2.302657175,2.30266E-08,1.595252786,1.046222056,
24580,10.1063/1.4872250,x=0.05,Cd0.05In0.95Cu1Te2,Toxic,,14193,2145,11968,300,0.000151848,4.694736842,0.000622262,0.041214579,26996.80199,20801.70713,4.318098977,0.010172781,,1,FALSE,4,25,151.848,151.848,0.270080698,1.770080698,1.77008E-08,0.143359554,4.551377288,
24575,10.1002/pssa.201228397,Ge8Sb2Te11 225c,Ge8Sb2Te11,Toxic,,10036,15262,8177,300,0.000248053,0.614748885,0.000534736,0.261718682,8663.824937,20807.43525,4.318218552,0.080735635,,1,FALSE,3,108,248.053,248.053,0.117844664,1.617844664,1.61784E-08,0.042050169,0.572698716,
24574,10.1021/cm901668h,m=35,LaAgTe37Pb35,Toxic,,27097,589,21798,300,-2.26E-05,3.238269217,0.000135194,0.009158789,260841.6131,20807.5015,4.318219935,0.033920577,,1,FALSE,4,375,-22.6,22.6,0.822976538,2.322976538,2.32298E-08,1.817786842,1.420482375,
24571,10.1007/s11664-012-2286-0,100 hours annealing,CoSb3,Skutterudite,Skutterudite,4114,2438,2872,300,0.000149336,4.213165925,0.000625738,0.044567887,27849.02341,20812.48144,4.318323864,0.011395135,,1,TRUE,2,24,149.336,149.336,0.275993128,1.775993128,1.77599E-08,0.148379023,4.064786902,
24569,10.1063/1.3327443,x=0.5,Ca0.5Yb0.5Cd2Sb2,,,6336,2009,5000,300,0.000148228,1.277890429,0.000618168,0.137585388,28228.66057,20813.46438,4.318344374,0.040984436,,1,FALSE,4,0,148.228,148.228,0.278641969,1.778641969,1.77864E-08,0.150626041,1.127264388,
24566,10.1016/j.jssc.2005.10.029,La0.6Co3.6Ni0.4Sb12,La0.6Co3.6Ni0.4Sb12,Skutterudite,,4353,3365,3123,300,-0.000110723,3.106382979,,0.074514067,45277.77778,20828.75413,4.318663293,0.016262424,,1,TRUE,4,98,-110.723,110.723,0.38500128,1.88500128,1.885E-08,0.256046007,2.850336972,
24559,10.1002/adfm.200500043,x-1,Ca(ZnSb)2,Zintl,Zintl,5861,126,4598,300,0.000116365,2.57088971,,0.079361615,42093.6414,20838.9375,4.318875572,0.019851316,,1,TRUE,3,32,116.365,116.365,0.366723709,1.866723709,1.86672E-08,0.235731595,2.335158115,
24557,10.1039/c2jm30906h,x=0.015,Zn3.94Ge0.06Sb3,,,16995,2745,14519,300,0.00012059,0.85512748,0.000897433,0.308542714,39878.93074,20842.86488,4.318957413,0.072886493,,1,TRUE,3,54,120.59,120.59,0.353607066,1.853607066,1.85361E-08,0.221759603,0.633367877,
24556,10.1088/0022-3727/45/21/215308,"y=0.8,x=6.4",Ba8Zn6.4Ni0.8Ge38.8,,,1040,3295,575,300,-8.39E-05,3.698789533,,0.115885466,65599.48542,20843.53675,4.318971412,0.01404704,,1,TRUE,4,243,-83.9,83.9,0.485160332,1.985160332,1.98516E-08,0.390676489,3.308113044,
24554,10.1063/1.4759370,B,Ba0.26Yb0.1Fe0.9Co2.8Sb12,Skutterudite,,4003,2075,2759,300,6.76E-05,2.23115338,,0.06707402,84583.29826,20850.86525,4.319124082,0.027344353,,1,TRUE,5,0,67.6,67.6,0.558355948,2.058355948,2.05836E-08,0.522307605,1.708845775,
24546,10.1039/c4ra06042c,Pb0.32Mn0.04Sn0.64Te1,Mn0.04Sn0.64Te1Pb0.32,Toxic,,198,5098,4838,300,1.88E-05,3.786677559,,0.012903226,314389.1403,20862.43914,4.319365083,0.030659375,,1,FALSE,4,10,18.8,18.8,0.850382555,2.350382555,2.35038E-08,2.216804253,1.569873306,
24545,10.1021/cm803519p,x=3,NaSn3Sb(Te4Pb3)5,Toxic,,27025,586,21785,300,0.000100974,1.395226104,0.000636765,0.153390489,51660.77575,20871.26925,4.319548861,0.042286966,,1,FALSE,5,198,100.974,100.974,0.418756565,1.918756565,1.91876E-08,0.297373358,1.097852746,
24543,10.1063/1.4901460,x=0.15,Tl9Sn0.15Bi0.85Te6,Toxic,,14198,2168,11975,300,0.000102548,0.744277091,0.000541582,0.251757329,50578.82435,20873.31281,4.319591382,0.101992817,,1,FALSE,4,67,102.548,102.548,0.413112848,1.913112848,1.91311E-08,0.290288996,0.453988095,
24538,10.1007/s11664-015-4227-1,x=0.025par,Bi0.025Te3As1.975,Toxic,,16349,10935,13843,300,0.000115238,1.012009238,,0.166129032,42786.17595,20875.21794,4.319631018,0.059983874,,1,FALSE,3,28,115.238,115.238,0.370303983,1.870303983,1.8703E-08,0.240069466,0.771939772,
24537,10.1016/j.matlet.2005.12.074,x=0.5,La0.5Fe4Sb12,Skutterudite,,4542,3750,3309,300,4.04E-05,2.928958459,,0.030273431,146184.3409,20880.38594,4.319738522,0.024154954,,1,TRUE,3,93,40.4,40.4,0.705904117,2.205904117,2.2059E-08,0.967405918,1.961552541,
24527,10.1016/j.matchemphys.2014.06.054,Cu2Zn0.025Sn0.975Se3,Zn0.025Cu2Sn0.975Se3,Toxic,,13991,3731,11778,300,4.53E-05,2.588808979,,0.042856613,130132.1569,20906.71231,4.320285743,0.027250684,,1,TRUE,4,0,45.3,45.3,0.676706763,2.176706763,2.17671E-08,0.849778638,1.739030341,
24526,10.1016/j.jallcom.2016.06.172,0.02,Na0.02Sr0.0196Te1Pb0.9604,Toxic,,2654,9834,1716,300,2.62E-05,3.863636364,0.000151181,0.011199089,226072,20909.68363,4.320347462,0.020673309,,1,FALSE,4,9,26.2,26.2,0.797828139,2.297828139,2.29783E-08,1.558423809,2.305212555,
24519,10.1007/s11664-009-0735-1,Mg2Si0.6Ge0.4Bi0.02,Mg2Si0.6Ge0.4Bi0.02,Mg2Si,Mg2Si,9988,11070,8151,300,-8.27E-05,2.943060498,,0.047185993,67060.44693,20916.077,4.320480232,0.01834712,,1,FALSE,4,8,-82.7,82.7,0.490205281,1.990205281,1.99021E-08,0.400392167,2.542668331,
24510,10.1039/c2dt32049e,Ba8Zn7.57Ge37.84Sn0.59,Ba8Zn7.57Sn0.59Ge37.84,,,650,775,312,300,-4.84E-05,0.367631005,,0.063293976,121624.738,20933.00941,4.320831669,-0.104448053,,1,TRUE,4,245,-48.4,48.4,0.658861865,2.158861865,2.15886E-08,0.787713026,-0.420082021,
24506,10.1002/pssa.201228102,sample4,Si0.8Ge0.2,,,21184,4521,17652,300,0.000127706,1.530916528,0.185193,0.082171756,36612.09066,20941.46581,4.321007077,0.034981575,,1,TRUE,2,4,127.706,127.706,0.332567047,1.832567047,1.83257E-08,0.201282333,1.329634195,
24501,10.1088/0953-8984/20/25/255233,x=0.05,V1Ga0.95Fe2Ge0.05,Heusler,,20511,3202,17129,300,1.13E-05,15.33898305,,0.000873083,525689.9572,20945.7006,4.321094891,0.004055321,,1,TRUE,4,24,11.3,11.3,0.907180543,2.407180543,2.40718E-08,3.796291911,11.54269114,
24497,10.1103/physrevb.87.115206,Si25,Ba8Cu5Si25Ge16,,,1222,4837,687,300,-4.97E-05,0.787547376,,0.10548827,118651.7639,20958.40809,4.321358293,-13.09007256,,1,TRUE,4,230,-49.7,49.7,0.651519289,2.151519289,2.15152E-08,0.765844676,0.0217027,
24496,10.1063/1.4948651,Parallel,Ca1Mg2Bi1.98,Toxic,,6423,6959,5090,300,0.00024,2.570313193,0.000516667,0.05222096,9587.301587,20960.72863,4.321406375,0.018492001,,1,FALSE,3,15,240,240,0.126316386,1.626316386,1.62632E-08,0.046775957,2.523537236,
24491,10.1063/1.4979816,Ti0.95Mn0.05NiSn,Ti0.93Mn0.04Ni1.016Sn1.01,Half-heusler,Half-Heusler,20846,21245,17356,300,-0.000215488,5.893426869,0.000691427,0.052040816,12777.88455,20972.4225,4.321648598,0.008010955,,1,TRUE,4,18,-215.488,215.488,0.156038084,1.656038084,1.65604E-08,0.06348199,5.829944879,
24490,10.2320/jinstmet.74.321,1,Zn4Sb3,Zintl,Antimonide,17115,4306,14635,300,0.000148393,,0.000612398,0.207236842,28394.78703,20977.55669,4.321754903,,,1,TRUE,2,55,148.393,148.393,0.278245907,1.778245907,1.77825E-08,0.151478741,-0.151478741,
24483,10.1007/s11664-016-5219-5,Ba8Al15Si31,Ba8Al15Si31,Clathrate,,2407,18560,1539,300,-5.14E-05,1.936055144,,0.046412587,114756.6278,20991.80769,4.322049839,0.039798208,,1,TRUE,3,185,-51.4,51.4,0.642040786,2.142040786,2.14204E-08,0.737440132,1.198615012,
24474,10.1021/cm061483u,open circle,Ba8Al14Si31,,,605,574,276,300,-3.68E-05,,,0.038976378,161775.459,21012.82644,4.322484473,,,1,TRUE,3,182,-36.8,36.8,0.728154972,2.228154972,2.22815E-08,1.08138238,-1.08138238,
24471,10.1016/j.jallcom.2015.04.190,Mg2Si0.777Ge0.2Bi0.023,Mg2Si0.777Ge0.2Bi0.023,Mg2Si,Mg2Si,8421,1816,6902,300,-0.00010086,3.080675136,,0.051125657,52096.94109,21014.91606,4.32252766,0.016825757,,1,FALSE,4,8,-100.86,100.86,0.419168304,1.919168304,1.91917E-08,0.299948394,2.780726742,
24467,10.1063/1.4861157,x=0.4,Tl0.4Fe2.5Ni1.5Sb12,Skutterudite,,4031,2130,2773,300,0.000111929,1.988040927,,0.064925373,44970.24264,21016.433,4.322559008,0.026948578,,1,TRUE,4,96,111.929,111.929,0.381019329,1.881019329,1.88102E-08,0.253769687,1.73427124,
24466,10.1039/c6qi00162a,Ag0.1-SPS,In1Cu0.88Ag0.1Te2,Toxic,,15948,8566,13580,300,0.000211002,2.882909972,0.000607806,0.05625,13497.06181,21017.80563,4.322587371,0.01661564,,1,FALSE,4,24,211.002,211.002,0.162190654,1.662190654,1.66219E-08,0.06730407,2.815605902,
24465,10.1002/aenm.201300937,RM x=21,AgSbTe20Pb21,Toxic,,21056,5932,17535,300,-0.000295726,1.223656644,,0.115632162,5025.240061,21019.55844,4.322623588,0.039002521,,1,FALSE,4,219,-295.726,295.726,0.078131493,1.578131493,1.57813E-08,0.023791469,1.199865175,
24453,10.1007/s11664-012-2265-5,Ba0.3In0.2FeCo3Sb11.7Ge0.3,Ba0.3In0.2Fe1Co3Ge0.3Sb11.7,Zintl,,4108,2432,2865,300,7.91E-05,1.961209964,0.000458145,0.067386739,71153.78555,21040.42325,4.323054472,0.030661265,,1,TRUE,6,95,79.1,79.1,0.505657078,2.005657078,2.00566E-08,0.428130281,1.533079683,
24449,10.2320/matertrans.e-m2009803,Tl5Te3,Tl5Te3,Toxic,,14987,4001,12690,300,1.82E-05,3.516801604,8.36E-05,0.006642717,328389.7994,21042.78748,4.323103269,0.041029751,,1,FALSE,2,33,18.2,18.2,0.854792481,2.354792481,2.35479E-08,2.319869491,1.196932113,
24443,10.2320/matertrans.e-m2009803,TlTe,TlTe,Toxic,,14986,4001,12690,300,3.58E-05,4.022364259,0.000250306,0.019089503,166578.7016,21061.43788,4.323488017,0.016383121,,1,FALSE,2,9,35.8,35.8,0.734459305,2.234459305,2.23446E-08,1.11663999,2.905724269,
24430,10.1039/b916346h,x=1,Eu(CdSb)2,Toxic,Antimonide,12887,769,10694,300,0.00022648,1.419875776,0.000569333,0.116721311,11289.19258,21074.29788,4.323753114,0.034363589,,1,FALSE,3,0,226.48,226.48,0.141931066,1.641931066,1.64193E-08,0.055608228,1.364267548,
24421,10.1007/s13391-014-4148-9,binary,Mg2.04Si1,Mg2Si,,8319,827,6820,300,-0.000580568,7.281112471,6.01E-05,0.007738607,184.7560838,21083.24175,4.323937389,0.006451423,,1,TRUE,2,8,-580.568,580.568,0.006705035,1.506705035,1.50671E-08,0.000835119,7.280277352,
24413,10.1016/j.actamat.2010.04.007,y=1.38,Ag0.62Sb1.38Te2.26,Toxic,,13629,37,11382,300,4.09E-05,0.65530361,0.000254497,0.007186947,145754.386,21102.412,4.324332098,-0.136923315,,1,FALSE,3,26,40.9,40.9,0.702867975,2.202867975,2.20287E-08,0.963233007,-0.307929397,
24411,10.1063/1.4759370,H,Ba0.28Yb0.47Fe1.4Co2.6Sb12,Skutterudite,,4009,2075,2761,300,7.52E-05,2.203901857,,0.062354476,75813.73728,21103.46269,4.324353721,0.027055663,,1,TRUE,5,0,75.2,75.2,0.522946632,2.022946632,2.02295E-08,0.460101433,1.743800424,
24410,10.1557/jmr.2007.0031,"2mass%,1hrMG",Co0.92Ni0.08Sb2.96Te0.04,Toxic,,4238,2875,3012,300,-0.00010714,1.860841424,,0.100517366,48114.24091,21112.90538,4.324548001,0.029588776,,1,FALSE,4,24,-107.14,107.14,0.397078736,1.897078736,1.89708E-08,0.27382951,1.587011914,
24393,10.1016/j.jallcom.2013.11.049,Cu3SbSe4,Cu3SbSe4,Toxic,,16735,1763,14254,300,0.000343018,2.667702482,0.00034466,0.042253521,2919.355291,21150.6345,4.3253234,0.017750564,,1,TRUE,3,0,343.018,343.018,0.051971919,1.551971919,1.55197E-08,0.013592272,2.65411021,
24390,10.1103/physrevb.87.115206,Si3,Ba8Cu5Si3Ge38,,,1217,4837,687,300,-5.56E-05,0.702561069,,0.151105277,106383.218,21156.54453,4.325444736,7.127564418,0.852941151,1,TRUE,4,230,-55.6,55.6,0.619210286,2.119210286,2.11921E-08,0.67634523,0.026215839,
24387,10.1063/1.4938474,Fe0.50Co0.50Ga2.65Ge0.35,Ga2.65Fe0.5Co0.5Ge0.35,,,19904,2204,16665,300,-4.68E-05,2.743362832,0.000299115,0.033540373,127588.8978,21167.65913,4.325672833,0.025019839,,1,TRUE,4,17,-46.8,46.8,0.668012578,2.168012578,2.16801E-08,0.829843006,1.913519826,
24375,10.1039/c3ee43438a,0.04,Sr0.04Pb0.96Se1,Toxic,,27524,869,22102,300,3.88E-05,2.501474926,,0.019597135,154761.9048,21204.64919,4.326431092,0.032935351,,1,FALSE,3,0,38.8,38.8,0.715708185,2.215708185,2.21571E-08,1.028721657,1.472753269,
24371,10.1016/j.jallcom.2016.06.047,x=0.07,Nb0.07Cr0.93Si2,,,22290,9826,18442,300,9.59E-05,5.253357785,0.000543986,0.030687907,56295.77525,21206.80381,4.326475219,0.009588958,,1,TRUE,3,13,95.9,95.9,0.437480066,1.937480066,1.93748E-08,0.327215827,4.926141958,
24368,10.1007/s11664-015-4325-0,x=0.10,Fe1Sn0.1Sb2Te0.9,Toxic,,16405,10988,13910,300,7.89E-05,2.935411022,,0.048069818,71942.44604,21213.7825,4.326618112,0.018919518,,1,FALSE,4,23,78.9,78.9,0.506529652,2.006529652,2.00653E-08,0.433063954,2.502347068,
24366,10.1016/j.physb.2010.09.034,NBH2,Bi0.5Sb1.5Te3,Toxic,,5551,4439,4262,300,0.000167818,0.847579692,,0.27286752,22720.77187,21222.67925,4.32680021,0.064499054,,1,FALSE,3,28,167.818,167.818,0.235344026,1.735344026,1.73534E-08,0.118285067,0.729294625,
24364,10.1063/1.3385264,d=0.14,Na0.73Co1O1.86,,Cobaltite,17590,321,14962,300,0.000107635,1.631531197,,0.111900529,48051.94805,21224.43331,4.326836104,0.034742169,,1,TRUE,3,0,107.635,107.635,0.395387916,1.895387916,1.89539E-08,0.273231245,1.358299952,
24358,10.1016/j.actamat.2010.04.007,y=1.29,Ag0.71Sb1.29Te2.26,Toxic,,13626,37,11382,300,9.91E-05,1.20506199,0.000563549,0.256435003,53894.73684,21238.90406,4.327132103,0.05285733,,1,FALSE,3,27,99.1,99.1,0.425576591,1.925576591,1.92558E-08,0.311335331,0.893726659,
24352,10.2320/matertrans.47.1938,Ag8.92Tl0.94Te5.15,Tl0.94Ag8.92Te5.15,Toxic,,14944,3976,12646,300,0.000482298,0.203966006,2.47E-05,0.035293501,582.2588366,21241.55213,4.327186248,0.235003112,,1,FALSE,3,122,482.298,482.298,0.015642849,1.515642849,1.51564E-08,0.002647489,0.201318517,
24348,10.1007/s11664-015-4301-8,1day,Cu12Sb4S13,Sulfied,,8083,10952,6601,300,7.54E-05,0.867558528,,0.14988242,76070.41859,21246.79272,4.327293381,0.11832099,,1,TRUE,3,0,75.4,75.4,0.522045777,2.022045777,2.02205E-08,0.461453606,0.406104922,
24342,10.1021/ja400069s,Pb0.95Ba0.04Na0.01Se1,Ba0.04Na0.01Pb0.95Se1,Toxic,,393,3503,4876,300,3.13E-05,2.624095514,0.000194384,0.032071269,192286.2454,21265.76619,4.327681035,0.037279138,,1,FALSE,4,0,31.3,31.3,0.763511123,2.263511123,2.26351E-08,1.305726166,1.318369348,
24337,10.1002/adma.201004200,Na0.0025Pb0.9975Se1,Na0.0025Pb0.9975Se1,Toxic,,127,6006,80,300,7.88E-05,2.156641871,,0.063658723,72260.34252,21273.42056,4.327837326,0.027600623,,1,FALSE,3,0,78.8,78.8,0.506966504,2.006966504,2.00697E-08,0.435072261,1.72156961,
24336,10.1016/j.jallcom.2007.12.065,Ce0.4Yb0.1Fe1.5Co2.5Sb12,Yb0.1Ce0.4Fe1.5Co2.5Sb12,Skutterudite,,3601,1603,2430,300,9.59E-05,2.925266904,0.000511869,0.056830458,56405.69395,21273.818,4.327845439,0.018240551,,1,TRUE,5,0,95.9,95.9,0.437480066,1.937480066,1.93748E-08,0.327854723,2.597412181,
24334,10.1038/ncomms13828,0.03,Sb0.02Pb0.97Se1,Toxic,,2597,18576,1684,300,-6.45E-05,1.13565588,,0.093360752,90983.04816,21275.48203,4.327879409,0.085050223,,1,FALSE,3,0,-64.5,64.5,0.5734787,2.0734787,2.07348E-08,0.565954237,0.569701643,
24327,10.1002/pssa.201329185,x=0.005,Mg2Si0.5895Sn0.41Sb0.005,Mg2Si,Mg2Si,9304,4528,7652,300,-0.000191345,2.046781549,,0.099043409,17227.75523,21284.782,4.328069206,0.024163745,,1,TRUE,4,8,-191.345,191.345,0.192140988,1.692140988,1.69214E-08,0.087455372,1.959326177,
24312,10.1007/s11664-015-3775-8,x=0.015,Y0.015Te1Pb0.985,Toxic,,15537,2657,13180,300,-5.95E-05,3.284075754,0.000345627,0.036075036,99686.52038,21309.79828,4.328579339,0.017982118,,1,FALSE,3,9,-59.5,59.5,0.598738082,2.098738082,2.09874E-08,0.62764769,2.656428064,
24303,10.1007/s11664-014-3539-x,Tl0.2Fe1.5Co2.5Sb12,Tl0.2Fe1.5Co2.5Sb12,Skutterudite,,4189,2638,2964,300,3.94E-05,2.655108999,,0.029896907,153057.1992,21319.34844,4.328773928,0.029653423,,1,TRUE,4,95,39.4,39.4,0.712015803,2.212015803,2.21202E-08,1.01569483,1.639414169,
24301,10.1007/s11664-010-1400-4,Ca0.3Co3FeSb12,Ca0.3Fe1Co3Sb12,Skutterudite,,5735,11094,4455,300,6.77E-05,0.608571429,,0.05834183,86398.0122,21324.36594,4.328876127,0.732587658,,1,TRUE,4,95,67.7,67.7,0.557874814,2.057874814,2.05787E-08,0.53338888,0.075182549,
24298,10.1039/c2jm30906h,x=0.0,Zn4Sb3,Zintl,Antimonide,16991,2745,14519,300,0.000126131,0.834934771,0.000795048,0.284422111,38031.2326,21325.9795,4.328908987,0.075489167,,1,TRUE,2,55,126.131,126.131,0.337113299,1.837113299,1.83711E-08,0.20960305,0.625331721,
24290,10.1016/j.jallcom.2016.06.172,0,Na0.02Te1Pb0.98,Toxic,,2649,9834,1712,300,1.94E-05,4.380776959,0.000137008,0.006089563,311626,21337.94319,4.329152554,0.022295324,,1,FALSE,3,9,19.4,19.4,0.845995381,2.345995381,2.346E-08,2.19321947,2.187557489,
24288,10.1016/j.nanoen.2016.02.040,x=0,TePb,Toxic,,3161,14305,2096,300,0.000363764,1.484365295,0.000270328,0.048560034,2314.899773,21338.977,4.329173595,0.032252913,,1,FALSE,2,10,363.764,363.764,0.043460772,1.543460772,1.54346E-08,0.010718871,1.473646424,
24285,10.1063/1.3385264,d=0.09,Na0.73Co1O1.91,,Cobaltite,17588,321,14962,300,9.11E-05,1.488112797,,0.110203422,60565.47619,21343.45869,4.329264798,0.041990821,,1,TRUE,3,0,91.1,91.1,0.455962446,1.955962446,1.95596E-08,0.355391391,1.132721406,
24276,10.1016/j.intermet.2013.10.002,Zn4Sb3,Zn4Sb3,Zintl,Antimonide,16568,1273,14073,300,0.000114605,1.090909091,,0.160166105,44140.625,21359.91863,4.329599594,0.056223494,,1,TRUE,2,55,114.605,114.605,0.372330217,1.872330217,1.87233E-08,0.247937478,0.842971613,
24270,10.1002/pssa.200723497,y=0.005,Mg2Si0.595Sn0.4Sb0.005,Mg2Si,Mg2Si,9300,4513,7648,300,-0.00011059,2.709748551,,0.062506247,46532.95129,21369.1255,4.32978675,0.01943421,,1,TRUE,4,8,-110.59,110.59,0.385442957,1.885442957,1.88544E-08,0.263205676,2.446542875,
24269,10.1021/acsami.5b02537,4hour,Si,Pure element,,21261,5697,17711,300,-0.000139922,5.73789632,0.000482183,0.027513228,32093.02326,21371.32488,4.329831446,0.008549268,,1,TRUE,1,4,-139.922,139.922,0.29932536,1.79932536,1.79933E-08,0.173237372,5.564658948,
24268,10.1002/aenm.201100460,0.3,Ag0.2562Sn0.3Sb0.3906Te1,Toxic,,21014,5925,17500,300,0.000105282,0.938310865,0.000514315,0.173424816,49923.44731,21371.62181,4.32983748,0.072621383,,1,FALSE,4,11,105.282,105.282,0.403490051,1.903490051,1.90349E-08,0.285086356,0.653224509,
24267,10.3938/jkps.65.691,Mg2Si0.3Ge0.7Bi0.02,Mg2Si0.3Ge0.7Bi0.02,Mg2Si,Mg2Si,9213,3588,7582,300,-0.000114561,3.452082865,,0.050416832,44200.72194,21377.14094,4.329949621,0.01484893,,1,FALSE,4,8,-114.561,114.561,0.372471473,1.872471473,1.87247E-08,0.248293773,3.203789092,
24266,10.1039/c3dt52447g,Cu3SbSe4_HP 275 1h,Cu3SbSe4,Toxic,,12989,778,10815,300,0.000344337,2.639583711,0.000345475,0.040504357,2906.29406,21380.70463,4.330022014,0.018135329,,1,TRUE,3,0,344.337,344.337,0.05138431,1.55138431,1.55138E-08,0.013526337,2.626057374,
24262,10.1021/ja203186f,VO2(M),MVO2,,,24106,3488,19535,300,-0.000131941,,0.000610844,0.061232232,35492.95775,21407.87263,4.330573512,,,1,TRUE,3,0,-131.941,131.941,0.320644446,1.820644446,1.82064E-08,0.193860169,-0.193860169,
24259,10.1109/ict.2007.4569474,(Hf0.5Zr0.5)Te5,Hf0.5Zr0.5Te5,Toxic,,16161,9115,13695,300,0.000113962,2.031746226,,0.08258422,44618.46367,21412.1985,4.330661261,0.026735579,,1,FALSE,3,34,113.962,113.962,0.374399813,1.874399813,1.8744E-08,0.25089852,1.780847706,
24256,10.1063/1.4759370,A,Ba0.31Yb0.04Fe1.1Co2.7Sb12,Skutterudite,,4002,2075,2759,300,6.06E-05,2.539979726,,0.038403672,98153.37096,21420.47325,4.330829062,0.025008376,,1,TRUE,5,0,60.6,60.6,0.593087229,2.093087229,2.09309E-08,0.616330702,1.923649024,
24251,10.1016/j.actamat.2013.04.003,HP_x=0.075,Ga0.075Cu2Sn0.925Se3,Toxic,,12707,56,10526,300,5.9E-05,2.852745869,,0.03729403,101110.5077,21435.70363,4.331137744,0.021720675,,1,TRUE,4,0,59,59,0.60132442,2.10132442,2.10132E-08,0.637397937,2.215347932,
24250,10.1039/c2dt32049e,Ba8Zn7.74Ge36.74Sn1.52,Ba8Zn7.74Sn1.52Ge36.74,,,655,775,312,300,-8.65E-05,0.475147666,,0.153037171,64971.09827,21437.83031,4.331180829,0.53903433,,1,TRUE,4,246,-86.5,86.5,0.47440701,1.97440701,1.97441E-08,0.384838176,0.09030949,
24227,10.1016/j.ssc.2005.04.029,(d),Ti1Bi0.25S2,Toxic,,7573,5296,6142,300,-2.67E-05,2.587274772,,0.014631473,227841.2412,21463.4015,4.33169855,0.049499004,,1,FALSE,3,0,-26.7,26.7,0.794396626,2.294396626,2.2944E-08,1.568274525,1.019000247,
24218,10.1021/ja301772w,PbS,PbS,,,7366,3495,5946,300,-0.00023791,2.389036817,0.000586517,0.133904653,10065.69197,21475.88263,4.331951022,0.02043199,,1,FALSE,2,0,-237.91,237.91,0.128612885,1.628612885,1.62861E-08,0.049179347,2.33985747,
24199,10.1063/1.4863141,TiS,TiS2,Chalcogenide,,7018,2135,5616,300,-5.87E-05,2.86662007,0.000348665,0.036312252,102131.2823,21515.3465,4.332748345,0.02173676,,1,TRUE,2,0,-58.7,58.7,0.602881582,2.102881582,2.10288E-08,0.644309978,2.222310092,
24197,10.1021/acs.chemmater.5b04895,Cr2Ge2Te6-A,CrGeTe3,Toxic,,15866,7391,13455,300,0.000239938,0.980661028,1.47E-05,0.00677584,9852.692543,21524.75394,4.332938195,0.051326085,,1,FALSE,3,28,239.938,239.938,0.126383918,1.626383918,1.62638E-08,0.048072782,0.932588246,
24189,10.2320/matertrans.m2009199,1,Zn4Sb3,Zintl,Antimonide,17041,4009,14568,300,0.000150351,,0.000618644,0.223527777,28470.30344,21540.96594,4.333265174,,,1,TRUE,2,55,150.351,150.351,0.273588723,1.773588723,1.77359E-08,0.151483827,-0.151483827,
24177,10.1016/j.jallcom.2016.06.172,0.04,Na0.02Sr0.0392Te1Pb0.9408,Toxic,,2655,9834,1716,300,3.36E-05,3.227272727,0.000193701,0.018127791,182008,21566.29294,4.3337755,0.024590882,,1,FALSE,4,9,33.6,33.6,0.748521634,2.248521634,2.24852E-08,1.227746777,1.99952595,
24171,10.1007/s11664-014-3008-6,y=0,Ga3Ru,Expensive,,19921,2566,16683,300,-0.000547415,4.706926864,,0.004104399,277.7777778,21575.81069,4.333967123,0.010214352,,0,TRUE,2,17,-547.415,547.415,0.008923252,1.508923252,1.50892E-08,0.001257436,4.705669428,
24170,10.1007/s11664-013-2645-5,Pb1Te0.2Se0.8,Te0.2Pb1Se0.8,Toxic,,70,2488,93,300,-4.32E-05,1.865439322,,0.035537626,141055.1876,21577.10484,4.333993172,0.053076591,,1,FALSE,3,0,-43.2,43.2,0.689069052,2.189069052,2.18907E-08,0.926338637,0.939100685,
24159,10.1016/j.jallcom.2004.03.128,Zr0.7Hf0.3,Hf0.3Zr0.7,Half-heusler,,11047,1494,9117,300,-0.000118442,3.560866802,0.000582418,0.053672316,42469.15677,21594.4525,4.334342198,0.014457187,,1,TRUE,2,4,-118.442,118.442,0.360215893,1.860215893,1.86022E-08,0.237005401,3.323861401,
24156,10.1063/1.4768439,x=0.08,Ca0.08Co4Sb12,Skutterudite,Skutterudite,3393,377,2274,300,-0.000138071,5.59894958,,0.036656891,33188.37887,21601.46831,4.334483272,0.008872831,,1,TRUE,3,96,-138.071,138.071,0.304139974,1.804139974,1.80414E-08,0.179629443,5.419320137,
24145,10.1021/ja400069s,Pb0.96Ba0.03Na0.01Se1,Ba0.03Na0.01Pb0.96Se1,Toxic,,203,3503,4876,300,3.59E-05,2.517727931,0.000226782,0.016035635,170353.1599,21618.06944,4.334816907,0.036116608,,1,FALSE,4,0,35.9,35.9,0.733826423,2.233826423,2.23383E-08,1.14161817,1.376109761,
24138,10.1016/j.materresbull.2009.05.002,Bi1.5Sb0.5Te2S,Bi1.5Sb0.5Te2S1,Toxic,,7477,3804,6049,300,-0.000169912,1.306492171,,0.153513514,22580.91295,21626.78394,4.334991941,0.040386474,,1,FALSE,4,0,-169.912,169.912,0.231133776,1.731133776,1.73113E-08,0.117271743,1.189220428,
24134,10.1039/c2dt32049e,Ba8Zn7.66Ge36.55Sn1.79,Ba8Zn7.66Sn1.79Ge36.55,,,653,775,312,300,-7.62E-05,0.359219533,,0.13243267,76447.49755,21637.21913,4.335201443,-0.440554126,,1,TRUE,4,245,-76.2,76.2,0.518457847,2.018457847,2.01846E-08,0.462918154,-0.103698621,
24132,10.1007/s11664-009-0981-2,Mo2.2Ru0.8Sb7,Sb7Mo2.2Ru0.8,Expensive,Antimonide,13037,2341,10872,300,6.27E-05,4.460784314,,0.031844058,95571.09557,21645.18406,4.335361283,0.01252578,,0,TRUE,3,54,62.7,62.7,0.582446909,2.082446909,2.08245E-08,0.597065198,3.863719116,
24126,10.1007/s11664-016-4669-0,Cu_open,Ba8Cu5Ge41,,,2331,10966,1479,300,-0.000160275,1.730762688,,0.127219094,25389.32546,21661.53319,4.335689192,0.030134267,,1,TRUE,3,230,-160.275,160.275,0.251155996,1.751155996,1.75116E-08,0.133382009,1.597380679,
24115,10.1557/jmr.2009.0058,(c),Nb3.96Zn0.04Sb3,,,17010,2878,14527,300,0.000221401,0.620965443,0.000602295,0.304178273,12324.68137,21680.147,4.336062223,0.085913728,,1,TRUE,3,35,221.401,221.401,0.148283498,1.648283498,1.64828E-08,0.060943707,0.560021736,
24113,10.1007/s11664-011-1873-9,0.01,Mn0.01Cu2Sn0.99Se3,Toxic,,13399,2384,11212,300,5.36E-05,3.621080672,0.000456158,0.027187141,113278.6496,21680.81606,4.336075625,0.016798069,,1,TRUE,4,0,53.6,53.6,0.629978892,2.129978892,2.12998E-08,0.723843398,2.897237274,
24110,10.1021/cm902001c,44032,K0.95Sb1.2Te22Pb20.2,Toxic,,27110,590,21808,300,-9.96E-05,2.144475027,0.000533316,0.126178333,54700.62023,21684.28894,4.336145186,0.026393443,,1,FALSE,4,219,-99.6,99.6,0.423746157,1.923746157,1.92375E-08,0.315690324,1.828784703,
24092,10.1021/cm404026k,Cu12Sb4S13,Cu12Sb4S13,Sulfied,,6670,612,5301,300,7.46E-05,1.071588431,0.000404332,0.047021944,78707.63559,21714.57575,4.336751349,0.082451809,,1,TRUE,3,0,74.6,74.6,0.525658536,2.025658536,2.02566E-08,0.478304382,0.593284049,
24089,10.1063/1.4901460,n=0.05,Tl9Sb0.95Te6Pb0.05,Toxic,,14209,2168,11978,300,8.11E-05,0.679673469,0.000474565,0.397286121,71285.00542,21720.61775,4.336872173,0.194389554,,1,FALSE,4,67,81.1,81.1,0.497013579,1.997013579,1.99701E-08,0.427071371,0.252602098,
24087,10.1002/aenm.201100460,0.15,Ag0.3111Sn0.15Sb0.4743Te1,Toxic,,21011,5925,17500,300,0.000135774,0.74858453,0.000628013,0.245482194,34341.19261,21725.20919,4.336963967,0.085451863,,1,FALSE,4,12,135.774,135.774,0.310222494,1.810222494,1.81022E-08,0.186495598,0.562088932,
24082,10.1016/j.jssc.2016.02.012,Sn0.98Ag0.02Te0.98I0.02,Ag0.02Sn0.98Te0.98I0.02,Toxic,,2440,12896,1569,300,1.46E-05,2.877017129,9.48E-05,0.003643448,421829.3767,21734.18956,4.337143451,-0.258130212,,1,FALSE,4,0,14.6,14.6,0.881736457,2.381736457,2.38174E-08,3.014059216,-0.137042087,
24072,10.7567/jjap.55.020301,x=0,Mn36.4Si63.6,,,16564,9399,14071,300,0.000109929,2.90569,,0.059785899,47788.85878,21756.28338,4.337584707,0.018372454,,1,TRUE,2,509,109.929,109.929,0.387645587,1.887645587,1.88765E-08,0.270625285,2.635064715,
24063,10.1021/cm902001c,43942,K0.95Sb1.2Te23Pb21,Toxic,,27116,590,21809,300,-0.000112803,1.451790741,0.000563119,0.108362068,46067.16804,21776.15738,4.337981246,0.040578384,,1,FALSE,4,228,-112.803,112.803,0.378159333,1.878159333,1.87816E-08,0.259564445,1.192226296,
24060,10.1063/1.2981516,x=0.015,Mg2Si0.385Sn0.6Sb0.015,Mg2Si,Mg2Si,5348,306,4050,300,-0.000178723,2.227525201,,0.0964029,20471.43925,21778.81738,4.338034293,0.022824062,,1,TRUE,4,8,-178.723,178.723,0.214227763,1.714227763,1.71423E-08,0.105278129,2.122247072,
24059,10.1063/1.4759370,E,Ba0.27Yb0.18Fe1.8Co2.3Sb12,Skutterudite,,4006,2075,2761,300,7.03E-05,2.294790894,,0.078967036,84610.85066,21779.13275,4.338040582,0.027465298,,1,TRUE,5,0,70.3,70.3,0.545509814,2.045509814,2.04551E-08,0.519216976,1.775573918,
24055,10.1007/s11664-016-5219-5,B_x=1.5,Ba8Al16Ga1.5Si28.5,,,2405,18560,1539,300,-6.02E-05,1.291139534,,0.061412587,100577.3552,21782.99575,4.338117607,0.075491226,,1,TRUE,4,182,-60.2,60.2,0.595135887,2.095135887,2.09514E-08,0.632169679,0.658969855,
24036,10.1016/j.actamat.2013.09.006,x-0.1,Fe1Sb2.1Te0.9,Toxic,,3296,59,2196,300,9.39E-05,2.902525473,0.000516561,0.0515625,59519.96483,21819.41738,4.33884315,0.019020764,,1,FALSE,3,23,93.9,93.9,0.445088225,1.945088225,1.94509E-08,0.347314748,2.555210725,
24014,10.1016/j.jallcom.2010.07.204,x=0,Ga67Ru33,Expensive,,19874,1670,16646,300,0.000326498,7.520358057,0.000369272,0.021311475,3653.928524,21851.37519,4.339478774,0.006487358,,0,TRUE,2,465,326.498,326.498,0.059926412,1.559926412,1.55993E-08,0.017099579,7.503258478,
24010,10.1039/c2dt32049e,Ba8Zn7.62Ge37.27Sn1.11,Ba8Zn7.62Sn1.11Ge37.27,,,651,775,313,300,-5.7E-05,,,0.087535462,106976.2377,21855.23988,4.339555578,,,1,TRUE,4,245,-57,57,0.611781975,2.111781975,2.11178E-08,0.677731472,-0.677731472,
24009,10.1039/c3ta12508d,Cu2Se,Cu2Se,Toxic,,13564,2771,11343,300,6.66E-05,1.293657928,,0.090493321,90252.44981,21861.22053,4.339674405,0.067297926,,1,TRUE,2,0,66.6,66.6,0.563190168,2.063190168,2.06319E-08,0.558623901,0.735034027,
24006,10.1039/c4dt01909a,x=0.1_4,Zn0.1In1Cu0.9Te2,Toxic,,13873,783,11602,300,9.29E-05,4.471910112,,0.051893944,60487.9467,21866.22094,4.339773732,0.011828216,,1,FALSE,4,25,92.9,92.9,0.448941778,1.948941778,1.94894E-08,0.353662459,4.118247653,
24005,10.1063/1.4901460,x=0.10,Tl9Sn0.1Bi0.9Te6,Toxic,,14197,2168,11975,300,0.000115105,0.59725955,0.000610497,0.347400132,44906.18704,21871.78506,4.339884229,0.139718891,,1,FALSE,4,67,115.105,115.105,0.370728799,1.870728799,1.87073E-08,0.252021892,0.345237658,
23992,10.1016/j.jallcom.2004.02.017,CoNb0.90Hf0.10Sn0.90Sb0.10,Hf0.1Nb0.9Co1Sn0.9Sb0.1,Half-heusler,,11042,1493,9106,300,-7.92E-05,8.56141352,0.000469368,0.018143772,73943.77674,21888.87925,4.340223525,0.006011163,,1,TRUE,5,18,-79.2,79.2,0.505221354,2.005221354,2.00522E-08,0.44482092,8.1165926,
23974,10.1002/adfm.200500043,x=0.25,Ca0.25Yb0.75Zn2Sb2,Zintl,Zintl,5864,126,4598,300,5.99E-05,1.74062154,,0.106845587,101652.1804,21916.78056,4.340776759,0.045006474,,1,TRUE,4,0,59.9,59.9,0.596677024,2.096677024,2.09668E-08,0.639395373,1.101226167,
23969,10.1063/1.4828478,x=0.07,Ag1Bi0.07Sb0.93Te2,Toxic,,16713,2122,14230,300,0.000221822,0.718511122,0.000623983,0.232750709,12404.69485,21928.37563,4.341006462,0.074089443,,1,FALSE,4,27,221.822,221.822,0.147746307,1.647746307,1.64775E-08,0.06131937,0.657191752,
23961,10.1016/j.physb.2010.09.034,NBS1,Bi0.5Sb1.5Te3,Toxic,,5552,4439,4262,300,0.00015328,0.751177992,,0.211446966,27994.17169,21948.13044,4.341397533,0.080550191,,1,FALSE,3,28,153.28,153.28,0.266767093,1.766767093,1.76677E-08,0.148377544,0.602800448,
