Repository: suchismitasarker/SKlearn-and-Lolopy-comparison

# SKlearn-and-Lolopy-comparison
SKlearn and Lolopy comparison
lolopy==1.1.1
matminer==0.7.8
matminer.egg==info
matplotlib==3.1.3
numpy==1.18.5
pandas==1.0.1
pymatgen==2019.12.22
python_ternary==1.0.7
scikit_learn==1.1.3
scipy==1.5.2
ternary==0.1

File: Data_Starry_2nd_gen_TC_model_Nov_22.csv (part 20 of 47)
,REFERENCE: doi,NAME,FORMULA,Family,PROPERTY: Material Family,IDENTIFIER: sampleid,IDENTIFIER: paperid,IDENTIFIER: figureid,PROPERTY: Temperature (K),PROPERTY: Seebeck coefficient (V/K),PROPERTY: Thermal conductivity (W*m^(-1)*K^(-1)),PROPERTY: Power factor (W*m^(-1)*K^(-2)),PROPERTY: ZT (-),PROPERTY: Electrical conductivity (S*m^(-1)),PROPERTY: sigma_E_0,PROPERTY: log sigma_E_0,PROPERTY: quality_factor,PROPERTY: log quality_factor,inexpensive,non-toxic,n_elements,electron_count,PROPERTY: Seebeck coefficient (muV/K),|S|(muV/K),,L,L*sigma*T,Electronic thermal conductivity,Lattice thermal conductivity,
23956,10.1016/j.actamat.2005.12.032,x=9,Ba24Ga9Ge91,Clathrate,Clathrate,544,27,244,300,-3.79E-05,1.939759036,0.000225654,0.036408643,164135.1609,21970.71891,4.341844268,0.060799795,,1,TRUE,3,439,-37.9,37.9,0.72128269,2.22128269,2.22128E-08,1.093771775,0.845987261,
23955,10.1007/s11664-016-5219-5,B_x=2.0,Ba4Al8GaSi14,Clathrate,,2404,18560,1539,300,-6.33E-05,1.692567535,,0.084594406,95968.81282,21973.94863,4.341908105,0.045320959,,1,TRUE,4,91,-63.3,63.3,0.57944203,2.07944203,2.07944E-08,0.598684749,1.093882786,
23951,10.1016/j.jallcom.2004.08.049,Ag0.9Sb0.9Pb18.3Te19.9,Ag0.9Sb0.9Te19.9Pb18.3,Toxic,,13948,1512,11697,300,-0.000386632,,0.000258036,0.087144092,1828.764033,21981.77069,4.342062673,,,1,FALSE,4,206,-386.632,386.632,0.035684656,1.535684656,1.53568E-08,0.008425215,-0.008425215,
23949,10.1016/j.jallcom.2011.10.036,PbS,PbS,,,15791,9628,13357,300,-0.000205726,2.706544083,0.001204291,0.140028006,15020.33561,21984.36394,4.342113905,0.018594063,,1,FALSE,2,0,-205.726,205.726,0.169737865,1.669737865,1.66974E-08,0.075240069,2.631304014,
23948,10.1063/1.4802780,S2,Zn4Sb3,Zintl,Antimonide,17287,6859,14755,300,0.000109128,1.355281247,,0.120473157,48802.61248,21984.50725,4.342116736,0.045287126,,1,TRUE,2,55,109.128,109.128,0.390331609,1.890331609,1.89033E-08,0.276759363,1.078521884,
23943,10.1038/s41467-017-01149-4,TiS2(HA)0.08(H2O)0.22(DMSO)0.03,A0.08D0.03M0.03Ti1H0.52S2.03O0.25,,,10780,18767,8834,300,-7.58E-05,0.6803618,0.445199828,0.195472698,78273.7452,21993.52819,4.342294904,0.245157294,,1,TRUE,7,0,-75.8,75.8,0.520248719,2.020248719,2.02025E-08,0.4743973,0.2059645,
23938,10.1007/s11664-012-2265-5,Ba0.3In0.2FeCo3Sb11.8Ge0.2,Ba0.3In0.2Fe1Co3Ge0.2Sb11.8,Zintl,,4107,2432,2865,300,7.65E-05,2.043772242,0.00045694,0.06501675,77464.34051,22000.18963,4.342426424,0.031232645,,1,TRUE,6,96,76.5,76.5,0.517118741,2.017118741,2.01712E-08,0.468764319,1.575007923,
23931,10.1063/1.3533743,"y=0.17,x=1.03",Gd0.17Fe1.03Co2.97Sb12,Skutterudite,,5376,10242,4074,300,7.75E-05,1.93627451,0.448574019,0.070589276,76277.75505,22012.49006,4.342669173,0.033349332,,1,TRUE,4,0,77.5,77.5,0.51267998,2.01267998,2.01268E-08,0.460568132,1.475706378,
23927,10.1039/c5ta01794g,x=0.1,Zr0.9Ti0.1Ni1Sn0.975Ge0.025,Half-heusler,,11546,2817,9541,300,-0.000115454,5.059154734,0.000474636,0.035111538,45008.17592,22020.72381,4.34283159,0.010198346,,1,TRUE,5,18,-115.454,115.454,0.369615093,1.869615093,1.86962E-08,0.252443895,4.806710839,
23921,10.1021/cm404026k,x=0,Cu12Sb4S13,Sulfied,,6673,612,5306,300,8.18E-05,,,0.169916872,71520.47329,22033.69394,4.343087313,,,1,TRUE,3,0,81.8,81.8,0.49402339,1.99402339,1.99402E-08,0.42784049,-0.42784049,
23909,10.1016/j.materresbull.2010.03.018,x=0.07,Sr0.83La0.1Dy0.07Ti1O3,Perovskite,,27998,3806,22511,300,-6.46E-05,6.067524116,0.000390855,0.039465875,94275.69837,22070.8815,4.343819679,0.008991473,,1,TRUE,5,0,-64.6,64.6,0.572984535,2.072984535,2.07298E-08,0.586296194,5.481227922,
23908,10.1063/1.4821798,x=0.02,Ti1Cu0.02Se2,Toxic,,14959,10318,12662,300,-8.13E-05,2.132020726,,0.086757584,72194.50059,22071.75756,4.343836917,0.028990933,,1,TRUE,3,0,-81.3,81.3,0.496157397,1.996157397,1.99616E-08,0.432334759,1.699685967,
23906,10.1016/j.matlet.2005.12.074,x=1.0,La(FeSb3)4,skutterudite,,4541,3750,3309,300,5.48E-05,2.171217466,,0.054120436,112681.4362,22072.39481,4.343849456,0.034333118,,1,TRUE,3,95,54.8,54.8,0.623495461,2.123495461,2.1235E-08,0.717835555,1.453381911,
23903,10.1063/1.4862955,x=0.15,Ti1Ni1.15Sn1,,,23112,10330,18948,300,-0.000216195,5.426056338,0.000653158,0.040172465,13341.34615,22079.5965,4.343991132,0.009173164,,1,TRUE,3,19,-216.195,216.195,0.155089951,1.655089951,1.65509E-08,0.066243384,5.359812954,
23901,10.1007/s11664-012-2286-0,25 hours annealing,CoSb3,Skutterudite,Skutterudite,4112,2438,2872,300,0.00017791,4.134413103,0.000648889,0.047920861,20958.99955,22082.15644,4.344041482,0.012206564,,1,TRUE,2,24,177.91,177.91,0.215734478,1.715734478,1.71573E-08,0.107880234,4.026532869,
23898,10.1002/zaac.201300325,0.03 In,In0.03Sn0.97Bi2Te4,Toxic,,9677,5668,7927,300,0.000104929,0.798532731,0.000581766,0.215906993,51837.92578,22087.03569,4.344137433,0.097486829,,1,FALSE,4,37,104.929,104.929,0.404719783,1.904719783,1.90472E-08,0.296210168,0.502322563,
23896,10.1016/j.apsusc.2014.02.173,no coating,CoSb3,Skutterudite,Skutterudite,3401,434,2280,300,6.43E-05,9.662197272,,0.013188639,94889.3194,22092.43831,4.344243651,0.00543318,,1,TRUE,2,24,64.3,64.3,0.57446831,2.07446831,2.07447E-08,0.590534658,9.071662614,
23888,10.1007/s11664-012-2450-6,x=0.05,Sr0.05Mg2Si0.95,Mg2Si,Mg2Si,9876,10765,8060,300,-0.000237553,6.414366639,,0.02071447,10405.92476,22108.97588,4.344568626,0.007737802,,1,TRUE,3,7,-237.553,237.553,0.129009312,1.629009312,1.62901E-08,0.050854045,6.363512594,
23887,10.1039/c5ta01778e,x=0.003,Gd0.012Zn3.988Sb3,,,17007,2816,14523,300,0.000120477,0.904826733,,0.195976214,42363.75848,22109.54831,4.34457987,0.07317457,,1,TRUE,3,0,120.477,120.477,0.353951696,1.853951696,1.85395E-08,0.235621086,0.669205647,
23876,10.1002/pssa.200723497,y=0.001,Mg2Si0.599Sn0.4Sb0.001,Mg2Si,Mg2Si,9299,4513,7648,300,-0.000187024,2.227500884,,0.080810935,18853.86819,22132.99544,4.345040194,0.023098384,,1,TRUE,4,8,-187.024,187.024,0.199433215,1.699433215,1.69943E-08,0.096122669,2.131378215,
23862,10.1016/j.nanoen.2013.09.009,x=0.144,Ag1Sb1Pb18Se19.856Cl0.144,Toxic,,14056,4119,11848,300,-9.69E-05,1.622561131,0.000551049,0.110433737,58012.69147,22166.55169,4.345698138,0.038369041,,1,FALSE,5,0,-96.9,96.9,0.433724895,1.933724895,1.93372E-08,0.336541757,1.286019374,
23851,10.1063/1.4872250,x=0.1,Cd0.1In0.9Cu1Te2,Toxic,,14194,2145,11968,300,0.000116175,4.203508772,0.000591621,0.043628143,44922.04344,22184.37681,4.346047233,0.012494354,,1,FALSE,4,25,116.175,116.175,0.367324869,1.867324869,1.86732E-08,0.251652147,3.951856625,
23850,10.1002/zaac.201300325,InxSnBi2-xTe4_0.05 In,In0.05Sn1Bi1.95Te4,Toxic,,9689,5668,7938,300,6.6E-05,0.685253709,0.000407942,0.12738815,92447.87431,22184.43059,4.346048286,0.49235896,,1,FALSE,4,37,66,66,0.566110768,2.066110768,2.06611E-08,0.573022646,0.112231063,
23835,10.1016/j.actamat.2014.06.032,x=0.05,Ti1.05S2,,,6577,68,5199,300,-2.81E-05,2.970148845,0.000205564,0.022887884,224044.0793,22216.72278,4.346679996,0.035840538,,1,TRUE,2,0,-28.1,28.1,0.784866704,2.284866704,2.28487E-08,1.535732571,1.434416274,
23818,10.3724/sp.j.1077.2010.00598,x=0.02,Zn4In0.02Sb2.98,,,17218,5547,14717,300,0.00012678,0.794178082,,0.235714286,39400,22275.09425,4.34781955,0.085341024,,1,TRUE,3,54,126.78,126.78,0.335232474,1.835232474,1.83523E-08,0.216924478,0.577253604,
23801,10.1007/s11664-013-2894-3,Cr,Ti1.9Cr0.1Bi1.2S5.2,Toxic,,7104,2542,5692,300,-5.19E-05,2.134078212,0.000324677,0.049936458,120618.5567,22311.20969,4.348523118,0.037214697,,1,FALSE,4,0,-51.9,51.9,0.639279324,2.139279324,2.13928E-08,0.774110353,1.359967859,
23797,10.1109/ict.2005.1519980,x=0.05,Mn0.05Co0.95Sb3,,,5132,8959,3839,300,0.000117219,5.694533762,,0.027820911,44590.90078,22319.19863,4.348678597,0.009125062,,1,TRUE,3,23,117.219,117.219,0.364033777,1.864033777,1.86403E-08,0.249356836,5.445176926,
23796,10.1039/c4cp04039b,Cu11.6Mn0.4Sb4S13,Mn0.4Cu11.6Sb4S13,,,7551,4613,6121,300,9.7E-05,1.008695652,0.000549349,0.383864656,58343.84858,22320.25919,4.348699233,0.074069764,,1,TRUE,4,0,97,97,0.433351156,1.933351156,1.93335E-08,0.338397441,0.670298211,
23792,10.1088/0022-3727/45/18/185303,x=0.3,La3Te3.7Pb0.3,Toxic,,14549,3294,12350,300,-3.35E-05,1.916443844,0.00021025,0.028366873,189053.6509,22327.2435,4.348835109,0.083845435,,1,FALSE,3,32,-33.5,33.5,0.749167189,2.249167189,2.24917E-08,1.275639806,0.640804038,
23791,10.1016/j.intermet.2011.11.021,x=0.10,Zn11.7Cd1.3Sb10,,,16540,1256,14070,300,0.000151548,,0.000640022,0.279726651,29083.70261,22327.57781,4.348841612,,,1,FALSE,3,180,151.548,151.548,0.270780087,1.770780087,1.77078E-08,0.154502524,-0.154502524,
23790,10.1007/s11664-011-1543-y,x=0.01,Ga66.6Re0.01Ru33.39,Expensive,,20003,11149,16744,300,0.00021469,6.327944464,0.000650354,0.042700588,13731.8646,22328.47675,4.348859096,0.00794341,,0,TRUE,3,466,214.69,214.69,0.157115219,1.657115219,1.65712E-08,0.068265845,6.259678619,
23789,10.1016/j.jallcom.2015.04.190,Mg2Si0.877Ge0.1Bi0.023,Mg2Si0.877Ge0.1Bi0.023,Mg2Si,Mg2Si,8420,1816,6902,300,-9.63E-05,3.750980519,,0.035793209,58909.68503,22328.72169,4.348863861,0.014588515,,1,FALSE,4,8,-96.3,96.3,0.435974112,1.935974112,1.93597E-08,0.342142875,3.408837644,
23785,10.1021/ja301772w,x=0.010,Na0.1Pb0.99S1,,,7361,3495,5924,300,0.000128104,2.514238166,0.000715084,0.090778098,38863.81928,22340.79056,4.349098537,0.021592252,,1,FALSE,3,0,128.104,128.104,0.331427954,1.831427954,1.83143E-08,0.213528855,2.300709311,
23784,10.1103/physrevb.85.165127,HP07,Ba4Cu3Si20,Clathrate,,1201,4815,674,300,-4.62E-05,1.33584622,,0.087895705,136234.142,22341.47656,4.349111873,0.119197713,,1,TRUE,3,118,-46.2,46.2,0.671476767,2.171476767,2.17148E-08,0.887487823,0.448358397,
23783,10.1039/c3ee43438a,PbSe,PbSe,Toxic,,27522,869,22102,300,1.95E-05,4.05899705,,0.000489396,325000,22344.92761,4.349178952,0.029040782,,1,FALSE,2,0,19.5,19.5,0.845266389,2.345266389,2.34527E-08,2.286634729,1.772362321,
23778,10.1063/1.4901460,m=0.00,Tl9SbTe6,Toxic,,14203,2168,11977,300,0.000100007,0.714698551,0.000563881,0.29553808,56061.96008,22354.27144,4.34936052,0.126707447,,1,FALSE,3,68,100.007,100.007,0.422261998,1.922261998,1.92226E-08,0.323297326,0.391401225,
23769,10.1002/pssa.200925093,x=0.2,Ag0.8Sb1Te20Pb18,Toxic,,16828,4514,14337,300,-0.000367324,1.176484598,,0.077746897,2329.101993,22375.78481,4.349778277,0.042752035,,1,FALSE,4,205,-367.324,367.324,0.042147235,1.542147235,1.54215E-08,0.010775455,1.165709143,
23763,10.2320/matertrans.maw200801,x=0.02_PBMed,Al0.02Zn0.98O1,,,27994,3997,22504,300,-4.63E-05,15.99748097,0.000300342,0.005634685,136366.5485,22380.81388,4.349875876,0.003306644,,1,TRUE,3,0,-46.3,46.3,0.670898157,2.170898157,2.1709E-08,0.888113667,15.1093673,
23758,10.1007/s11664-013-2894-3,Cu,Ti1.9Cu0.1Bi1.2S5.2,Toxic,,7109,2542,5692,300,-3.36E-05,2.523743017,,0.024052478,188659.7938,22400.91019,4.350265665,0.041451039,,1,FALSE,4,0,-33.6,33.6,0.748521634,2.248521634,2.24852E-08,1.272616883,1.251126134,
23757,10.1063/1.4901460,n=0.03,Tl9Sb0.97Te6Pb0.03,Toxic,,14208,2168,11978,300,8.73E-05,0.809752381,0.000503471,0.230117628,67132.23669,22404.417,4.350333647,0.121371491,,1,FALSE,4,67,87.3,87.3,0.471146493,1.971146493,1.97115E-08,0.396982419,0.412769962,
23756,10.1016/j.jallcom.2016.06.047,x=0.05,Nb0.05Cr0.95Si2,,,22289,9826,18442,300,9.96E-05,4.571869755,0.000574607,0.033788921,56516.27166,22406.08744,4.350366026,0.011752372,,1,TRUE,3,13,99.6,99.6,0.423746157,1.923746157,1.92375E-08,0.326168881,4.245700874,
23747,10.1557/jmr.2009.0058,(a),Zn4Sb3,Zintl,Antimonide,17008,2878,14527,300,0.000115182,1.3,0.000597049,0.137047354,45984.98388,22419.82119,4.350632144,0.047769887,,1,TRUE,2,55,115.182,115.182,0.370482794,1.870482794,1.87048E-08,0.258042363,1.041957637,
23743,10.1063/1.4759370,C,Ba0.3Yb0.16Fe1.1Co2.6Sb12,Skutterudite,,4004,2075,2759,300,7.18E-05,2.167856952,,0.059771084,85011.47933,22431.67106,4.350861628,0.030477978,,1,TRUE,5,0,71.8,71.8,0.53850122,2.03850122,2.0385E-08,0.519888013,1.647968939,
23742,10.1016/j.jallcom.2004.08.049,Ag1.0Sb0.5Pb18.4Te20.0,Ag1Sb0.5Te20Pb18.4,Toxic,,13947,1512,11697,300,-0.000386594,,0.000262228,0.106588812,1867.129398,22433.50356,4.350897105,,,1,FALSE,4,206,-386.594,386.594,0.035696348,1.535696348,1.5357E-08,0.008602031,-0.008602031,
23739,10.1002/zaac.201300325,GaxSnBi2-xTe4_0.03 Ga,Ga0.03Sn1Bi1.97Te4,Toxic,,9692,5668,7938,300,8.01E-05,0.839868374,0.000471954,0.149395405,74688.70962,22435.86694,4.350942856,0.129052942,,1,FALSE,4,37,80.1,80.1,0.5013167,2.0013167,2.00132E-08,0.448427286,0.391441088,
23735,10.1016/j.materresbull.2009.05.002,Bi1.0Sb1.0Te2S,BiSbTe2S,Toxic,,7478,3804,6049,300,0.000129268,1.531478361,,0.124324324,38462.19042,22435.97938,4.350945032,0.037726066,,1,FALSE,4,0,129.268,129.268,0.328118876,1.828118876,1.82812E-08,0.210940369,1.320537992,
23727,10.1063/1.4948969,Pb0.58K0.02Sn0.40Te,K0.02Sn0.4Te1Pb0.58,Toxic,,15719,6960,13308,300,3.22E-05,2.865130707,0.000204476,0.02171678,197779.3388,22456.839,4.351348625,0.033890814,,1,FALSE,4,9,32.2,32.2,0.757610251,2.257610251,2.25761E-08,1.339525988,1.525604719,
23713,10.1063/1.2768040,x=12,Ba6Al3Ge22,,,759,1946,398,300,-4.65E-05,1.630708112,0.000293917,0.058536585,136363.6364,22494.52094,4.352076748,0.070352189,,1,TRUE,3,109,-46.5,46.5,0.669742433,2.169742433,2.16974E-08,0.887621905,0.743086207,
23707,10.1103/physrevb.87.115206,Si41,Ba8Cu5Si41,,,1224,4837,687,300,-3.67E-05,1.317042392,,0.068154485,173474.2509,22501.51191,4.3522117,0.440704373,,1,TRUE,3,230,-36.7,36.7,0.728782963,2.228782963,2.22878E-08,1.159909365,0.157133027,
23706,10.1016/j.jallcom.2012.09.065,MMS-Pb=21,AgSbTe20Pb21,Toxic,,14021,1714,11811,300,-0.000218145,1.422503506,6.13E-05,0.013235822,13294.16097,22510.44119,4.352384007,0.03690259,,1,FALSE,4,219,-218.145,218.145,0.152504627,1.652504627,1.6525E-08,0.065905988,1.356597518,
23703,10.1007/s11664-008-0651-9,0.05Ta,Sr1Ta0.05Ti0.95O3,Perovskite,,28388,11039,22814,300,-0.000135784,6.250449371,,0.036046512,35582.82209,22513.52681,4.352443534,0.008274057,,1,TRUE,4,0,-135.784,135.784,0.310195752,1.810195752,1.8102E-08,0.19323562,6.057213751,
23702,10.1039/c5ee03366g,Sn0.99Ag0.01Se,Ag0.01Sn0.99Se1,Toxic,,9278,7981,7628,300,0.000284523,2.10273224,0.000498442,0.080106809,6131.204299,22514.12463,4.352455066,0.024177498,,1,TRUE,3,0,284.523,284.523,0.086053638,1.586053638,1.58605E-08,0.029173257,2.073558983,
23697,10.1016/j.jallcom.2010.07.204,x=0.5,Ga66.5Ru33.5,Expensive,,19878,1670,16646,300,0.000330873,6.402975409,0.000377471,0.031147541,3580.407706,22527.7015,4.352716883,0.007857903,,0,TRUE,2,467,330.873,330.873,0.057708347,1.557708347,1.55771E-08,0.016731693,6.386243716,
23695,10.1103/physrevb.84.064114,Eu,Eu0.1Co4Sb12,Skutterudite,Skutterudite,1178,4785,665,300,-0.000115877,4.398031015,,0.038583549,45802.63671,22532.27206,4.352804986,0.012110138,,1,TRUE,3,0,-115.877,115.877,0.368269727,1.868269727,1.86827E-08,0.256715039,4.141315976,
23685,10.1109/ict.2005.1519908,x=0.08,Ca0.08Co4Sb12,Skutterudite,Skutterudite,5125,8915,3834,300,-0.000153495,5.034965035,,0.034603963,28680.55556,22545.15263,4.35305318,0.010276604,,1,TRUE,3,96,-153.495,153.495,0.266273112,1.766273112,1.76627E-08,0.151973082,4.882991953,
23684,10.1007/s40145-013-0040-6,x=0.05,Ti1.9Cr0.1Bi1.2S5.2,Toxic,,7836,9470,6395,300,-5.22E-05,2.135019055,0.000324893,0.051041086,121273.8805,22546.85513,4.353085974,0.037685276,,1,FALSE,4,0,-52.2,52.2,0.637628152,2.137628152,2.13763E-08,0.777715383,1.357303672,
23683,10.1021/ja306527n,Pb1S1,PbS,,,353,3497,5953,300,-0.000242712,2.402799507,0.000601376,0.066029461,9992.661021,22548.42881,4.353116285,0.021322659,,1,FALSE,2,0,-242.712,242.712,0.123397451,1.623397451,1.6234E-08,0.048666181,2.354133326,
23681,10.1063/1.3653828,x=1.2,Zn1Fe3C1.2,,,19090,10272,16010,300,2.06E-05,7.028292086,,0.005209599,310070.646,22553.56363,4.353215173,0.010477655,,1,TRUE,3,0,20.6,20.6,0.837288816,2.337288816,2.33729E-08,2.174173959,4.854118127,
23680,10.1063/1.4905243,MQ,MHS,,,22112,10354,18326,300,0.000113057,3.011439911,0.000594731,0.057931034,47555.81258,22554.2325,4.353228053,0.01829074,,1,TRUE,3,0,113.057,113.057,0.377332201,1.877332201,1.87733E-08,0.267834175,2.743605736,
23671,10.1021/cm902001c,43911,K0.8Sb1Te23Pb21,Toxic,,27115,590,21809,300,-0.00012516,1.381738088,0.000631193,0.14900872,40762.95003,22578.70738,4.353699075,0.043326436,,1,FALSE,4,227,-125.16,125.16,0.339947013,1.839947013,1.83995E-08,0.225005004,1.156733084,
23666,10.1103/physrevb.93.155101,x=0.4,Ba0.4Sb12Ir4,Skutterudite,,5911,16126,4641,300,-9.03E-05,2.732593825,0.000509073,0.069603954,64842.53105,22584.44013,4.353809329,0.021401977,,0,TRUE,3,96,-90.3,90.3,0.459117883,1.959117883,1.95912E-08,0.381102487,2.351491338,
23664,10.1063/1.4896435,x=0.03,Ag1Sn0.03Sb0.97Te2,Toxic,,10660,204,8717,300,0.000179281,,0.000663636,0.313953261,21092.43697,22588.35781,4.353884659,,,1,FALSE,4,26,179.281,179.281,0.213199728,1.713199728,1.7132E-08,0.108406672,-0.108406672,
23659,10.1007/s11664-015-3882-6,x=0.005,La0.005Zr0.995Ni1Sn1,Half-heusler,,11515,2658,9521,300,-0.000129808,6.538461538,0.000825582,0.034527492,38471.43265,22593.81156,4.353989502,0.007949035,,1,TRUE,4,17,-129.808,129.808,0.326594976,1.826594976,1.82659E-08,0.210815177,6.327646361,
23658,10.1007/s11664-012-2265-5,Ba0.3In0.2FeCo3Sb12,Ba0.3In0.2Fe1Co3Sb12,Skutterudite,,4105,2432,2865,300,8.13E-05,2.268683274,0.000496085,0.063636364,73873.02639,22594.06413,4.353994357,0.027616226,,1,TRUE,5,96,81.3,81.3,0.496157397,1.996157397,1.99616E-08,0.442386564,1.82629671,
23654,10.1021/cm803519p,x=9,NaSn9SbTe20Pb9,Toxic,,27028,586,21780,300,4.35E-05,2.126813542,0.0002483,0.033722505,146885.8567,22602.36531,4.35415389,0.044634207,,1,FALSE,5,198,43.5,43.5,0.687289279,2.187289279,2.18729E-08,0.963845579,1.162967963,
23636,10.1002/adfm.201906143,Mg3.2Sb1.5Bi0.4925Se0.0075,Mg3.2Bi0.4925Sb1.5Se0.0075,Toxic,,27123,24015,21810,300,-0.000230827,1.021461008,0.000608648,0.173582302,11526.23863,22638.69594,4.354851406,0.052162615,,1,FALSE,4,0,-230.827,230.827,0.136710746,1.636710746,1.63671E-08,0.056595356,0.964865652,
23634,10.1021/ja301772w,x=0.040,Na0.4Pb0.96S1,,,7365,3495,5924,300,2.89E-05,2.674001479,0.00023743,0.027377522,222013.3725,22641.30272,4.354901411,0.04576516,,1,FALSE,3,0,28.9,28.9,0.779472453,2.279472453,2.27947E-08,1.5182201,1.155781379,
23624,10.1016/j.msea.2012.11.073,sample5_120nm,Si4Ge,SiGe,,21173,3883,17641,300,-0.000162851,2.151306641,,0.089379305,25773.65602,22681.70331,4.355675665,0.025008834,,1,TRUE,2,20,-162.851,162.851,0.245640073,1.745640073,1.74564E-08,0.13497458,2.016332061,
23623,10.1063/1.4901460,n=0.00,Tl9SbTe6,Toxic,,14207,2168,11978,300,0.000100745,0.715004082,0.000570469,0.292716918,56316.85751,22682.042,4.35568215,0.128746319,,1,FALSE,3,68,100.745,100.745,0.419584065,1.919584065,1.91958E-08,0.324314827,0.390689255,
23622,10.1088/0022-3727/45/21/215308,"y=0.8,x=6.1",Ba8Zn6.1Ni0.8Ge39.1,,,1041,3295,575,300,-9.95E-05,3.089565402,,0.318671104,57313.07656,22682.68994,4.355694556,0.018306778,,1,TRUE,4,241,-99.5,99.5,0.424111613,1.924111613,1.92411E-08,0.330830269,2.758735133,
23616,10.1016/j.intermet.2014.05.006,Cu2Ge0.85In0.15Se3,In0.15Cu2Ge0.85Se3,Toxic,,13095,1275,10945,300,3.62E-05,2.589711026,,0.082559043,177325.7036,22693.067,4.355893195,0.037227122,,1,TRUE,4,0,36.2,36.2,0.731931048,2.231931048,2.23193E-08,1.187336231,1.402374795,
23614,10.1063/1.3327443,x=0.0,Yb(CdSb)2,,,6339,2009,5000,300,0.000116325,2.045254517,0.000618178,0.090800903,45871.77777,22697.16369,4.35597159,0.028215137,,1,FALSE,3,0,116.325,116.325,0.366850187,1.866850187,1.86685E-08,0.256907211,1.788347306,
23610,10.1016/j.jallcom.2004.03.128,Zr0.5Hf0.5,Hf0.5Zr0.5,Half-heusler,,11045,1494,9117,300,-0.000141977,3.545868231,0.000654358,0.052542373,33251.97683,22710.81588,4.356232736,0.015006837,,1,TRUE,2,4,-141.977,141.977,0.29406935,1.79406935,1.79407E-08,0.178969057,3.366899174,
23604,10.1063/1.4979816,Ti0.90Mn0.10NiSn,Ti0.87Mn0.09Ni1.01Sn1.01,Half-heusler,Half-Heusler,20847,21245,17356,300,-0.000130471,4.726696137,0.00073751,0.062755102,38359.2799,22715.85125,4.356329016,0.011193093,,1,TRUE,4,18,-130.471,130.471,0.324733641,1.824733641,1.82473E-08,0.209986405,4.516709732,
23590,10.1002/aenm.201300174,x=0.06,Mg2.12Si0.45Sn0.537Sb0.013,Mg2Si,,5350,116,4055,300,-0.000166414,2.049468641,,0.102708687,24774.00866,22754.60581,4.357069316,0.026342691,,1,TRUE,4,8,-166.414,166.414,0.238209808,1.738209808,1.73821E-08,0.129187274,1.920281367,
23588,10.1016/j.jallcom.2009.06.145,Zn4Sb2.98Te0.02,Zn4Sb2.98Te0.02,Zintl,Antimonide,16642,1632,14163,300,5.33E-05,1.054410229,,0.085072579,119641.7676,22761.365,4.357198303,0.190652502,,1,FALSE,3,55,53.3,53.3,0.631610256,2.131610256,2.13161E-08,0.765088857,0.289321372,
23587,10.1016/j.materresbull.2014.09.057,4.0GPa HPS Sample,Bi2Te2.95Se0.05,Toxic,,5515,3826,4218,300,-0.000108855,1.287923587,,0.141648079,50708.9239,22761.53238,4.357201497,0.050544328,,1,FALSE,3,0,-108.855,108.855,0.391251316,1.891251316,1.89125E-08,0.287709957,1.00021363,
23582,10.1016/j.jallcom.2013.03.074,Ba8Ni1.88Zn3.75Ge39.45Sn0.92,Ba8Zn3.75Ni1.88Sn0.92Ge39.45,,,725,1730,368,300,-0.000134495,1.146160296,,0.167039412,36559.13978,22764.04175,4.357249373,0.053284828,,1,TRUE,5,233,-134.495,134.495,0.31366189,1.81366189,1.81366E-08,0.198917756,0.94724254,
23576,10.1021/cm402593f,x=0.02,Tl9Bi0.98Te6,Toxic,,13844,609,11575,300,0.000154724,0.532740385,,0.417894372,28541.75587,22772.21219,4.357405222,0.13139864,,1,FALSE,3,67,154.724,154.724,0.263466887,1.763466887,1.76347E-08,0.150997324,0.381743061,
23574,10.1039/c2dt32049e,Ba8Zn7.68Ge36.97Sn1.35,Ba8Zn7.68Sn1.35Ge36.97,,,652,775,312,300,-6.3E-05,0.344056237,,0.104054702,100086.6144,22777.10675,4.357498557,-0.171788121,,1,TRUE,4,246,-63,63,0.580942527,2.080942527,2.08094E-08,0.624823477,-0.28076724,
23571,10.1021/acs.chemmater.5b04796,x=2,Cu12Sb4Se2S11,Toxic,,7754,7390,6308,300,8.12E-05,1.172430937,0.000493656,0.115065196,74631.18834,22786.1375,4.357670714,0.070342464,,1,TRUE,4,0,81.2,81.2,0.496585304,1.996585304,1.99659E-08,0.447022602,0.725408335,
23570,10.1063/1.3040321,x=0,Yb(CdSb)2,,,5986,310,4710,300,0.000115852,2.042542666,0.000628113,0.087176374,46335.3739,22787.04156,4.357687944,0.02841469,,1,FALSE,3,0,115.852,115.852,0.368349104,1.868349104,1.86835E-08,0.259711963,1.782830703,
23568,10.1021/acs.chemmater.5b04796,x=1,Cu12Sb4SeS12,Toxic,,7753,7390,6308,300,7.63E-05,1.171139555,0.000458201,0.110615602,80464.48087,22790.20656,4.357748261,0.074888889,,1,TRUE,4,0,76.3,76.3,0.518011094,2.018011094,2.01801E-08,0.487134645,0.68400491,
23567,10.1016/j.jssc.2004.04.029,CrAuTe4,CrTe4Au,Toxic,,14558,3362,12359,300,5.45E-05,3.921404682,,0.026514867,117141.4827,22792.37628,4.357789606,0.016107643,,0,FALSE,3,40,54.5,54.5,0.625110037,2.125110037,2.12511E-08,0.746815622,3.17458906,
23564,10.1063/1.3533743,"y=0.25,x=0.98",Gd0.25Fe0.98Co3.02Sb12,Skutterudite,,5377,10242,4074,300,9.87E-05,1.735294118,0.572821517,0.094239392,58222.68909,22795.44863,4.357848144,0.036271215,,1,TRUE,4,0,98.7,98.7,0.42704663,1.92704663,1.92705E-08,0.33659351,1.398700608,
23561,10.1016/j.enconman.2015.01.082,6h-W-Sb2,Si40Ge9Sb,SiGe,,1342,900,776,300,-0.000286083,3.36,0.000532119,0.048441502,6097.51878,22800.09406,4.357936639,0.015244323,,1,TRUE,3,201,-286.083,286.083,0.084904112,1.584904112,1.5849E-08,0.028991948,3.331008052,
23553,10.1039/b914172c,Ca,Ca(ZnSb)2,Zintl,Antimonide,12881,766,10692,300,0.000135903,1.682081874,,0.079988262,36013.70017,22819.8175,4.358312167,0.034094666,,1,TRUE,3,32,135.903,135.903,0.309877697,1.809877697,1.80988E-08,0.195541178,1.486540696,
23548,10.1557/jmr.2011.142,580,AgSb(Te10Pb9)2,Toxic,,20941,2885,17437,300,-0.000175441,1.030489158,,0.117780864,22307.06907,22822.2565,4.358358582,0.05531638,,1,FALSE,4,207,-175.441,175.441,0.22037549,1.72037549,1.72038E-08,0.115129605,0.915359553,
23544,10.1021/ja403653m,"x=0.16,y=0.13",Ca0.84Ce0.16Ag0.87Sb1,Antimonide,Antimonide,13269,3505,11098,300,3.25E-05,1.748409528,,0.042923151,199358.9744,22839.25331,4.358681901,0.145625481,,1,TRUE,4,0,32.5,32.5,0.755653445,2.255653445,2.25565E-08,1.349054272,0.399355256,
23543,10.1063/1.4958973,0.14,Ge0.86Bi0.28Te1.28,Toxic,,19473,10408,16334,300,0.00017562,0.828530259,,0.291069166,22283.95062,22846.86756,4.358826664,0.070956587,,1,FALSE,3,12,175.62,175.62,0.22003569,1.72003569,1.72004E-08,0.114987571,0.713542688,
23533,10.1063/1.2768040,x=9,Ba24Al9Ge91,,,758,1946,398,300,-3.51E-05,2.015299115,0.000218376,0.028184282,184794.6726,22871.69684,4.359298386,0.070039782,,1,TRUE,3,439,-35.1,35.1,0.738904787,2.238904787,2.2389E-08,1.241213031,0.774086084,
23531,10.1063/1.4862955,x=0.05,Ti1Ni1.05Sn1,,,23110,10330,18948,300,-0.000256291,6.976867016,0.000447576,0.02414604,8653.846154,22877.534,4.359409209,0.007347442,,1,TRUE,3,18,-256.291,256.291,0.109765921,1.609765921,1.60977E-08,0.041792,6.935075016,
23528,10.1109/ict.2007.4569468,hot-pressed at 1173 for 2hrs,Ba4Al8Si15,Clathrate,,2198,9111,1350,300,-6.25E-05,1.554714695,,0.080995716,101290.2411,22878.08019,4.359419578,0.056210741,,1,TRUE,3,92,-62.5,62.5,0.583451994,2.083451994,2.08345E-08,0.633100064,0.921614631,
23521,10.1088/0022-3727/41/18/185103,x=0.002,La0.002Mg1.998Si0.58Sn0.42,,,8854,3270,7305,300,-0.000124149,2.719179533,,0.068319559,41838.92155,22880.16031,4.359459063,0.020453231,,1,TRUE,4,8,-124.149,124.149,0.342922776,1.842922776,1.84292E-08,0.231317704,2.487861829,
23516,10.1021/cm5004559,"LNS-6S,I",La1.14Nb1S3.14,,,6682,617,5314,300,3.45E-05,4.852466833,0.000231794,0.014971335,187722.639,22888.22691,4.35961215,0.014394068,,1,TRUE,3,0,34.5,34.5,0.742736609,2.242736609,2.24274E-08,1.263037305,3.589429528,
23511,10.1088/0022-3727/40/2/035,600,CoSb3,Skutterudite,Skutterudite,4312,3260,3084,300,-0.000406186,4.272075164,0.000251597,0.019646457,1518.354597,22900.28475,4.359840883,0.011960868,,1,TRUE,2,24,-406.186,406.186,0.030149002,1.530149002,1.53015E-08,0.006969926,4.265105238,
23489,10.1016/j.materresbull.2008.12.006,Cu0.01TiSe1.8S0.2,Ti1Cu0.01Se1.8S0.2,Toxic,,7466,3803,6040,300,-8.81E-05,4.928888245,0.000527055,0.032869565,67905.24717,22925.65081,4.360321673,0.011282588,,1,TRUE,4,0,-88.1,88.1,0.467908386,1.967908386,1.96791E-08,0.400893916,4.527994329,
23484,10.1063/1.2803745,z=12Al,Ba6Al3Ge22,Clathrate,,775,1950,407,300,-4.66E-05,1.653899027,0.00029661,0.058429224,138717.1561,22940.56778,4.360604163,0.070982391,,1,TRUE,3,109,-46.6,46.6,0.669165318,2.169165318,2.16917E-08,0.902701332,0.751197695,
23474,10.1016/j.jallcom.2014.04.116,HP700,Te0.998Pb1I0.002,Toxic,,15792,9701,13362,300,-9.69E-05,3.441512126,0.000557357,0.046579461,60148.51485,22973.4915,4.361227004,0.016543652,,1,FALSE,3,0,-96.9,96.9,0.433724895,1.933724895,1.93372E-08,0.348932042,3.092580084,
23467,10.1002/zaac.201300325,0.05 Ga,Ga0.05Sn0.95Bi2Te4,Toxic,,9682,5668,7930,300,9.08E-05,0.544582393,0.000552607,0.121391216,65559.14943,22992.11463,4.361578916,0.321903129,,1,FALSE,4,37,90.8,90.8,0.457143186,1.957143186,1.95714E-08,0.384925928,0.159656465,
23466,10.1016/j.intermet.2012.08.002,y=0.04,Mg1.96Ag0.04Sn0.6Ge0.4,,,8354,1265,6841,300,0.00022265,2.564038934,0.000640752,0.07679642,12881.66409,22993.53669,4.361605776,0.020467915,,1,TRUE,4,8,222.65,222.65,0.146695459,1.646695459,1.6467E-08,0.063636533,2.500402401,
23455,10.1038/s41598-020-58998-1,Mg2Sn 1.6 atm,Mg2Sn,,,28171,24687,22659,300,-0.000115112,4.796282435,3.54E-05,0.225352113,47249.06542,23014.72788,4.362005844,0.011306153,,1,TRUE,2,8,-115.112,115.112,0.370706428,1.870706428,1.87071E-08,0.265167391,4.531115044,
23452,10.1007/s13391-014-4148-9,Bi0.05,Mg2.04Si0.95Bi0.05,Toxic,,8323,827,6820,300,-7.73E-05,5.044035312,0.000480741,0.029553314,80024.0086,23025.99528,4.362218411,0.011261394,,1,FALSE,3,8,-77.3,77.3,0.513564674,2.013564674,2.01356E-08,0.48340055,4.560634762,
23441,10.1088/0022-3727/44/29/295404,x=0.025,Cu3Sn0.025Sb0.975Se4,Toxic,,19406,3289,16274,300,0.000141471,2.68380933,,0.074427975,33973.85875,23059.88519,4.362857141,0.020504421,,1,TRUE,4,0,141.471,141.471,0.295354903,1.795354903,1.79535E-08,0.182985402,2.500823928,
23436,10.1039/c7qi00051k,x=20,Pb1.2034Se1S0.2Cl0.0068,Toxic,,2620,18578,1690,300,-4.96E-05,1.022412726,0.000321342,0.052671468,130662,23066.42238,4.36298024,0.339985211,,1,FALSE,4,0,-49.6,49.6,0.652081186,2.152081186,2.15208E-08,0.843585696,0.17882703,
23428,10.1007/s11664-015-3775-8,x=0.02,Y0.02Te1Pb0.98,Toxic,,15538,2657,13180,300,-3.98E-05,3.785276074,0.000208745,0.014696415,163917.5258,23075.16178,4.363144755,0.019336796,,1,FALSE,3,9,-39.8,39.8,0.709564805,2.209564805,2.20956E-08,1.086559188,2.698716886,
23427,10.1016/j.actamat.2013.09.006,x=0.15,Fe1Sb2.15Te0.85,Toxic,,3297,59,2197,300,8.95E-05,2.907602467,0.000659527,0.065625,66948.35681,23075.52706,4.363151629,0.020459103,,1,FALSE,3,23,89.5,89.5,0.462295157,1.962295157,1.9623E-08,0.394117309,2.513485158,
23418,10.1038/srep40436,x=0.16,Cu1.98Se0.84S0.16,Toxic,,15449,18834,13116,300,8.34E-05,,,0.198224677,73265.08284,23092.56781,4.363472228,,,1,TRUE,3,0,83.4,83.4,0.487256053,1.987256053,1.98726E-08,0.436789438,-0.436789438,
23417,10.1007/s13391-014-4152-0,473-150,AgSbTe2,Toxic,,20817,830,17327,300,0.000132409,0.91627385,0.000664604,0.212732438,38067.39749,23095.12013,4.363520225,0.072158285,,1,FALSE,3,27,132.409,132.409,0.319353418,1.819353418,1.81935E-08,0.207774149,0.708499701,
23416,10.1021/ja400069s,Pb0.97Ba0.02Na0.01Se1,Ba0.02Na0.01Pb0.97Se1,Toxic,,325,3503,4876,300,3.01E-05,2.993849493,0.000210583,0.021380846,217215.9314,23096.35803,4.363543503,0.035229534,,1,FALSE,4,0,30.1,30.1,0.771450509,2.271450509,2.27145E-08,1.480185714,1.513663779,
23413,10.1063/1.4789389,x=1.0,Cu11NiSb4S13,,,7014,2087,5607,300,0.000111948,0.798444028,,0.223724296,49418.60465,23101.28775,4.36363619,0.098405319,,1,TRUE,4,0,111.948,111.948,0.380956926,1.880956926,1.88096E-08,0.2788628,0.519581228,
23411,10.1016/s1002-0721(14)60073-9,Sr0.9La0.1TiO3,Sr0.9La0.1Ti1O3,Perovskite,,27973,3346,22486,300,-6.97E-05,10.29699784,0.000464162,0.013075061,90649.30196,23104.728,4.36370086,0.005289999,,1,TRUE,4,0,-69.7,69.7,0.548338726,2.048338726,2.04834E-08,0.557041427,9.739956413,
23408,10.1016/j.jallcom.2007.02.111,FeCo3Sb12,Fe(CoSb4)3,Skutterudite,,3591,1586,2419,300,5.37E-05,3.49440992,,0.149480969,120604.5944,23113.47972,4.363865333,0.019066759,,1,TRUE,3,95,53.7,53.7,0.62943604,2.12943604,2.12944E-08,0.77045931,2.72395061,
23403,10.1007/s11664-011-1584-2,x=0.0085,Mg2Si0.6915Sn0.3Sb0.0085,Mg2Si,Mg2Si,10064,11170,8195,300,-0.00014058,3.582611386,0.000644386,0.052777566,34433.4794,23116.49888,4.363922058,0.015139736,,1,TRUE,4,8,-140.58,140.58,0.297632269,1.797632269,1.79763E-08,0.185696201,3.396915185,
23401,10.1007/s11664-012-2253-9,Yb0.3FeCo3Sb12,Yb0.3Fe1Co3Sb12,Skutterudite,,4104,2429,2859,300,7.86E-05,2.598283966,0.000486361,0.060784314,78759.5685,23118.93988,4.363967916,0.024306711,,1,TRUE,4,0,78.6,78.6,0.507841338,2.007841338,2.00784E-08,0.474410152,2.123873814,
23393,10.1016/j.jallcom.2013.03.074,Ba8Ni0.22Zn7.22Ge37.12Sn1.44,Ba8Zn7.22Ni0.22Sn1.44Ge37.12,,,715,1730,366,300,-8.34E-05,1.051816638,,0.124278318,73432.37098,23142.23813,4.364405358,0.084378148,,1,TRUE,5,244,-83.4,83.4,0.487256053,1.987256053,1.98726E-08,0.437786771,0.614029867,
23392,10.1063/1.4802780,S2h,Zn4Sb3,Zintl,Antimonide,17288,6859,14755,300,0.000116879,1.154406621,,0.156889038,46443.37017,23144.96244,4.36445648,0.057393164,,1,TRUE,2,55,116.879,116.879,0.365102338,1.865102338,1.8651E-08,0.259864915,0.894541706,
23381,10.1021/ic500026t,SnCCo3,Co3SnC,Perovskite,,1859,1183,1143,300,5.27E-05,3.136875,,0.031941746,123152.7094,23167.83563,4.364885463,0.022210097,,1,TRUE,3,0,52.7,52.7,0.634885669,2.134885669,2.13489E-08,0.788750863,2.348124137,
23376,10.1109/green.2012.6200928,Si80Ge20,Si0.8Ge0.2,,,10279,18378,8381,300,0.000104348,2.489767556,0.000199095,0.074327194,54812.08014,23173.82481,4.364997719,0.023695941,,1,TRUE,2,4,104.348,104.348,0.406751956,1.906751956,1.90675E-08,0.313539123,2.176228433,
23375,10.1063/1.4794816,(a)3,Zn4Sb3,Zintl,Antimonide,16869,2093,14379,300,0.000125333,0.986082199,,0.252984869,41753.18937,23178.13994,4.365078581,0.067940152,,1,TRUE,2,55,125.333,125.333,0.339440401,1.839440401,1.83944E-08,0.23040751,0.755674689,
23371,10.1007/s11664-012-2265-5,Ba0.3In0.2FeCo3Sb11.9Ge0.1,Ba0.3In0.2Fe1Co3Ge0.1Sb11.9,Zintl,,4106,2432,2865,300,8.04E-05,0.458312155,0.000495902,0.068041597,76847.50282,23181.25806,4.365137002,-7.417651665,,1,TRUE,6,96,80.4,80.4,0.500021867,2.000021867,2.00002E-08,0.461090058,-0.002777903,
23359,10.1063/1.3327443,x=0.4,Ca0.4Yb0.6Cd2Sb2,,,6337,2009,5000,300,0.000148882,1.346717685,0.000690287,0.153227802,31222.76308,23204.89538,4.365579615,0.043631866,,1,FALSE,4,0,148.882,148.882,0.277075425,1.777075425,1.77708E-08,0.166455615,1.18026207,
23353,10.1007/s10909-013-0965-8,x=0,Sr0.9La0.1Ti1Ag1O1,,,27856,2701,22372,300,-6.81E-05,10.14799096,0.000464676,0.013350231,93444.35135,23220.80463,4.365877264,0.005410725,,1,TRUE,5,0,-68.1,68.1,0.555954421,2.055954421,2.05595E-08,0.576351982,9.571638978,
23352,10.1002/pssa.201329185,x=0.0075,Mg2Si0.5825Sn0.41Sb0.0075,Mg2Si,Mg2Si,9305,4528,7652,300,-0.000208223,2.14737149,,0.101389119,15408.45472,23223.83588,4.365933954,0.02495679,,1,TRUE,4,8,-208.223,208.223,0.166123156,1.666123156,1.66612E-08,0.07701715,2.07035434,
23336,10.1016/j.intermet.2012.08.002,y=0.005,Mg1.995Ag0.005Sn0.6Ge0.4,,,8351,1265,6841,300,0.000189687,3.076990937,0.000697143,0.067815538,19205.66008,23267.95438,4.366758204,0.017378767,,1,TRUE,4,8,189.687,189.687,0.194907,1.694907,1.69491E-08,0.097655423,2.979335514,
23332,10.1016/j.ssc.2014.09.006,y=1.0,InCo3SnSeS,Toxic,,7583,5325,6151,300,-0.000135953,4.368421053,0.00062649,0.04266702,36703.2967,23271.40206,4.36682255,0.012421179,,1,TRUE,5,0,-135.953,135.953,0.309744157,1.809744157,1.80974E-08,0.19927073,4.169150323,
23331,10.1007/s10853-012-6977-y,A,Ba7.77Al15.16Si31.07,,,930,2963,531,300,-5.15E-05,,,0.05,126885.0813,23271.598,4.366826206,,,1,TRUE,3,185,-51.5,51.5,0.641487541,2.141487541,2.14149E-08,0.815168462,-0.815168462,
23322,10.1109/ict.2003.1287465,Ba8Ga16Ge30,Ba4Ga8Ge15,Clathrate,,2141,8833,1313,300,-4.4E-05,1.798168752,,0.075968013,149583.8926,23302.3715,4.367400122,0.066317991,,1,TRUE,3,92,-44,44,0.6843332,2.1843332,2.18433E-08,0.980223189,0.817945563,
23317,10.1016/j.jallcom.2017.06.296,x=0,Te0.997Pb1I0.003,Toxic,,2756,18588,1814,300,-0.000107927,1.642567078,0.00064967,0.053221769,52579.75058,23313.69775,4.367611162,0.038566001,,1,FALSE,3,0,-107.927,107.927,0.39439388,1.89439388,1.89439E-08,0.298820273,1.343746805,
23299,10.1007/s11664-012-1908-x,AgSn9Pb9SbTe20,AgSn9SbTe20Pb9,Toxic,,16750,2351,14265,300,0.000100277,1.546169379,0.000586889,0.11602495,58384.9094,23365.54069,4.368575835,0.042968972,,1,FALSE,5,207,100.277,100.277,0.421280289,1.921280289,1.92128E-08,0.336521327,1.209648052,
23288,10.1016/j.materresbull.2009.05.002,Bi1.44Sb0.5Te2.06S,Bi1.44Sb0.5Te2.06S1,Toxic,,7487,3804,6054,300,-0.000179094,0.975547124,,0.204551342,21884.47106,23384.28188,4.368924037,0.060101462,,1,FALSE,4,0,-179.094,179.094,0.213543698,1.713543698,1.71354E-08,0.112499992,0.863047132,
23287,10.1002/adma.201004200,Na0.025Pb0.975Se1,Na0.025Pb0.975Se1,Toxic,,102,6006,80,300,2.23E-05,4.208326116,,0.000164199,296651.9014,23384.76563,4.368933022,0.025063082,,1,FALSE,3,0,22.3,22.3,0.825107681,2.325107681,2.32511E-08,2.069242843,2.139083273,
23283,10.1016/j.actamat.2016.08.057,x=3%,Li0.03Mg1.97Sn0.6Ge0.4,,,9511,5874,7814,300,0.000130591,2.534721083,0.816959032,0.101453434,39446.43485,23394.228,4.369108718,0.022431503,,1,TRUE,4,7,130.591,130.591,0.324397883,1.824397883,1.8244E-08,0.215897977,2.318823106,
23272,10.3390/ma6041326,Ti0.33Zr0.33Hf0.33NiSn,Hf0.33Zr0.33Ti0.33Ni1Sn1,Half-heusler,Half-Heusler,15806,13454,13380,300,-0.00022739,5.698850109,,0.033452011,12405.43662,23406.232,4.369331505,0.009245375,,1,TRUE,5,17,-227.39,227.39,0.140821997,1.640821997,1.64082E-08,0.06106534,5.637784769,
23270,10.1007/s11664-012-2251-y,Dy0.30Fe0.91Co3.09Sb12.38,Dy0.3Fe0.91Co3.09Sb12.38,Skutterudite,,4093,2408,2848,300,9.52E-05,1.861603697,0.000506435,0.084023058,62718.27042,23418.39794,4.369557181,0.034844146,,1,TRUE,4,0,95.2,95.2,0.440128013,1.940128013,1.94013E-08,0.36504442,1.496559277,
23263,10.1063/1.3675505,"0%Zn3P2,0%Cu",ZnSb,Zintl,,16860,2046,14369,300,0.000324803,1.87480916,,0.08230575,3996.935545,23437.12475,4.369904332,0.028122099,,1,TRUE,2,15,324.803,324.803,0.06080849,1.56080849,1.56081E-08,0.018715353,1.856093807,
23248,10.1063/1.1713876,Tl68Te32,Tl17Te8,Toxic,,14155,1845,11930,300,-0.000100586,,,0.772590037,58398.4375,23469.50531,4.370503936,,,1,FALSE,2,99,-100.586,100.586,0.420159579,1.920159579,1.92016E-08,0.336402958,-0.336402958,
23246,10.1016/j.intermet.2016.06.007,Yb0.2Co4Sb12,Yb0.2Co4Sb12,Skutterudite,Skutterudite,5923,8702,4665,300,-0.000181649,2.769093784,0.00068372,0.070557229,21307.59216,23470.11669,4.370515249,0.019630346,,1,TRUE,3,0,-181.649,181.649,0.208891635,1.708891635,1.70889E-08,0.109237098,2.659856686,
23235,10.1063/1.2811936,2.12,Ba0.2Co4Sb12.97,Skutterudite,Skutterudite,3944,1952,2688,300,-0.000134885,3.143854749,0.000519231,0.046135831,37527.9,23480.35344,4.37070463,0.017765294,,1,TRUE,3,101,-134.885,134.885,0.312609108,1.812609108,1.81261E-08,0.20407024,2.939784509,
23234,10.1016/j.jmst.2014.05.007,Ba-1,Ba0.96Fe3Ni1Sb12,Skutterudite,,4264,2988,3048,300,0.000137041,3.091018667,,0.072754546,36538.29269,23481.16381,4.370719618,0.018052875,,1,TRUE,4,95,137.041,137.041,0.306852553,1.806852553,1.80685E-08,0.198057922,2.892960745,
23232,10.1007/s10853-014-8562-z,B,Ba0.17Yb0.1Fe0.9Co2.8Sb12,Skutterudite,,4259,2975,3040,300,6.04E-05,2.498035714,,0.049699741,108034.6236,23487.16413,4.370830583,0.029034531,,1,TRUE,5,0,60.4,60.4,0.594110675,2.094110675,2.09411E-08,0.678709376,1.819326338,
23228,10.1088/0022-3727/45/44/445306,G5c,Ba8Ga17.2Sn24.2Ge4.6,,,1081,3297,587,300,0.000205365,,,0.218286733,16125.69219,23502.02131,4.371105216,,,1,TRUE,4,182,205.365,205.365,0.170266924,1.670266924,1.67027E-08,0.080802631,-0.080802631,
23219,10.1007/s10853-012-6977-y,B,Ba7.8Al15.05Si31.15,,,931,2963,531,300,-4.49E-05,,,0.0375,147686.3439,23521.60625,4.371466976,,,1,TRUE,3,185,-44.9,44.9,0.679044263,2.179044263,2.17904E-08,0.965445241,-0.965445241,
23211,10.1557/jmr.2011.386,In2-xGexO3_x=0.050,In1.95Ge0.05O3,Perovskite,,27840,2899,22360,300,-5.43E-05,8.10129454,0.000360317,0.018183612,121419.2854,23548.41425,4.371961667,0.007182709,,1,TRUE,3,0,-54.3,54.3,0.626188742,2.126188742,2.12619E-08,0.774480953,7.326813587,
23200,10.1016/j.actamat.2016.08.057,x=2%,Li0.02Mg1.98Sn0.6Ge0.4,,,9512,5874,7814,300,0.000115634,2.083146073,0.830215517,0.092562298,48058.82484,23567.84456,4.372319865,0.028887842,,1,TRUE,4,7,115.634,115.634,0.369041997,1.869041997,1.86904E-08,0.269471886,1.813674187,
23198,10.1063/1.4711100,Ba8Ga16Ge30,Ba4Ga8Ge15,Clathrate,,841,2057,458,300,-7.04E-05,1.937410787,0.000387486,0.054867697,91299.71702,23568.07994,4.372324203,0.038388186,,1,TRUE,3,92,-70.4,70.4,0.54503975,2.04503975,2.04504E-08,0.560134651,1.377276136,
23196,10.1002/zaac.201300325,0.03 Ga,Ga0.03Sn0.97Bi2Te4,Toxic,,9681,5668,7930,300,8.34E-05,0.860609481,0.000527879,0.182062288,74740.51192,23578.08088,4.372508453,0.127481604,,1,FALSE,4,37,83.4,83.4,0.487256053,1.987256053,1.98726E-08,0.445585604,0.415023877,
23193,10.1039/c5ta01266j,x=0.2,Cu0.4Ag1.57Te1,Toxic,,14451,2815,12246,300,-5.73E-05,0.402021101,0.000389443,0.722844327,114901.8791,23598.24856,4.372879771,-0.152137316,,1,FALSE,3,25,-57.3,57.3,0.610201824,2.110201824,2.1102E-08,0.727398465,-0.325377364,
23192,10.1016/j.jcrysgro.2007.02.036,x=0.8,Sn0.8Ge0.2Te1,Toxic,,15178,2253,12866,300,3.99E-05,6.801681069,,0.034414187,167388.4019,23599.24344,4.37289808,0.009303045,,1,FALSE,3,10,39.9,39.9,0.708953374,2.208953374,2.20895E-08,1.109259526,5.692421543,
23190,10.1007/s11664-009-0668-8,x=0.075,In0.425Ag0.5Sn4Te10Pb5,Toxic,,16422,11047,13928,300,0.000132503,1.21363218,,0.183905427,38868.23254,23609.16913,4.373080703,0.052274459,,1,FALSE,5,102,132.503,132.503,0.319094736,1.819094736,1.81909E-08,0.212114992,1.001517188,
23182,10.1021/ja510433j,CuAgSe mampparticles,CuAgSe,Toxic,,13978,3511,11743,300,-8.82E-05,0.533734456,0.000995179,0.389624859,69899.23161,23622.9495,4.373334122,0.439295407,,1,TRUE,3,0,-88.2,88.2,0.467505191,1.967505191,1.96751E-08,0.412581303,0.121153153,
23176,10.1007/s11664-011-1584-2,x=0.0075,Mg2Si0.6925Sn0.3Sb0.0075,Mg2Si,Mg2Si,10063,11170,8195,300,-0.000154167,3.443722497,0.000674057,0.05764473,29819.90915,23631.75706,4.373496013,0.015999947,,1,TRUE,4,8,-154.167,154.167,0.264735024,1.764735024,1.76474E-08,0.157872714,3.285849783,
23171,10.1007/s11664-010-1400-4,Ca0.3Co2.5Fe1.5Sb12,Ca0.3Fe1.5Co2.5Sb12,Skutterudite,,5736,11094,4455,300,7.01E-05,0.701111111,,0.109389193,92117.07329,23646.42144,4.373765426,0.419099853,,1,TRUE,4,95,70.1,70.1,0.54645116,2.04645116,2.04645E-08,0.565539274,0.135571837,
