Repository: suchismitasarker/SKlearn-and-Lolopy-comparison

# SKlearn-and-Lolopy-comparison
SKlearn and Lolopy comparison
lolopy==1.1.1
matminer==0.7.8
matminer.egg==info
matplotlib==3.1.3
numpy==1.18.5
pandas==1.0.1
pymatgen==2019.12.22
python_ternary==1.0.7
scikit_learn==1.1.3
scipy==1.5.2
ternary==0.1

File: Data_Starry_2nd_gen_TC_model_Nov_22.csv (part 21 of 47)
,REFERENCE: doi,NAME,FORMULA,Family,PROPERTY: Material Family,IDENTIFIER: sampleid,IDENTIFIER: paperid,IDENTIFIER: figureid,PROPERTY: Temperature (K),PROPERTY: Seebeck coefficient (V/K),PROPERTY: Thermal conductivity (W*m^(-1)*K^(-1)),PROPERTY: Power factor (W*m^(-1)*K^(-2)),PROPERTY: ZT (-),PROPERTY: Electrical conductivity (S*m^(-1)),PROPERTY: sigma_E_0,PROPERTY: log sigma_E_0,PROPERTY: quality_factor,PROPERTY: log quality_factor,inexpensive,non-toxic,n_elements,electron_count,PROPERTY: Seebeck coefficient (muV/K),|S|(muV/K),,L,L*sigma*T,Electronic thermal conductivity,Lattice thermal conductivity,
23165,10.1007/s11664-016-4892-8,Mg2Si0.676Ge0.3Bi0.024,Mg2Si0.676Ge0.3Bi0.024,Mg2Si,Mg2Si,9961,11024,8137,300,-0.000106,3.20775588,,0.05788004,54739.32824,23658.82425,4.373993158,0.018185038,,1,FALSE,4,8,-106,106,0.4010003,1.9010003,1.901E-08,0.312178438,2.895577442,
23163,10.1063/1.4979816,TiMn0.02NiSn,Ti0.94Mn0.02Ni1.05Sn1.01,Half-heusler,Half-Heusler,20851,21245,17361,300,-0.000168605,6.791666667,0.000727003,0.036772511,25100.40161,23667.29019,4.374148536,0.007910421,,1,TRUE,4,18,-168.605,168.605,0.233752742,1.733752742,1.73375E-08,0.13055367,6.661112997,
23162,10.1063/1.4794816,(a)1,Zn4Sb3,Zintl,Antimonide,16867,2093,14377,300,0.000136533,1.128295645,,0.236454376,37065.12911,23670.2565,4.374202964,0.056583926,,1,TRUE,2,55,136.533,136.533,0.308199302,1.808199302,1.8082E-08,0.201063422,0.927232223,
23161,10.1007/s10853-014-8023-8,"#13,89MPaBM",Mg2Si,Mg2Si,Mg2Si,8816,2972,7270,300,-7.58E-05,,,0.074691232,84248.91622,23674.06044,4.374272752,,,1,TRUE,2,8,-75.8,75.8,0.520248719,2.020248719,2.02025E-08,0.510611295,-0.510611295,
23152,10.1063/1.4901460,x=0.05,Tl9Sn0.05Bi0.95Te6,Toxic,,14196,2168,11975,300,0.00013625,0.563139244,0.000709945,0.427478018,37224.68434,23689.06344,4.374547891,0.144263817,,1,FALSE,4,67,136.25,136.25,0.30895212,1.80895212,1.80895E-08,0.202013015,0.361126229,
23134,10.1557/jmr.2009.0058,(b),Nb3.98Zn0.02Sb3,,,17009,2878,14527,300,0.000116934,0.715034965,0.000644262,0.270752089,47557.82618,23716.97181,4.375059237,0.11665982,,1,TRUE,3,35,116.934,116.934,0.36492927,1.86492927,1.86493E-08,0.266075946,0.448959019,
23118,10.1063/1.4961215,x=0.15 An,Nb1Co1Sn0.85Sb0.15,,,12600,10413,10436,300,-9.23E-05,9.646153846,0.000559184,0.017096878,66271.82771,23748.24231,4.375631472,0.005714467,,1,TRUE,4,18,-92.3,92.3,0.451269907,1.951269907,1.95127E-08,0.387942669,9.258211177,
23114,10.3938/jkps.60.1485,Co3FeSb12,Fe(CoSb4)3,Skutterudite,,4407,3566,3184,300,6.2E-05,3.076923077,0.00040138,0.043636364,106178.3272,23762.01,4.375883174,0.022088751,,1,TRUE,3,95,62,62,0.585972301,2.085972301,2.08597E-08,0.664455148,2.412467929,
23106,10.1063/1.3138803,LAST-20,AgSb(Te11Pb10)2,Toxic,Alloy,20866,1999,17369,300,-0.00022352,2.04742268,6.48E-05,0.109718695,13198.6532,23801.02194,4.376595605,0.026717678,,1,FALSE,4,227,-223.52,223.52,0.145599358,1.645599358,1.6456E-08,0.065159086,1.982263594,
23096,10.1016/j.intermet.2011.07.002,(a),Zn4Sb3,Zintl,Antimonide,16530,1252,14039,300,0.000115886,1.299786483,0.000593473,0.137004405,48427.54318,23826.75869,4.377064966,0.051422179,,1,TRUE,2,55,115.886,115.886,0.368241156,1.868241156,1.86824E-08,0.271422988,1.028363495,
23089,10.1063/1.4902849,x=0.05,Fe1.05Cu0.95S2,,,7035,2170,5630,300,-0.000191283,3.876034144,,0.054565655,19307.26674,23836.63881,4.377245016,0.014043047,,1,TRUE,3,0,-191.283,191.283,0.192243712,1.692243712,1.69224E-08,0.098017802,3.778016342,
23084,10.1016/j.mtla.2019.100374,Si0.8Ge0.2,Si0.8Ge0.2,,,27600,24572,22170,300,0.000196752,,0.000687773,0.230409761,18105.19206,23842.69819,4.377355401,,,1,TRUE,2,4,196.752,196.752,0.183390425,1.683390425,1.68339E-08,0.091434321,-0.091434321,
23083,10.1016/j.pnsc.2016.11.003,x=0.125,Mg2Si0.875Bi0.125,Mg2Si,Mg2Si,14226,18893,12000,300,-3.54E-05,,,0.175040736,190523.349,23843.65484,4.377372826,,,1,FALSE,3,8,-35.4,35.4,0.736996295,2.236996295,2.237E-08,1.278600078,-1.278600078,
23076,10.1002/aenm.201100460,0.2,Ag0.2928Sn0.2Sb0.4464Te1,Toxic,,21012,5925,17500,300,0.000130224,0.733399942,0.000658469,0.266221917,40428.66742,23867.09581,4.377799577,0.102917982,,1,FALSE,4,11,130.224,130.224,0.325425836,1.825425836,1.82543E-08,0.221398602,0.51200134,
23068,10.1109/ict.2006.331231,Y1.5Gd1.5Cu3Sb4,Gd1.5Y1.5Cu3Sb4,,,6447,8976,5119,300,8.79E-05,2.580824937,,0.036896535,70954.67269,23889.67131,4.378210175,0.024635239,,1,TRUE,4,0,87.9,87.9,0.46871582,1.96871582,1.96872E-08,0.41906876,2.161756177,
23056,10.1063/1.4872250,x=0.02,Cd0.02In0.98Cu1Te2,Toxic,,14192,2145,11968,300,0.000172391,5.396491228,0.000712512,0.039271803,24231.76645,23905.7785,4.378502891,0.010095867,,1,FALSE,4,25,172.391,172.391,0.226246694,1.726246694,1.72625E-08,0.12549002,5.271001208,
23052,10.1063/1.4948969,Pb0.57K0.03Sn0.40Te,K0.03Sn0.4Te1Pb0.57,Toxic,,15720,6960,13308,300,3.36E-05,2.777171109,0.00022848,0.020022264,201687.1426,23918.81269,4.378739618,0.039006548,,1,FALSE,4,9,33.6,33.6,0.748521634,2.248521634,2.24852E-08,1.36049371,1.416677399,
23049,10.1063/1.2135887,"m=0.1,n=0.1",La0.1Ce0.1Fe1Co3Sb12,Skutterudite,,3902,1920,2664,300,6.64E-05,3.359260778,,0.076277735,99128.1,23929.11988,4.378926725,0.019506667,,1,TRUE,5,0,66.4,66.4,0.564162023,2.064162023,2.06416E-08,0.613849378,2.7454114,
23045,10.1016/j.jallcom.2012.09.067,x=0.20,Fe1Cu1S1.8,,,6942,1716,5540,300,-0.000234078,2.45327962,0.000605415,0.084450871,11734.66745,23941.37925,4.379149166,0.022243461,,1,TRUE,3,0,-234.078,234.078,0.132932501,1.632932501,1.63293E-08,0.05748576,2.39579386,
23040,10.1063/1.4794992,1,Si3NiP4,,,21369,2092,17783,300,0.000394377,10.30407841,0.12543554,0.011892664,1821.192053,23949.35575,4.379293835,0.005181993,,1,TRUE,3,42,394.377,394.377,0.033379888,1.533379888,1.53338E-08,0.008377738,10.29570067,
23039,10.1016/j.intermet.2006.08.008,x=0,Hf0.05Ti0.95Ni1Sn1,Half-heusler,,10817,1240,8891,300,-0.000256447,5.214048122,0.000625455,0.039433273,9043.51449,23951.26244,4.379328409,0.010316887,,1,TRUE,4,18,-256.447,256.447,0.109618404,1.609618404,1.60962E-08,0.043669822,5.1703783,
23032,10.1080/21663831.2016.1244116,Base,SnTePbSe,Toxic,,2673,18580,1741,300,4.25E-05,1.325609366,2.96E-05,0.012793188,159121.3758,23963.40344,4.379548499,0.221784029,,1,FALSE,4,0,42.5,42.5,0.693239798,2.193239798,2.19324E-08,1.046974002,0.278635364,
23028,10.1016/j.scriptamat.2012.02.010,Mg5%,Mg0.1Ti1.9Bi1.2S5.2,Toxic,,7569,5189,6136,300,-3.81E-05,2.896296296,0.000262201,0.02965949,177984.1897,23966.5915,4.379606274,0.032036004,,1,FALSE,4,0,-38.1,38.1,0.720040171,2.220040171,2.22004E-08,1.185396153,1.710900143,
23026,10.1007/s11664-010-1274-5,Yb3.6Sm0.4Sb3,Yb3.6Sm0.4Sb3,Antimonide,Antimonide,13620,10673,11377,300,-1.11E-05,3.337403576,,0.014948101,610917.4176,23970.94131,4.379685089,-0.047793367,,1,TRUE,3,0,-11.1,11.1,0.908745997,2.408745997,2.40875E-08,4.414634652,-1.077231076,
23025,10.1063/1.2538036,"813K,Argon",CoSb3,Skutterudite,Skutterudite,3929,1938,2677,300,3.24E-05,5.8003003,,0.013836385,209359.4581,23975.84613,4.379773943,0.012332382,,1,TRUE,2,24,32.4,32.4,0.756305151,2.256305151,2.25631E-08,1.417136471,4.383163829,
23020,10.1016/j.mtla.2019.100374,Si,Si,Pure element,,27599,24572,22170,300,0.00020197,,0.000692661,0.158084173,17125.7527,23981.87119,4.379883066,,,1,TRUE,1,4,201.97,201.97,0.175323807,1.675323807,1.67532E-08,0.086073544,-0.086073544,
23010,10.1063/1.4965865,PINI-1,In0.003Te1Pb0.998I0.001,Toxic,,2703,18581,1761,300,-0.000165042,1.774253731,0.000407769,0.677202444,26552.28758,23990.55763,4.380040343,0.032591157,,1,FALSE,4,0,-165.042,165.042,0.241043983,1.741043983,1.74104E-08,0.138686102,1.635567629,
23009,10.1007/s11664-009-0735-1,Mg2Si0.98Bi0.02,Mg2Si0.98Bi0.02,Mg2Si,Mg2Si,9987,11070,8151,300,-9.16E-05,6.923289838,,0.03225583,67607.40516,23992.60769,4.380077453,0.008189386,,1,FALSE,3,8,-91.6,91.6,0.45400132,1.95400132,1.954E-08,0.396314877,6.526974961,
23008,10.1007/s13391-011-0306-5,x=1.5 y=0.0,Mn1.5Co2.5Sb12,Skutterudite,,3414,819,2291,300,7.65E-05,1.416127834,,0.116262976,84494.66108,23992.69656,4.380079061,0.059488288,,1,TRUE,3,93,76.5,76.5,0.517118741,2.017118741,2.01712E-08,0.511307293,0.904820541,
22991,10.1021/cm404026k,x=0.5,Mn0.5Cu11.5Sb4S13,,,6674,612,5306,300,8.98E-05,,,0.51756562,69465.97759,24036.72713,4.380875333,,,1,TRUE,4,0,89.8,89.8,0.461101111,1.961101111,1.9611E-08,0.408689417,-0.408689417,
22990,10.3390/cryst7090256,Yb0.39In0.02Co2.4Fe1.6Sb12,Yb0.39In0.02Fe1.6Co2.4Sb12,Skutterudite,,10891,18771,8971,300,9.78E-05,2.002252642,,0.091093335,62117.74804,24036.93444,4.380879079,0.032575507,,1,TRUE,5,0,97.8,97.8,0.430372809,1.930372809,1.93037E-08,0.359731235,1.642521407,
22986,10.1063/1.3501370,Yb0.5Eu0.5Cd2Sb2,Yb0.5Eu0.5Cd2Sb2,Toxic,Antimonide,13032,2232,10867,300,0.000162109,1.682787863,,0.121281575,27564.72076,24042.78663,4.380984802,0.034719356,,1,FALSE,4,0,162.109,162.109,0.247216359,1.747216359,1.74722E-08,0.144484593,1.53830327,
22983,10.1039/c2cp43946h,"Sb,x=0",Hf0.25Zr0.25Ti0.5Ni1Sn1,Half-heusler,,11961,4594,9913,300,-0.000239242,3.58275955,,0.133004926,11095.52264,24043.94606,4.381005745,0.015171855,,1,TRUE,5,18,-239.242,239.242,0.127144501,1.627144501,1.62714E-08,0.054162056,3.528597494,
22981,10.1063/1.4802780,S1h,Zn4Sb3,Zintl,Antimonide,17282,6859,14755,300,0.000109496,0.827493339,,0.230103922,53120.06319,24045.81694,4.381039536,0.101128827,,1,TRUE,2,55,109.496,109.496,0.389095278,1.889095278,1.8891E-08,0.301046582,0.526446757,
22979,10.1039/c3cp50918d,x=0.04,Ti1Ni1.04Sn1,,,11969,4595,9921,300,-9.81E-05,4.161141779,0.000589372,0.057818987,61931.45885,24054.09663,4.381189051,0.014086762,,1,TRUE,3,18,-98.1,98.1,0.429261214,1.929261214,1.92926E-08,0.358445884,3.802695895,
22972,10.1016/j.jallcom.2009.06.145,Zn4Sb2.96Te0.04,Zn4Sb2.96Te0.04,Zintl,Antimonide,16644,1632,14163,300,7.12E-05,0.898554,,0.150660793,92086.2252,24070.22894,4.381480221,0.164831992,,1,FALSE,3,55,71.2,71.2,0.541293787,2.041293787,2.04129E-08,0.563925118,0.334628882,
22966,10.1016/j.jallcom.2017.02.283,Ingot,SnTe,Toxic,,2999,18607,1978,300,9.05E-06,7.579322279,6.88E-05,0.003673279,754239.9429,24079.04427,4.381639245,0.025913742,,1,FALSE,2,10,9.05,9.05,0.924948479,2.424948479,2.42495E-08,5.486979007,2.092343272,
22964,10.1016/j.jallcom.2004.03.128,Zr0.3Hf0.7,Hf0.7Zr0.3,Half-heusler,,11043,1494,9117,300,-0.000171544,3.52047837,0.000699341,0.062711864,24666.32627,24089.62863,4.381830105,0.015799288,,1,TRUE,2,4,-171.544,171.544,0.22790473,1.72790473,1.7279E-08,0.127863186,3.392615184,
22942,10.1021/ja301772w,x=0,PbS,,,7360,3495,5924,300,-0.000247099,2.378143491,0.000586592,0.070605187,10165.23013,24143.01038,4.382791421,0.023078831,,1,FALSE,2,0,-247.099,247.099,0.118817831,1.618817831,1.61882E-08,0.049366967,2.328776524,
22937,10.1021/cm803519p,x=13,NaSn13Sb(Te4Pb)5,Toxic,,27030,586,21783,300,3.97E-05,2.804385965,0.000318585,0.023752169,172326.9825,24156.41466,4.383032476,0.033236099,,1,FALSE,5,198,39.7,39.7,0.710176762,2.210176762,2.21018E-08,1.142619277,1.661766688,
22931,10.1039/c2cp43946h,"Te,x=0.002",Hf0.25Zr0.25Ti0.5Ni1Sn0.998Te0.002,Toxic,,11965,4594,9913,300,-0.000111069,4.095576747,,0.044334975,52289.65634,24163.8985,4.383167003,0.014153001,,1,FALSE,6,18,-111.069,111.069,0.383854625,1.883854625,1.88385E-08,0.295518333,3.800058414,
22926,10.1016/j.jallcom.2015.03.117,x=0.01,Ag0.01Sb0.01Pb0.98Se1,Toxic,,15796,9736,13367,300,0.000139418,1.805767779,0.000704592,0.119705729,36525.57117,24172.70225,4.383325203,0.033380182,,1,FALSE,4,0,139.418,139.418,0.300628706,1.800628706,1.80063E-08,0.197306976,1.608460803,
22895,10.1016/j.intermet.2012.07.027,z=0,Mg2Ga0.95Si0.015Sn0.035,,,8364,1266,6854,300,0.000143212,2.259865935,,0.094725466,34947.36543,24233.32381,4.384412986,0.025993532,,1,TRUE,4,7,143.212,143.212,0.290955133,1.790955133,1.79096E-08,0.18776749,2.072098445,
22894,10.1016/j.jallcom.2016.07.093,3_x=0.15,Co3Ag0.15Sn0.85C1,Perovskite,,22874,9838,18839,300,4.07E-05,3.899552967,,0.022585391,168206.8221,24238.05756,4.384497813,0.019660639,,1,TRUE,4,0,40.7,40.7,0.704080862,2.204080862,2.20408E-08,1.112224312,2.787328655,
22890,10.2320/matertrans.m2010022,p-type Al33Mn34Si33,Mn34(AlSi)33,,,17339,4013,14786,300,0.000293061,9.696862745,0.000453545,0.013733829,5979.540199,24247.28463,4.38466311,0.005586378,,1,TRUE,3,469,293.061,293.061,0.079947274,1.579947274,1.57995E-08,0.028342075,9.66852067,
22885,10.1016/j.intermet.2011.07.002,(d),Zn4Sb2.985Te0.015,Zintl,Antimonide,16533,1252,14040,300,9.73E-05,,0.000607912,0.220264317,63177.9958,24271.23494,4.385091874,,,1,FALSE,3,55,97.3,97.3,0.432231868,1.932231868,1.93223E-08,0.366223611,-0.366223611,
22882,10.1063/1.4902849,x=0,FeCuS2,,,7032,2170,5630,300,-0.000369194,6.349793347,,0.01895117,2472.644707,24275.36756,4.385165814,0.008531723,,1,TRUE,3,0,-369.194,369.194,0.041473239,1.541473239,1.54147E-08,0.011434547,6.3383588,
22874,10.1007/s11664-013-2802-x,x=0.05,Ti0.95Nb0.05S2,,,8061,10792,6576,300,-0.00016132,2.882479078,0.000721177,0.075754137,28116.54391,24292.22444,4.385467285,0.019754933,,1,TRUE,3,0,-161.32,161.32,0.248903588,1.748903588,1.7489E-08,0.147519374,2.734959704,
22872,10.1007/s11664-014-3385-x,20d,Ba8Al15Si31,,,897,2614,510,300,-4.67E-05,,0.000270341,0.037613169,146552.5554,24295.73325,4.385530011,,,1,TRUE,3,185,-46.7,46.7,0.668588699,2.168588699,2.16859E-08,0.953436647,-0.953436647,
22864,10.1016/j.jallcom.2010.07.204,x=0.2,Ga66.8Ru33.2,Expensive,,19875,1670,16646,300,0.00033212,6.492296966,0.000412782,0.029508197,3808.19168,24311.17144,4.385805886,0.008364366,,0,TRUE,2,466,332.12,332.12,0.057091305,1.557091305,1.55709E-08,0.017789106,6.47450786,
22860,10.1007/s11664-009-0989-7,Pb0.5Sn0.5Te1,Sn0.5Te1Pb0.5,Toxic,,218,2290,141,300,4.19E-05,1.81128085,0.000301898,0.054073743,164115.7627,24325.65225,4.386064494,0.078529511,,1,FALSE,3,10,41.9,41.9,0.696834811,2.196834811,2.19683E-08,1.081605662,0.729675188,
22857,10.1016/j.jallcom.2017.06.296,"x=0,y=0",Te0.997Pb1I0.003,Toxic,,3596,18588,1828,300,-0.000109319,3.328114188,0.00065174,0.054581884,53891.82488,24338.7575,4.386298404,0.01791904,,1,FALSE,3,0,-109.319,109.319,0.389689437,1.889689437,1.88969E-08,0.305516437,3.022597751,
22853,10.1021/acs.chemmater.6b01291,x=4%,Cu1Bi0.96Pb0.04Se1O1,Toxic,,20999,7398,17487,300,0.000166282,0.929250146,,0.277840749,26556.54953,24352.87969,4.386550323,0.068236071,,1,FALSE,5,0,166.282,166.282,0.238481028,1.738481028,1.73848E-08,0.138504173,0.790745973,
22833,10.2320/jinstmet.69.497,"m=0.1,n=0.1",La0.1Ce0.1Fe1Co3Sb12,Skutterudite,,4646,4295,3410,300,6.76E-05,,,0.079325133,99005.40678,24373.99231,4.38692667,,,1,TRUE,5,0,67.6,67.6,0.558355948,2.058355948,2.05836E-08,0.611365104,-0.611365104,
22832,10.1021/jacs.6b08382,SnTe,SnTe,Toxic,,3070,18615,2034,300,9.6E-06,8.40078031,6.12E-05,0.005541511,720077.7719,24374.24892,4.386931242,0.017275219,,1,FALSE,2,10,9.6,9.6,0.920573328,2.420573328,2.42057E-08,5.229003146,3.171777164,
22829,10.1002/adma.201605887,y=0.12,Mn0.12Cu0.1Sn0.91Te1.05,Toxic,,2971,18603,1966,300,2.68E-05,,,0.017877095,257575.7576,24382.20408,4.387072962,,,1,FALSE,4,11,26.8,26.8,0.793712096,2.293712096,2.29371E-08,1.772413893,-1.772413893,
22827,10.1007/s11664-011-1565-5,TiS2 cross-plane,TiS2,Chalcogenide,,8223,11164,6739,300,-7.66E-05,2.033898305,0.000503231,0.07993754,85684.21053,24386.74931,4.387153914,0.035997366,,1,TRUE,2,0,-76.6,76.6,0.516673141,2.016673141,2.01667E-08,0.518391138,1.515507167,
22823,10.1039/c4dt01909a,x=0.05_4,Zn0.05In1Cu0.95Te2,Toxic,,13871,783,11602,300,0.000111435,4.539325843,,0.04307699,52533.26909,24393.01,4.387265394,0.012797836,,1,FALSE,4,25,111.435,111.435,0.382645406,1.882645406,1.88265E-08,0.296704553,4.24262129,
22822,10.1007/s13391-014-4148-9,Bi0.02,Mg2.04Si0.98Bi0.02,Toxic,,8322,827,6820,300,-8.99E-05,5.612822583,0.000545065,0.034260824,70436.42459,24393.4465,4.387273165,0.010455166,,1,FALSE,3,8,-89.9,89.9,0.460703781,1.960703781,1.9607E-08,0.414314892,5.198507691,
22812,10.1109/ICT.2006.331322,"x=0.016,y=0",Nd0.016Co4Sb12,Skutterudite,Skutterudite,5178,9026,3877,300,-0.000253287,4.750071391,,0.04,9564.268683,24414.31481,4.38764454,0.011558913,,1,TRUE,3,0,-253.287,253.287,0.112645606,1.612645606,1.61265E-08,0.046271328,4.703800063,
22809,10.2320/matertrans.e-m2014821,Not ball-milled,GaCuTe2,Toxic,,4231,4033,3006,300,0.000341156,7.507700778,,0.019857353,3443.965922,24417.21219,4.387696077,0.007260392,,1,FALSE,3,25,341.156,341.156,0.052812889,1.552812889,1.55281E-08,0.016043504,7.491657274,
22804,10.1016/j.intermet.2012.08.002,y=0.02,Mg1.98Ag0.02Sn0.6Ge0.4,,,8353,1265,6841,300,0.000164848,2.89538483,0.000732523,0.077704364,27103.21417,24431.0385,4.387941928,0.019732769,,1,TRUE,4,8,164.848,164.848,0.241447445,1.741447445,1.74145E-08,0.141596469,2.753788361,
22797,10.1515/msp-2017-0069,Fe0.2Ni0.15Co3.65Sb12,Fe0.2Co3.65Ni0.15Sb12,Skutterudite,,10936,18775,9022,300,-0.000120673,3.842592593,0.000668048,0.053586934,46718.14672,24443.26425,4.388159203,0.015180093,,1,TRUE,4,95,-120.673,120.673,0.353354144,1.853354144,1.85335E-08,0.259755813,3.58283678,
22794,10.1016/j.jallcom.2015.02.045,Cu12Sb4S13,Cu12Sb4S13,Sulfied,,6951,1807,5550,300,0.000116251,0.985151406,0.000625762,0.184996221,49453.63811,24446.49625,4.388216623,0.076472746,,1,TRUE,3,0,116.251,116.251,0.367084287,1.867084287,1.86708E-08,0.277002332,0.708149074,
22791,10.1007/s11664-010-1188-2,In0.25Co2.5Fe1.5Sb12,In0.25Fe1.5Co2.5Sb12,Skutterudite,,4056,2313,2798,300,8.04E-05,1.959361382,0.00052278,0.07782982,81120.08503,24450.54725,4.388288584,0.037101136,,1,TRUE,4,95,80.4,80.4,0.500021867,2.000021867,2.00002E-08,0.486725832,1.47263555,
22775,10.1021/cm5023823,SolidStateReaction,Mn1Si1.73,,,10117,620,8251,300,0.000121265,2.66,,0.0958,46443.75,24483.66725,4.388876469,0.022666098,,1,TRUE,2,13,121.265,121.265,0.351555414,1.851555414,1.85156E-08,0.25797953,2.40202047,
22771,10.7567/jjap.52.10mb06,Zn3.83Sb3 723K,Zn3.83Sb3,,,17467,9414,14877,300,0.000131198,0.927844089,0.000708212,0.217335994,40996.56357,24498.99281,4.38914823,0.077039345,,1,TRUE,2,53,131.198,131.198,0.322704821,1.822704821,1.8227E-08,0.224173902,0.703670187,
22756,10.1016/j.actamat.2014.04.060,z=0,Mg2Si0.55Sn0.4Ge0.05,Mg2Si,Mg2Si,5409,66,4102,300,-0.000395202,1.917673855,0.000175007,0.029120728,1848.770562,24547.30313,4.390003786,0.028640652,,1,TRUE,4,8,-395.202,395.202,0.03314333,1.53314333,1.53314E-08,0.008503291,1.909170564,
22750,10.1109/ict.2006.331349,Zn4.1Sb3,Zn4.1Sb3,,,17451,9041,14866,300,0.000128777,0.876701719,,0.313601713,42351.45386,24552.58594,4.39009724,0.084282851,,1,TRUE,2,56,128.777,128.777,0.329510667,1.829510667,1.82951E-08,0.23244731,0.644254409,
22743,10.1016/j.jallcom.2017.06.110,3,Ba8Ga16.6Ge29.8,,,2307,18546,1452,300,5.68E-05,1.96729673,0.000399356,0.05827712,120797.5946,24567.47069,4.390360447,0.046379683,,1,TRUE,3,185,56.8,56.8,0.612837681,2.112837681,2.11284E-08,0.765677129,1.201619601,
22730,10.1016/j.solidstatesciences.2010.09.014,x=1,AgSnSbTe20Pb17,Toxic,,16834,5365,14345,300,-0.000166488,1.432598738,0.000757322,0.161647362,26766.91331,24607.54688,4.391068321,0.04225367,,1,FALSE,5,207,-166.488,166.488,0.238057895,1.738057895,1.73806E-08,0.139567335,1.293031403,
22726,10.1088/0022-3727/45/18/185303,x=0.4,La3Te3.6Pb0.4,Toxic,,14550,3294,12350,300,-3.38E-05,2.808687614,0.000235038,0.027771162,206194.9764,24616.49581,4.391226231,0.040119681,,1,FALSE,3,32,-33.8,33.8,0.747232191,2.247232191,2.24723E-08,1.390103966,1.418583648,
22723,10.1063/1.4867609,x=0.025,Co1Sn0.025Sb2.975,,,4037,2138,2782,300,3.25E-05,8.224687801,0.000298968,0.012303509,214630.4136,24622.29391,4.391328511,0.008164164,,1,TRUE,3,23,32.5,32.5,0.755653445,2.255653445,2.25565E-08,1.452395496,6.772292305,
22717,10.1016/j.jallcom.2013.10.104,Ba8Au5.33Ge40.67,Ba8Ge40.67Au5.33,,,732,1757,371,300,7.64E-05,1.584770629,0.000507248,0.092900107,86856.49468,24632.38,4.391506376,0.052135819,,0,TRUE,3,231,76.4,76.4,0.517564725,2.017564725,2.01756E-08,0.525715799,1.05905483,
22699,10.1007/s13391-014-4152-0,423-300,AgSbTe2,Toxic,,20815,830,17327,300,0.000114034,1.017283951,0.000658539,0.23029746,51339.0312,24660.03081,4.391993615,0.075001297,,1,FALSE,3,27,114.034,114.034,0.374167499,1.874167499,1.87417E-08,0.288653831,0.72863012,
22696,10.1021/jacs.5b01863,BiCuSeO,CuBiSeO,Toxic,,20949,3513,17443,300,0.000524281,0.856592427,,0.038355075,415.327911,24664.6095,4.392074244,0.064284749,,1,FALSE,4,0,524.281,524.281,0.010892685,1.510892685,1.51089E-08,0.001882548,0.854709879,
22677,10.1039/c6dt01298a,Ba0.92Ni4Sb6.7Sn5.3afterHPT,Ba0.92Ni4Sn5.3Sb6.7,,,4997,7745,3764,300,-3.31E-05,,,0.034079862,211637.4998,24703.97741,4.392766881,,,1,TRUE,4,96,-33.1,33.1,0.751754984,2.251754984,2.25175E-08,1.429667385,-1.429667385,
22654,10.1016/j.jallcom.2013.10.104,Ba8Au5Ge1ge40,Ba8Ga(Ge8Au)5,Clathrate,,735,1757,371,300,0.000103183,1.002483463,0.000642774,0.131758046,59489.48185,24761.13119,4.393770481,0.083092288,,0,TRUE,4,229,103.183,103.183,0.41085759,1.91085759,1.91086E-08,0.341027784,0.661455679,
22638,10.1016/j.intermet.2012.08.002,y=0.01,Mg1.99Ag0.01Sn0.6Ge0.4,,,8352,1265,6841,300,0.000170237,2.786193614,0.000757319,0.080101199,25803.08529,24809.89569,4.394624938,0.02080562,,1,TRUE,4,8,170.237,170.237,0.230487109,1.730487109,1.73049E-08,0.133955719,2.652237895,
22635,10.1021/ja400069s,Pb0.96Sr0.03Na0.01Se1,Na0.01Sr0.03Pb0.96Se1,Toxic,,414,3503,4876,300,2.51E-05,3.413228155,0.000170974,0.04787234,280382.4363,24816.83286,4.394746356,0.039178082,,1,FALSE,4,0,25.1,25.1,0.805429736,2.305429736,2.30543E-08,1.939206018,1.474022137,
22628,10.1016/j.jallcom.2013.03.074,Ba8Ni1.44Zn4.67Ge39.09Sn0.80,Ba8Zn4.67Ni1.44Sn0.8Ge39.09,,,722,1730,366,300,-7.96E-05,1.259399564,,0.113033449,83390.11778,24829.7905,4.394973055,0.073436519,,1,TRUE,5,236,-79.6,79.6,0.503482212,2.003482212,2.00348E-08,0.501211853,0.758187711,
22625,10.1109/ict.2005.1519902,x=0.025,Co0.975Ni0.025Sb3,,,5114,8911,3825,300,-0.000181547,7.857142857,,0.017434211,22573.19311,24833.55338,4.395038866,0.007142807,,1,TRUE,3,24,-181.547,181.547,0.209075396,1.709075396,1.70908E-08,0.115737867,7.74140499,
22612,10.1063/1.2738460,x=0.05,Ta0.05Ti0.95Co1Sb1,,,11352,1942,9361,300,-0.00014886,9.91011295,0.000753683,0.02232906,33448.64393,24852.34906,4.395367445,0.005686239,,1,TRUE,4,18,-148.86,148.86,0.277127979,1.777127979,1.77713E-08,0.178327563,9.731785387,
22608,10.1016/j.jallcom.2010.07.204,x=0.3,Ga66.7Ru33.3,Expensive,,19876,1670,16646,300,0.000335839,6.581240936,0.000404061,0.024590164,3730.794029,24867.74175,4.395636349,0.008439451,,0,TRUE,2,466,335.839,335.839,0.055289968,1.555289968,1.55529E-08,0.0174074,6.563833536,
22602,10.1007/s11664-012-2450-6,x=0.3,Sr0.3Mg2Si0.7,Mg2Si,Mg2Si,9881,10765,8060,300,9.13E-05,3.391051657,,0.062795894,70425.83137,24882.24019,4.395889478,0.018616378,,1,TRUE,3,7,91.3,91.3,0.455176981,1.955176981,1.95518E-08,0.413084893,2.977966764,
22600,10.1007/s11664-014-3055-z,Bi85Sb15-xPbx_x=1,Bi85Sb14Pb,Toxic,,11958,2513,9907,300,4.71E-05,4.932696255,0.000318764,0.020173183,148938.0414,24884.62113,4.395931033,0.014100899,,1,FALSE,3,499,47.1,47.1,0.666287192,2.166287192,2.16629E-08,0.967927714,3.964768541,
22593,10.1002/pssa.201228397,Ge8Sb2Te11 250c,Ge8Sb2Te11,Toxic,,10037,15262,8177,300,0.000235271,0.561848795,0.000658941,0.350654343,12036.34276,24900.71169,4.39621176,0.109848655,,1,FALSE,3,108,235.271,235.271,0.131572365,1.631572365,1.63157E-08,0.058914493,0.502934302,
22591,10.1007/s11664-013-2894-3,Zn,Ti1.9Zn0.1Bi1.2S5.2,Toxic,,7110,2542,5692,300,-4.23E-05,3.277932961,0.000297616,0.031527996,166391.7526,24905.895,4.396302153,0.025895953,,1,FALSE,4,0,-42.3,42.3,0.69443607,2.19443607,2.19444E-08,1.095408191,2.18252477,
22561,10.1016/j.matlet.2011.08.031,x=0.01,Mg2Si0.58Sn0.41Bi0.01,Mg2Si,Mg2Si,9225,3767,7594,300,-0.00018046,2.084563184,,0.09329272,22985.92354,24963.51131,4.397305672,0.028222513,,1,FALSE,4,8,-180.46,180.46,0.211043785,1.711043785,1.71104E-08,0.117989765,1.966573419,
22549,10.1007/s11664-012-2455-1,0.33 hot pressed,Bi0.67Sb0.33,Toxic,,11941,2492,9904,300,-5.2E-05,3.687131645,,0.037658228,134810.2512,24974.52138,4.397497174,0.019906483,,1,FALSE,2,5,-52,52,0.638728459,2.138728459,2.13873E-08,0.864967562,2.822164083,
22546,10.1063/1.4759370,F,Ba0.33Yb0.3Fe1.6Co2.6Sb12,Skutterudite,,4007,2075,2761,300,7.96E-05,2.126606035,,0.0694691,83800.75379,24983.02075,4.397644949,0.034396571,,1,TRUE,5,0,79.6,79.6,0.503482212,2.003482212,2.00348E-08,0.503679959,1.622926076,
22535,10.1063/1.4828478,x=0.03,Ag1Bi0.03Sb0.97Te2,Toxic,,16711,2122,14230,300,0.000244403,0.711404493,0.000664097,0.275440833,10858.58812,24990.63375,4.39777727,0.084301403,,1,FALSE,4,27,244.403,244.403,0.121611661,1.621611661,1.62161E-08,0.052825239,0.658579254,
22533,10.1016/j.jallcom.2012.09.065,MS-Pb=21,AgSbTe20Pb21,Toxic,,14018,1714,11811,300,-0.000244547,1.495403039,6.56E-05,0.009011624,10842.63721,24995.70913,4.397865462,0.038549642,,1,FALSE,4,219,-244.547,244.547,0.121460789,1.621460789,1.62146E-08,0.052742733,1.442660306,
22531,10.1007/s40243-014-0026-5,Cu1.97Ag0.03Se,Cu1.97Ag0.03Se1,Toxic,,13995,3733,11779,300,0.000148344,0.868372696,,0.344255854,33856.96153,24998.35694,4.397911465,0.080403545,,1,TRUE,3,0,148.344,148.344,0.278363466,1.778363466,1.77836E-08,0.18062995,0.687742746,
22526,10.1016/j.jallcom.2015.05.171,x=0.1,Co1Sb2.9Se0.1,Toxic,,3750,1821,2567,300,-0.000237215,2.644483626,0.000673365,0.069560723,11815.12304,25004.40688,4.398016557,0.021517637,,1,TRUE,3,0,-237.215,237.215,0.129385767,1.629385767,1.62939E-08,0.05775418,2.586729446,
22525,10.1016/j.jallcom.2006.08.369,(c),Fe(CoSb4)3,Skutterudite,,3575,1569,2409,300,6.44E-05,2.749429886,,0.05680928,107222.6017,25004.46563,4.398017578,0.026942927,,1,TRUE,3,95,64.4,64.4,0.573973292,2.073973292,2.07397E-08,0.667130437,2.082299449,
22520,10.1063/1.4862955,x=0.25,Ti1Ni1.25Sn1,,,23114,10330,18948,300,-0.000124671,6.255813953,0.000697084,0.033661268,45432.69231,25010.29669,4.398118844,0.009271465,,1,TRUE,3,20,-124.671,124.671,0.34138309,1.84138309,1.84138E-08,0.250976974,6.004836979,
22514,10.1016/s1002-0721(14)60073-9,Sr0.9La0.1TiO3Ag0.15,Sr0.9La0.1Ti1Ag0.15O3,Perovskite,,27974,3346,22486,300,-7.37E-05,7.674756935,0.000528693,0.017917676,92081.9029,25024.84788,4.398371446,0.007845556,,1,TRUE,5,0,-73.7,73.7,0.529752783,2.029752783,2.02975E-08,0.560710496,7.114046439,
22502,10.1016/j.jallcom.2006.08.369,(d),Fe1.5Co2.5Sb12,Skutterudite,,3576,1569,2409,300,6.99E-05,2.535982299,,0.052515089,97884.98374,25051.04081,4.398825775,0.029003225,,1,TRUE,3,94,69.9,69.9,0.547394129,2.047394129,2.04739E-08,0.601227423,1.934754876,
22496,10.1016/j.actamat.2016.08.057,x=6%,Li0.06Mg1.94Si0.4Sn0.6,,,9509,5874,7814,300,0.000139044,2.821584046,0.743373745,0.115099173,38039.90669,25059.26719,4.398968367,0.021299787,,1,TRUE,4,7,139.044,139.044,0.301599539,1.801599539,1.8016E-08,0.205598035,2.615986011,
22491,10.1038/s41467-017-01149-4,TiS2(TBA)0.025(HA)0.012,T0.025A0.037Ti1B0.025H0.012S2,,,10782,18767,8839,300,-0.000135004,1.081050928,0.731544842,0.203427244,40001.01507,25065.24681,4.399071985,0.064292635,,1,TRUE,6,0,-135.004,135.004,0.312288579,1.812288579,1.81229E-08,0.217480148,0.86357078,
22489,10.1109/ict.2005.1519883,sto,Ag0.7Sb0.8Te20Pb18,Toxic,,16056,8903,13616,300,-0.000333433,0.916718449,,0.185291623,3867.349898,25067.5595,4.399112054,0.062107507,,1,FALSE,4,203,-333.433,333.433,0.056448734,1.556448734,1.55645E-08,0.018057996,0.898660453,
22472,10.1557/jmr.2011.386,In2-xGexO3_x=0.003,In1.997Ge0.003O3,Perovskite,,27838,2899,22360,300,-9.33E-05,9.551020408,0.000613873,0.01960629,68993.47755,25084.79963,4.399410636,0.006108623,,1,TRUE,3,0,-93.3,93.3,0.447396369,1.947396369,1.9474E-08,0.403072943,9.147947465,
22465,10.3938/jkps.60.1735,723-40MPa,Zn4Sb3,Zintl,Antimonide,13275,3568,11100,300,0.000134375,1.01482705,0.00072967,0.237011608,40377.44722,25104.068,4.399744103,0.069903639,,1,TRUE,2,55,134.375,134.375,0.313986536,1.813986536,1.81399E-08,0.219732437,0.795094613,
22453,10.1016/j.jallcom.2020.154755,Bi0.88Li0.06Ca0.06CuSeO,Li0.06Ca0.06Cu1Bi0.88Se1O1,Toxic,,28183,27518,22678,300,0.00019311,1.365280136,0.000751515,0.165847425,19914.27041,25122.48519,4.400062599,0.044143393,,1,FALSE,6,0,193.11,193.11,0.189239593,1.689239593,1.68924E-08,0.100919922,1.264360214,
22441,10.1007/s13391-014-4152-0,423-500,AgSbTe2,Toxic,,20816,830,17327,300,0.000117516,1.145679012,0.000697397,0.180397727,50056.50716,25150.74788,4.400550904,0.064392495,,1,FALSE,3,27,117.516,117.516,0.363102918,1.863102918,1.8631E-08,0.279781274,0.865897738,
22434,10.1007/s11664-012-1940-x,In4Se2.35,In4Se2.35,Toxic,,13397,2371,11207,300,-0.000161662,0.792616931,,0.018977845,29020.75361,25176.8115,4.401000728,0.086953771,,1,TRUE,2,0,-161.662,161.662,0.248170832,1.748170832,1.74817E-08,0.152199705,0.640417226,
22428,10.1021/cm402593f,x=0.05,Tl9Bi0.95Te6,Toxic,,13847,609,11575,300,0.000132371,0.582346154,,0.405594722,41537.38535,25188.7565,4.401206728,0.15563627,,1,FALSE,3,67,132.371,132.371,0.319458051,1.819458051,1.81946E-08,0.226726591,0.355619563,
22425,10.1063/1.3138803,LAST-12,AgSb(Te7Pb6)2,Toxic,Alloy,20863,1999,17369,300,-0.000206926,1.86185567,7.12E-05,0.120937257,16969.69697,25190.5435,4.401237538,0.031528521,,1,FALSE,4,147,-206.926,206.926,0.167991008,1.667991008,1.66799E-08,0.084915906,1.776939764,
22413,10.1016/j.actamat.2005.12.032,x=12,Ba6Ga3Ge22,Clathrate,Clathrate,545,27,244,300,-5.22E-05,1.201456311,0.00036887,0.095173679,135463.2419,25205.88656,4.401501977,0.183775284,,1,TRUE,3,109,-52.2,52.2,0.637628152,2.137628152,2.13763E-08,0.868710118,0.332746193,
22411,10.1016/j.jallcom.2004.07.074,x=0.05,Ti1Co0.95Ni0.05Sb1,,,11236,1511,9240,300,-0.000115559,14.04878049,0.000565321,0.013237986,51456.21827,25209.71213,4.401567886,0.004080192,,1,TRUE,4,18,-115.559,115.559,0.369280679,1.869280679,1.86928E-08,0.288558344,13.76022215,
22405,10.1021/ja400069s,Pb0.97Sr0.02Na0.01Se1,Na0.01Sr0.02Pb0.97Se1,Toxic,,225,3503,4876,300,2.47E-05,3.672330097,0.000159046,0.022340426,289730.8782,25223.85167,4.401811404,0.035082371,,1,FALSE,4,0,24.7,24.7,0.808211874,2.308211874,2.30821E-08,2.00628076,1.666049337,
22392,10.1007/s11664-013-2909-0,x=0.35,Ba7.98In0.35Ga15.56Sn30.09,,,874,2544,496,300,-0.000198687,,,0.4052718,18739.70941,25247.73663,4.402222451,,,1,TRUE,4,184,-198.687,198.687,0.180356656,1.680356656,1.68036E-08,0.094468186,-0.094468186,
22383,10.1016/j.jmat.2016.05.005,x=0.03,Na0.02Mg0.0294Te0.8Pb0.9506Se0.2,Toxic,,2714,18584,1775,300,5.58E-05,2.041450777,,0.043345324,126428.7764,25263.43081,4.402492328,0.046320309,,1,FALSE,5,0,55.8,55.8,0.618143602,2.118143602,2.11814E-08,0.803382912,1.238067865,
22381,10.1007/s11664-012-2450-6,x=0.15,Sr0.15Mg2Si0.85,Mg2Si,Mg2Si,9878,10765,8060,300,-0.0001,3.992839364,,0.033912097,63407.609,25268.82975,4.402585129,0.015511965,,1,TRUE,3,7,-100,100,0.42228748,1.92228748,1.92229E-08,0.365662959,3.627176405,
22380,10.1016/j.nanoen.2013.09.009,x=0.270,Ag1Sb1Pb18Se19.73Cl0.27,Toxic,,14057,4119,11848,300,-0.000104257,1.53929365,0.000642388,0.12679668,59841.76053,25269.44731,4.402595743,0.046928613,,1,FALSE,5,0,-104.257,104.257,0.407071171,1.907071171,1.90707E-08,0.342367489,1.196926161,
22379,10.1063/1.3605246,"x=1.2,y=0.02",Cu3Ge0.02Sb0.98Se2.8S1.2,Toxic,Antimonide,6641,343,5270,300,0.000140523,1.832010582,,0.111165904,37667.86034,25270.6125,4.402615768,0.034456058,,1,TRUE,5,0,140.523,140.523,0.297778555,1.797778555,1.79778E-08,0.203155415,1.628855167,
22378,10.3938/jkps.64.1346,Mg2Si0.7Ge0.3Sb0.02,Mg2Si0.7Ge0.3Sb0.02,Mg2Si,Mg2Si,9174,3582,7542,300,-0.000150824,3.584354722,,0.051684134,33217.54419,25278.09319,4.402744311,0.016501466,,1,TRUE,4,8,-150.824,150.824,0.272475413,1.772475413,1.77248E-08,0.176631841,3.407722881,
22374,10.1063/1.2768040,y=12,Ba6Ga3Ge22,,,760,1946,398,300,-5.18E-05,1.438306954,0.000362263,0.07804878,136924.3421,25291.25025,4.402970299,0.105971332,,1,TRUE,3,109,-51.8,51.8,0.639830665,2.139830665,2.13983E-08,0.878984718,0.559322236,
22373,10.1039/c1jm00025j,x=0,Mg2Si0.5Sn0.5S1,Mg2Si,Mg2Si,8673,2734,7147,300,-0.000442146,1.873519361,0.000135524,0.022011392,1104.966841,25296.66313,4.403063237,0.030159266,,1,TRUE,4,0,-442.146,442.146,0.022112694,1.522112694,1.52211E-08,0.005045652,1.868473709,
22365,10.1016/j.actamat.2014.04.036,x=0.25,Ge0.75Te0.5Pb0.25Se0.5,Toxic,PbTe,15164,64,12855,300,0.000166631,0.848729409,,0.271956764,27481.92249,25307.27531,4.40324539,0.079413279,,1,FALSE,4,0,166.631,166.631,0.237764608,1.737764608,1.73776E-08,0.143271337,0.705458072,
22361,10.1109/ict.2007.4569468,annealed at 1173 for 168hrs,Ba4Al8Si15,Clathrate,,2195,9111,1350,300,-5.02E-05,2.460306939,,0.046867206,141811.6399,25327.09066,4.403585305,0.037208958,,1,TRUE,3,92,-50.2,50.2,0.64871706,2.14871706,2.14872E-08,0.91413927,1.546167669,
22359,10.3365/met.mat.2008.10.625,Fe3Co5Sb24,Fe3Co5Sb24,,,4629,4086,3399,300,6.89E-05,1.885638298,,0.05189572,100583.243,25328.84169,4.40361533,0.044959848,,1,TRUE,3,189,68.9,68.9,0.552133443,2.052133443,2.05213E-08,0.61923071,1.266407588,
22355,10.1063/1.3605246,"x=0.8,y=0.02",Cu3Ge0.02Sb0.98Se3.2S0.8,Toxic,Antimonide,6639,343,5270,300,0.0001459,1.74579949,,0.124143883,35356.85033,25337.9395,4.403771295,0.036148323,,1,TRUE,5,0,145.9,145.9,0.284290516,1.784290516,1.78429E-08,0.189260678,1.556538812,
22347,10.1007/s11664-016-4865-y,Ge24,Sr7.86Ga15.09Sn0.48Ge30.49,,,2342,11021,1486,300,-6.64E-05,1.67450836,,0.136364182,105056.4486,25343.64181,4.403869022,0.055871672,,1,TRUE,4,184,-66.4,66.4,0.564162023,2.064162023,2.06416E-08,0.650560595,1.023947765,
22343,10.1007/s11664-010-1288-z,40,Zn4Sb3,Zintl,Antimonide,16882,2292,14400,300,0.000135915,0.760844759,,0.295126855,39997.89385,25348.35606,4.403949799,0.102918504,,1,TRUE,2,55,135.915,135.915,0.309845642,1.809845642,1.80985E-08,0.217170042,0.543674717,
22340,10.1007/s11664-010-1288-z,30,Zn4Sb3,Zintl,Antimonide,16881,2292,14400,300,0.000137676,0.772059951,,0.29993427,39138.6506,25350.38794,4.40398461,0.099932262,,1,TRUE,2,55,137.676,137.676,0.305177389,1.805177389,1.80518E-08,0.211956621,0.56010333,
22331,10.1016/j.jmat.2018.02.002,x=0.03,Ga0.97Fe0.03Cu1Te2,Toxic,,10728,18754,8777,300,0.000310649,5.37287874,0.000490547,0.033918965,5097.960425,25361.14769,4.404168903,0.010561237,,1,FALSE,4,25,310.649,310.649,0.068699825,1.568699825,1.5687E-08,0.023991509,5.348887231,
22329,10.1021/ja306527n,Pb0.975Na0.025Cd0.02S1.02,Na0.025Cd0.02Pb0.975S1.02,,,357,3497,95,300,6.34E-05,2.219243616,0.000304839,0.049838188,110549.4505,25366.94788,4.404268217,0.037324945,,1,FALSE,4,0,63.4,63.4,0.578942727,2.078942727,2.07894E-08,0.689477928,1.529765688,
22327,10.1016/j.jallcom.2016.04.140,x=0.3,Cu1.8Se0.7S0.3,Toxic,,7898,9809,6464,300,1.6E-05,2.346102535,0.000107103,0.013197843,450823.9885,25372.98288,4.404371526,-0.061203131,,1,TRUE,3,0,16,16,0.87115877,2.37115877,2.37116E-08,3.206925762,-0.860823227,
22319,10.1007/s10853-014-8023-8,#2,Mg2Si,Mg2Si,Mg2Si,8803,2972,7260,300,-9.15E-05,4.879512924,0.000875839,0.085226641,71661.23779,25386.75694,4.404607225,0.012683455,,1,TRUE,2,8,-91.5,91.5,0.45439287,1.95439287,1.95439E-08,0.420162637,4.459350287,
22316,10.1063/1.4821798,x=0.04,Ti1Cu0.04Se2,Toxic,,14960,10318,12662,300,-7.39E-05,2.056456172,,0.062693935,93131.20442,25425.33275,4.405266645,0.038231251,,1,TRUE,3,0,-73.9,73.9,0.528840204,2.028840204,2.02884E-08,0.566844995,1.489611177,
22315,10.1007/s11664-016-4865-y,Ge22,Sr7.89Ga15.1Sn0.46Ge30.42,,,2341,11021,1486,300,-6.36E-05,1.704175316,,0.14123383,110493.138,25427.8205,4.405309137,0.056663827,,1,TRUE,4,184,-63.6,63.6,0.577945409,2.077945409,2.07795E-08,0.688796127,1.015379189,
22307,10.1007/s11664-009-0667-9,x=0.025,Yb1Mn0.025Zn1.975Sb2,,,6478,11046,5147,300,6.9E-05,2.625356572,,0.043322127,100891.2104,25438.60394,4.405493274,0.028435273,,1,TRUE,4,0,69,69,0.551657671,2.051657671,2.05166E-08,0.620982677,2.004373895,
22294,10.1016/j.ssc.2015.06.012,measured Zn4Sb2.9,Zn4Sb2.9,Zintl,Antimonide,17166,5329,14673,300,0.000129444,,0.000730749,0.380246364,43548.00393,25458.95681,4.405840604,,,1,TRUE,2,54,129.444,129.444,0.327621418,1.827621418,1.82762E-08,0.238767794,-0.238767794,
22292,10.1103/physrevb.93.155101,x=0.3,Ba0.3Sb12Ir4,Skutterudite,,5910,16126,4641,300,-0.000111988,2.929577465,0.000630548,0.069901883,54435.37932,25459.56006,4.405850895,0.021597018,,0,TRUE,3,96,-111.988,111.988,0.380825584,1.880825584,1.88083E-08,0.307150362,2.622427103,
22288,10.1007/s11664-013-2606-z,Quenched ZnIn18SiSb20,ZnIn18SiSn20,,Antimonide,13105,2496,10950,300,6.73E-05,8.623188406,0.000436974,0.016959425,103809.9839,25464.39531,4.405933368,0.007118515,,1,TRUE,4,148,67.3,67.3,0.559801841,2.059801841,2.0598E-08,0.641483988,7.981704418,
22284,10.1007/s11664-015-4046-4,Gas atomized(method4),Ce0.6Fe2Co2Sb12,Skutterudite,,5657,10903,4378,300,0.00011025,1.881490071,,0.101645762,55711.8763,25470.816,4.406042859,0.03614823,,1,TRUE,4,0,110.25,110.25,0.386574361,1.886574361,1.88657E-08,0.315313792,1.566176279,
22280,10.1007/s11664-009-0667-9,x=0.05,Yb1Mn0.05Zn1.95Sb2,,,6479,11046,5147,300,8.43E-05,2.60898695,,0.068301752,79715.38862,25480.71075,4.406211538,0.026627904,,1,TRUE,4,0,84.3,84.3,0.483490246,1.983490246,1.98349E-08,0.474344087,2.134642863,
22271,10.1007/s11664-014-3385-x,0d,Ba8Al15Si31,,,895,2614,510,300,-4.79E-05,,0.00027577,0.03555778,149817.943,25494.43447,4.406445383,,,1,TRUE,3,185,-47.9,47.9,0.661707916,2.161707916,2.16171E-08,0.9715879,-0.9715879,
22268,10.1063/1.4867609,x=0,CoSb3,Skutterudite,Skutterudite,4035,2138,2782,300,0.000162943,11.47775732,0.001051045,0.034208375,28943.35761,25499.71088,4.406535256,0.005013491,,1,TRUE,2,24,162.943,162.943,0.245445333,1.745445333,1.74545E-08,0.151557145,11.32620017,
22265,10.1021/nl302017w,SPS-280C,Bi2Te2.7Se0.3,Toxic,Bi2Te3,16849,4149,14355,300,-0.000166946,0.865977156,0.071579244,0.25496356,27598.0563,25510.40394,4.406717335,0.078208643,,1,FALSE,3,0,-166.946,166.946,0.23711983,1.73711983,1.73712E-08,0.143823393,0.722153763,
22264,10.1016/j.jallcom.2011.03.057,HPS Rh4Sb12,Sb3Rh,,,3674,1684,2494,300,0.000115614,9.612012987,,0.023452769,52040.67797,25514.40613,4.406785464,0.006095853,,0,TRUE,2,24,115.614,115.614,0.369105631,1.869105631,1.86911E-08,0.291808573,9.320204414,
22257,10.1038/srep23143,Sb1.80In0.20Te3,In0.2Sb1.8Te3,Toxic,Antimonide,24662,21357,19988,300,0.000146362,0.894461064,,0.25291289,35416.24945,25524.80363,4.40696241,0.08008595,,1,FALSE,3,27,146.362,146.362,0.283160507,1.783160507,1.78316E-08,0.189458572,0.705002492,
22245,10.1016/j.jallcom.2013.10.217,SnTe,SnTe,Toxic,,16238,9677,13740,300,1.04E-05,10.08289271,6.24E-05,0.001397062,698529.5903,25562.70201,4.407606757,0.011421635,,1,FALSE,2,10,10.4,10.4,0.914246388,2.414246388,2.41425E-08,5.059267622,5.023625088,
22243,10.1021/cm803519p,x=5,NaSn5SbTe20Pb13,Toxic,,27027,586,21785,300,7.29E-05,1.58404475,0.000578102,0.104439868,95205.12192,25565.732,4.407658232,0.057271686,,1,FALSE,5,198,72.9,72.9,0.533418878,2.033418878,2.03342E-08,0.580775677,1.003269073,
22237,10.1016/j.jallcom.2009.11.165,x=0.10,Sr0.95Nd0.05Ti1O3,Perovskite,,28330,9926,22778,300,-9.31E-05,5.517889669,,0.104456435,70649.17598,25592.02569,4.408104663,0.01116784,,1,TRUE,4,0,-93.1,93.1,0.448168408,1.948168408,1.94817E-08,0.412909478,5.104980191,
22232,10.1039/c3ra47015f,Cu2Se reduction method,Cu2Se,Toxic,,14288,5078,12082,300,6.31E-05,3.219784291,0.000467455,0.043945942,112333.3333,25612.35113,4.408449447,0.022801662,,1,TRUE,2,0,63.1,63.1,0.58044193,2.08044193,2.08044E-08,0.70110893,2.518675361,
22227,10.1016/j.actamat.2012.07.057,5Pb(annealed),Ag19Sb19Te38Pb,Toxic,,18763,5834,15724,300,0.000325022,0.535975898,,0.271492119,4360.237512,25632.17569,4.408785471,0.110633874,,1,FALSE,4,517,325.022,325.022,0.060693796,1.560693796,1.56069E-08,0.020414987,0.515560911,
22226,10.1063/1.2939372,x=0.1,Yb1Mn0.1Zn1.9Sb2,,,6328,1967,4995,300,6.89E-05,2.582068966,0.000489884,0.060574125,101921.7082,25633.03847,4.408800089,0.029390787,,1,TRUE,4,0,68.9,68.9,0.552133443,2.052133443,2.05213E-08,0.627470838,1.954598128,
22223,10.1016/j.jallcom.2010.11.027,Co4Sb11.5Te0.5,Co4Sb11.5Te0.5,Toxic,,3665,1678,2488,300,-0.000177277,3.059662689,0.000745049,0.07154577,24520.99945,25642.10763,4.408953719,0.019446442,,1,FALSE,3,96,-177.277,177.277,0.216914936,1.716914936,1.71691E-08,0.126301411,2.933361278,
22205,10.1002/chem.201404453,TmCuTe2,TmCuTe2,Toxic,,15829,7358,13415,300,6.97E-05,1.622663551,,0.091050344,100688.7703,25683.24203,4.409649844,0.057622602,,1,FALSE,3,0,69.7,69.7,0.548338726,2.048338726,2.04834E-08,0.618734123,1.003929428,
22202,10.1016/j.intermet.2016.05.012,x=0.0025,Cu0.9975Ni0.0025Se1,Toxic,,14734,8701,12513,300,8.8E-05,1.050106533,,0.229653904,76192.81335,25688.16513,4.409733084,0.095587057,,1,TRUE,3,0,88,88,0.468311929,1.968311929,1.96831E-08,0.44991367,0.600192863,
22198,10.1002/zaac.201300325,GaxSnBi2-xTe4_0.05 Ga,Ga0.05Sn1Bi1.95Te4,Toxic,,9693,5668,7938,300,6.11E-05,1.329937091,0.00044666,0.088452237,116737.1824,25693.89634,4.409829968,0.098754999,,1,FALSE,4,37,61.1,61.1,0.59053632,2.09053632,2.09054E-08,0.732129959,0.597807132,
