Repository: suchismitasarker/SKlearn-and-Lolopy-comparison

# SKlearn-and-Lolopy-comparison
SKlearn and Lolopy comparison
lolopy==1.1.1
matminer==0.7.8
matminer.egg==info
matplotlib==3.1.3
numpy==1.18.5
pandas==1.0.1
pymatgen==2019.12.22
python_ternary==1.0.7
scikit_learn==1.1.3
scipy==1.5.2
ternary==0.1

File: Data_Starry_2nd_gen_TC_model_Nov_22.csv (part 22 of 47)
,REFERENCE: doi,NAME,FORMULA,Family,PROPERTY: Material Family,IDENTIFIER: sampleid,IDENTIFIER: paperid,IDENTIFIER: figureid,PROPERTY: Temperature (K),PROPERTY: Seebeck coefficient (V/K),PROPERTY: Thermal conductivity (W*m^(-1)*K^(-1)),PROPERTY: Power factor (W*m^(-1)*K^(-2)),PROPERTY: ZT (-),PROPERTY: Electrical conductivity (S*m^(-1)),PROPERTY: sigma_E_0,PROPERTY: log sigma_E_0,PROPERTY: quality_factor,PROPERTY: log quality_factor,inexpensive,non-toxic,n_elements,electron_count,PROPERTY: Seebeck coefficient (muV/K),|S|(muV/K),,L,L*sigma*T,Electronic thermal conductivity,Lattice thermal conductivity,
22197,10.1039/c3ta14699e,0.077,Sr0.923La0.077Ti1O3,Perovskite,,27893,2782,22423,300,-0.000109884,6.412955466,,0.049448489,56475.87592,25696.17369,4.409868459,0.009389547,,1,TRUE,4,0,-109.884,109.884,0.387795996,1.887795996,1.8878E-08,0.319844797,6.093110669,
22187,10.1063/1.4759370,K,Ba0.16Yb0.41Fe2Co1.9Sb12,Skutterudite,,4012,2075,2763,300,7.46E-05,2.099343664,,0.078967036,93254.94745,25719.38663,4.410260607,0.037576333,,1,TRUE,5,0,74.6,74.6,0.525658536,2.025658536,2.02566E-08,0.566708041,1.532635623,
22180,10.1016/j.scriptamat.2012.02.010,Ca10%,Ca0.12Ti2Bi1.08S5.2,Toxic,,7567,5189,6136,300,-4E-05,2.859259259,0.000338756,0.03757059,182134.3874,25740.52688,4.410617432,0.035666525,,1,FALSE,4,0,-40,40,0.708342471,2.208342471,2.20834E-08,1.206645309,1.65261395,
22179,10.1007/s11664-015-4221-7,x=4.0,Sn4SbTe5,Toxic,,16346,10934,13842,300,4.65E-05,2.944846146,,0.038581985,155897.4359,25742.76219,4.410655145,0.030262508,,1,FALSE,3,51,46.5,46.5,0.669742433,2.169742433,2.16974E-08,1.014771846,1.9300743,
22177,10.1007/s11664-014-3075-8,x=0,Cu2SnHgTe4,Toxic,,14347,2592,12159,300,3.37E-05,2.54344747,2.438021836,0.029900744,216199.3775,25749.78247,4.410773565,0.055618891,,1,FALSE,4,58,33.7,33.7,0.747876635,2.247876635,2.24788E-08,1.457968587,1.085478883,
22171,10.7567/apex.6.043001,Cu0.95Fe1.05S2,Fe1.05Cu0.95S2,,,6605,247,5234,300,-0.000124937,5.309734513,0.000691576,0.037647625,46634.28057,25757.79675,4.410908712,0.011346977,,1,TRUE,3,0,-124.937,124.937,0.340601161,1.840601161,1.8406E-08,0.257505333,5.05222918,
22169,10.1103/physrevb.93.155101,Ba0.3,Ba0.3Sb12Ir4,Skutterudite,,5915,16126,4647,300,-0.000110298,3.000963899,0.0007248,0.068959058,56307.3916,25758.75981,4.41092495,0.021364974,,0,TRUE,3,96,-110.298,110.298,0.386414432,1.886414432,1.88641E-08,0.318657228,2.682306671,
22165,10.3365/met.mat.2008.10.625,Sn1.5Fe3Co5Sb24,Fe3Co5Sn1.5Sb24,,,4632,4086,3399,300,9.76E-05,2.272001934,,0.069561336,66739.12424,25767.00588,4.411063956,0.030424157,,1,TRUE,4,195,97.6,97.6,0.431115471,1.931115471,1.93112E-08,0.386642866,1.885359068,
22163,10.1007/s11664-009-0667-9,x=0.1,Yb1Mn0.1Zn1.9Sb2,,,6480,11046,5147,300,6.9E-05,2.570533805,,0.05577119,102222.052,25775.35638,4.411204679,0.029754638,,1,TRUE,4,0,69,69,0.551657671,2.051657671,2.05166E-08,0.629173971,1.941359834,
22161,10.1007/s11664-015-4029-5,x=0.25,Fe1Cu1Se0.5S1.5,Toxic,,8067,10898,6581,300,-0.000418801,3.512027491,0.000256076,0.02613238,1476.624312,25783.076,4.411334729,0.016385652,,1,TRUE,4,0,-418.801,418.801,0.027042287,1.527042287,1.52704E-08,0.006764603,3.505262888,
22158,10.1021/ja208658w,Pb1.02S1Cl0.04,Pb1.02S1Cl0.04,,,244,3491,177,300,-3.87E-05,3.82536232,0.000194248,0.015986918,188622.8258,25798.39144,4.411592628,0.022766571,,1,FALSE,3,0,-38.7,38.7,0.71632544,2.21632544,2.21633E-08,1.254148702,2.571213618,
22153,10.1038/srep40436,x=0.02,Cu1.98Se0.98S0.02,Toxic,,15447,18834,13116,300,8.51E-05,,,0.157291448,79811.05874,25804.84944,4.411701329,,,1,TRUE,3,0,85.1,85.1,0.480167302,1.980167302,1.98017E-08,0.474117747,-0.474117747,
22150,10.1016/j.jallcom.2011.03.057,Rh4Sb12,Sb3Rh,,,3669,1684,2493,300,0.000115539,9.575246217,,0.023159311,52690.09268,25807.34244,4.411743285,0.006192676,,0,TRUE,2,24,115.539,115.539,0.369344354,1.869344354,1.86934E-08,0.295487782,9.279758435,
22143,10.1021/jacs.5b13276,Sn0.97Sb0.03Te,Sn0.97Sb0.03Te1,Toxic,,3036,13057,2002,300,1.56E-05,5.341998917,0.000117083,0.006250052,467766.5195,25818.49144,4.411930863,0.029524849,,1,FALSE,3,10,15.6,15.6,0.874167951,2.374167951,2.37417E-08,3.331668837,2.01033008,
22135,10.1016/j.matlet.2011.08.031,x=0.002,Mg2Si0.58Sn0.418Bi0.002,Mg2Si,Mg2Si,9222,3767,7594,300,-0.000240418,1.94969752,,0.1,11753.7649,25822.66388,4.412001042,0.030367274,,1,FALSE,4,8,-240.418,240.418,0.125862031,1.625862031,1.62586E-08,0.05733,1.89236752,
22132,10.1016/j.intermet.2011.11.021,x=0.00,Zn13Sb10,,,16538,1256,14070,300,0.000120742,,0.000713006,0.25785877,49333.59182,25834.716,4.412203692,,,1,TRUE,2,180,120.742,120.742,0.353144022,1.853144022,1.85314E-08,0.274266752,-0.274266752,
22131,10.1007/s11664-015-4102-0,me 2 Se,Ag1Sb1Te1.98Se0.02,Toxic,,21131,10914,17597,300,0.000212516,,,0.282926829,16301.18022,25839.122,4.412277752,,,1,FALSE,4,0,212.516,212.516,0.160087541,1.660087541,1.66009E-08,0.081184159,-0.081184159,
22127,10.1007/s11664-015-4325-0,x=0.15,Fe1Sn0.15Sb2Te0.85,Toxic,,16406,10988,13910,300,6.85E-05,2.572182323,,0.062416228,103309.3525,25849.23706,4.412447729,0.029934767,,1,FALSE,4,23,68.5,68.5,0.554040638,2.054040638,2.05404E-08,0.636604825,1.935577498,
22121,10.1007/s11664-013-2802-x,x=0.02,Ti0.98Nb0.02S2,,,8060,10792,6576,300,-0.000182673,3.368555857,0.000780801,0.069348552,23193.53371,25859.62475,4.412622219,0.017705297,,1,TRUE,3,0,-182.673,182.673,0.207055741,1.707055741,1.70706E-08,0.118777965,3.249777892,
22118,10.1063/1.4905243,MS,MHS,,,22111,10354,18326,300,0.000119352,3.122636026,0.000717214,0.066434803,50289.79513,25871.01063,4.412813394,0.020244523,,1,TRUE,3,0,119.352,119.352,0.357401117,1.857401117,1.8574E-08,0.280224965,2.842411061,
22114,10.1039/c5ta01266j,x=0.1,Cu0.2Ag1.77Te1,Toxic,,14450,2815,12246,300,-7.96E-05,0.46991354,0.00053283,0.556253825,86909.7121,25878.23069,4.41293458,-1.000567411,,1,FALSE,3,25,-79.6,79.6,0.503482212,2.003482212,2.00348E-08,0.522366187,-0.052452647,
22104,10.1088/0022-3727/41/18/185103,x=0.005,La0.005Mg1.995Si0.58Sn0.42,,,8856,3270,7305,300,-0.00010859,3.135916799,,0.055096419,57899.07193,25898.14969,4.413268737,0.020527232,,1,TRUE,4,8,-108.59,108.59,0.392146145,1.892146145,1.89215E-08,0.328660517,2.807256282,
22103,10.1021/ja306527n,Pb0.975Na0.025Cd0.01S1.01,Na0.025Cd0.01Pb0.975S1.01,,,418,3497,95,300,5.17E-05,2.439399528,0.000379355,0.047572816,140659.3407,25898.98463,4.413282738,0.03827113,,1,FALSE,4,0,51.7,51.7,0.640382481,2.140382481,2.14038E-08,0.903194366,1.536205162,
22098,10.1002/ejic.201100282,x=0,Yb(CdSb)2,,,6264,925,4955,300,0.000122226,2.216176512,0.000727789,0.101478365,48574.3519,25922.72113,4.413680588,0.029592719,,1,FALSE,3,0,122.226,122.226,0.34865499,1.84865499,1.84865E-08,0.269391654,1.946784858,
22097,10.1016/j.actamat.2011.04.023,x=0.015,Zn3.94Cd0.06Sb3,,,16445,43,13940,300,0.000137921,0.70058379,0.000760606,0.311711712,39903.38164,25924.06781,4.413703149,0.117934025,,1,FALSE,3,55,137.921,137.921,0.304533513,1.804533513,1.80453E-08,0.216020968,0.484562822,
22096,10.1063/1.2939372,x=0.05,Yb1Mn0.05Zn1.95Sb2,,,6327,1967,4995,300,8.48E-05,2.615172414,0.000580925,0.068609833,80569.39502,25924.96481,4.413718176,0.027070624,,1,TRUE,4,0,84.8,84.8,0.481410721,1.981410721,1.98141E-08,0.478923189,2.136249225,
22092,10.1016/j.jallcom.2007.12.065,Ce0.1Yb0.4Fe1.5Co2.5Sb12,Yb0.4Ce0.1Fe1.5Co2.5Sb12,Skutterudite,,3599,1603,2430,300,8.2E-05,3.017793594,0.000562015,0.055127579,83940.31878,25929.98575,4.413802278,0.022996501,,1,TRUE,5,0,82,82,0.49317236,1.99317236,1.99317E-08,0.50192257,2.515871024,
22090,10.1016/j.jallcom.2007.12.065,Ce0.3Yb0.2Fe1.5Co2.5Sb12,Yb0.2Ce0.3Fe1.5Co2.5Sb12,Skutterudite,,3600,1603,2430,300,9E-05,2.264881932,0.000598171,0.074746989,74731.85673,25931.90831,4.413834477,0.03166195,,1,TRUE,5,0,90,90,0.460306794,1.960306794,1.96031E-08,0.439492099,1.825389833,
22078,10.1063/1.4863141,Ti0.95Ta0.05S2,Ta0.05Ti0.95S2,,,7019,2135,5616,300,-5.59E-05,2.718861707,0.000398128,0.044150618,129766.6966,25961.34213,4.41432714,0.030914895,,1,TRUE,3,0,-55.9,55.9,0.617610949,2.117610949,2.11761E-08,0.824386133,1.894475574,
22077,10.1063/1.2538036,813K,CoSb3,Skutterudite,Skutterudite,3926,1938,2677,300,3.2E-05,5.463963964,,0.016459004,230202.7954,25961.6985,4.414333102,0.015036517,,1,TRUE,2,24,32,32,0.758917602,2.258917602,2.25892E-08,1.56002744,3.903936524,
22076,10.1007/s40145-013-0040-6,x=0.025,Ti1.95Cr0.05Bi1.2S5.2,Toxic,,7834,9470,6395,300,-4.67E-05,2.039688959,0.000353058,0.055756086,156832.1377,25963.66925,4.414366068,0.058783015,,1,FALSE,4,0,-46.7,46.7,0.668588699,2.168588699,2.16859E-08,1.020313205,1.019375754,
22072,10.1063/1.4759370,G,Ba0.33Yb0.37Fe1.6Co2.7Sb12,Skutterudite,,4008,2075,2761,300,8.05E-05,2.112969425,,0.088441432,85940.71152,25968.12169,4.414440538,0.036319744,,1,TRUE,5,0,80.5,80.5,0.499590999,1.999590999,1.99959E-08,0.51553882,1.597430605,
22065,10.1007/s11664-016-4865-y,Ge26,Sr7.92Ga15.04Sn0.35Ge30.69,,,2343,11021,1486,300,-6.29E-05,1.704175316,,0.141518752,114232.5933,25982.49313,4.414680821,0.059409434,,1,TRUE,4,185,-62.9,62.9,0.581443555,2.081443555,2.08144E-08,0.713306085,0.990869231,
22063,10.1016/j.actamat.2012.07.057,3Pb,Ag97Sb97Te194Pb3,Toxic,,18759,5834,15724,300,0.000294205,0.558876043,,0.349536578,6322.874267,25982.90519,4.414687709,0.109245349,,1,FALSE,4,2631,294.205,294.205,0.079162704,1.579162704,1.57916E-08,0.029954542,0.528921501,
22057,10.1021/cm402593f,x=0.04,Tl9Bi0.96Te6,Toxic,,13846,609,11575,300,0.00014105,0.646961538,,0.396420824,38488.46078,25988.90981,4.414788062,0.130195941,,1,FALSE,3,67,141.05,141.05,0.296428785,1.796428785,1.79643E-08,0.207425336,0.439536202,
22047,10.1039/c2cc30318c,3 days,InCuTe2,Chalcopyrite,Chalcopyrite,13746,540,11473,300,0.000273394,5.868912784,,0.045025986,8064.443331,26017.25219,4.415261427,0.009938963,,1,FALSE,3,25,273.394,273.394,0.094718606,1.594718606,1.59472E-08,0.038581553,5.830331231,
22041,10.1007/s11664-012-2469-8,Pb1Te1I0.0001,Te1Pb1I0.0001,Toxic,,466,2467,4862,300,-0.000212798,,,0.107998311,16364.93065,26025.72219,4.41540279,,,1,FALSE,3,0,-212.798,212.798,0.159698835,1.659698835,1.6597E-08,0.081482569,-0.081482569,
22033,10.1016/j.jmat.2018.02.002,x=0.02,Ga0.98Fe0.02Cu1Te2,Toxic,,10727,18754,8777,300,0.000310649,4.67412088,0.000506468,0.041318276,5234.102338,26038.42156,4.415614654,0.012474076,,1,FALSE,4,25,310.649,310.649,0.068699825,1.568699825,1.5687E-08,0.024632206,4.649488674,
22030,10.1007/s11664-011-1584-2,x=0.0065,Mg2Si0.6935Sn0.3Sb0.0065,Mg2Si,Mg2Si,10062,11170,8195,300,-0.000167754,3.402021452,0.000733448,0.060879991,27907.26415,26047.2095,4.415761203,0.01779254,,1,TRUE,4,8,-167.754,167.754,0.235473906,1.735473906,1.73547E-08,0.145296986,3.256724466,
22029,10.1021/jp103697s,ST,Sn0.1Ge0.6Pb0.3,,,15555,3105,13203,300,7.83E-05,1.102366235,,0.162925916,89129.29924,26049.61669,4.415801337,0.103740723,,1,FALSE,3,4,78.3,78.3,0.509156421,2.009156421,2.00916E-08,0.537224111,0.565142124,
22028,10.1088/0022-3727/42/4/045113,0.481,Sr8Ga16.5Ge29.5,,,1016,3274,566,300,-0.000157889,0.864052112,0.000781059,0.272727273,31425.12519,26050.77344,4.415820622,0.082511575,,1,TRUE,3,183,-157.889,157.889,0.256375511,1.756375511,1.75638E-08,0.165582961,0.698469151,
22020,10.1038/s41598-020-58998-1,Mg2Sn 1.3 atm,Mg2Sn,,,28170,24687,22659,300,-0.0001233,5.065558324,4.27E-05,0.240375587,48182.71028,26066.88463,4.41608913,0.012089021,,1,TRUE,2,8,-123.3,123.3,0.345441823,1.845441823,1.84544E-08,0.266755166,4.798803158,
22008,10.1007/s11664-010-1444-5,Co0.75Fe0.25Sb3,Fe0.25Co0.75Sb3,,,5743,11105,4461,300,5.62E-05,2.836032389,,0.032077789,129626.5715,26097.29278,4.416595458,0.029218379,,1,TRUE,3,23,56.2,56.2,0.616015743,2.116015743,2.11602E-08,0.822875598,2.013156791,
22006,10.1021/cm402593f,x=0_2,Tl9BiTe6,Toxic,,13848,609,11579,300,0.000192402,0.50020602,,0.470933559,20864.37313,26101.92794,4.416672586,0.146087624,,1,FALSE,3,68,192.402,192.402,0.190398139,1.690398139,1.6904E-08,0.105807293,0.394398727,
22001,10.1016/j.intermet.2016.05.012,Cu2Se,Cu2Se,Toxic,,14733,8701,12508,300,8.24E-05,1.074119575,0.000577917,0.208897142,84027.81004,26112.42706,4.41684724,0.102358413,,1,TRUE,2,0,82.4,82.4,0.491474694,1.991474694,1.99147E-08,0.502017772,0.572101803,
22000,10.1063/1.4901460,y=0.15,Tl9Bi0.85Te6Pb0.15,Toxic,,14202,2168,11976,300,7.71E-05,0.925228384,0.000549372,0.232049231,91084.53062,26117.4865,4.416931379,0.157986876,,1,FALSE,4,67,77.1,77.1,0.514450894,2.014450894,2.01445E-08,0.550455942,0.374772442,
21999,10.1016/j.jallcom.2009.04.072,B,Ba8Ga15.72Ge30.15,,,688,1623,333,300,-4.22E-05,1.140565052,0.000300182,0.046714338,174957.9274,26117.57488,4.416932848,-1.084608873,,1,TRUE,3,183,-42.2,42.2,0.69503498,2.19503498,2.19503E-08,1.152116312,-0.01155126,
21988,10.1109/ict.2007.4569468,annealed at 1073 for 168hrs,Ba4Al8Si15,Clathrate,,2194,9111,1350,300,-4.48E-05,2.431723543,,0.042865302,164638.3032,26121.06006,4.416990798,0.044188773,,1,TRUE,3,92,-44.8,44.8,0.679629898,2.179629898,2.17963E-08,1.076551704,1.355171839,
21982,10.1088/0022-3727/42/1/015406,MPT,TePb,Toxic,,15577,3273,13212,300,-0.000346303,2.078386296,,0.004788579,3471.073588,26124.72319,4.417051697,0.028215641,,1,FALSE,2,10,-346.303,346.303,0.050520773,1.550520773,1.55052E-08,0.016145915,2.062240381,
21974,10.1016/s0925-8388(03)00547-4,x=0.28,Zr1Ni1Sn0.72Sb0.28,Half-heusler,,11028,1482,9095,300,-1.88E-05,8.415737486,0.000122727,0.002930403,394366.1972,26135.24794,4.417226624,0.010458226,,1,TRUE,4,18,-18.8,18.8,0.850382555,2.350382555,2.35038E-08,2.780734291,5.635003195,
21973,10.1016/j.jallcom.2007.02.111,Fe0.3Co3.7Sb12,Fe0.3Co3.7Sb12,Skutterudite,,3589,1586,2419,300,0.000171579,5.430749925,,0.029065744,26754.52445,26140.25069,4.417309748,0.010994769,,1,TRUE,3,95,171.579,171.579,0.227835976,1.727835976,1.72784E-08,0.13868229,5.292067635,
21962,10.1063/1.4901460,x=0.00,Tl9BiTe6,Toxic,,14195,2168,11975,300,0.000193383,0.50022344,0.000783696,0.468784442,20671.81373,26161.61488,4.417664548,0.146031592,,1,FALSE,3,68,193.383,193.383,0.188794751,1.688794751,1.68879E-08,0.104731352,0.395492088,
21961,10.1142/s1793604714500088,3#,GaSi40Ge9,Toxic,,27607,973,22176,300,0.000211189,3.959334566,0.749134948,0.059815951,16764.70588,26162.89025,4.417685719,0.015026827,,1,TRUE,3,199,211.189,211.189,0.161929402,1.661929402,1.66193E-08,0.083585273,3.875749293,
21956,10.7567/jjap.52.041804,PtYSb,YSbPt,,,10385,1381,8488,300,0.000147143,3.841635918,7.52E-10,0.054404145,35964.19671,26167.68131,4.417765242,0.015951208,,0,TRUE,3,18,147.143,147.143,0.281260459,1.781260459,1.78126E-08,0.192184805,3.649451113,
21950,10.1021/cm402593f,x=0.03,Tl9Bi0.97Te6,Toxic,,13845,609,11575,300,0.000143337,0.5866875,,0.430013256,37706.9688,26186.74694,4.418081551,0.149848642,,1,FALSE,3,67,143.337,143.337,0.290641772,1.790641772,1.79064E-08,0.20255902,0.38412848,
21940,10.1063/1.4948969,Pb0.56K0.04Sn0.40Te,K0.04Sn0.4Te1Pb0.56,Toxic,,15721,6960,13308,300,3.55E-05,2.652172967,0.000267819,0.035833816,209254.5859,26219.61263,4.418626271,0.048853572,,1,FALSE,4,9,35.5,35.5,0.736361227,2.236361227,2.23636E-08,1.403906528,1.248266439,
21937,10.1007/s40243-014-0026-5,Cu2Se,Cu2Se,Toxic,,13994,3733,11779,300,0.00011016,0.914978834,,0.349179204,57420.27068,26220.60644,4.418642732,0.098407688,,1,TRUE,2,0,110.16,110.16,0.386874405,1.886874405,1.88687E-08,0.325034517,0.589944317,
21929,10.1109/ICT.2006.331322,"x=0.052,y=0",Nd0.052Co4Sb12,Skutterudite,Skutterudite,5179,9026,3877,300,-0.000175459,4.211563077,,0.054285714,25640.84784,26238.26169,4.418935059,0.014314092,,1,TRUE,3,0,-175.459,175.459,0.220341297,1.720341297,1.72034E-08,0.132333028,4.079230049,
21927,10.1063/1.3040321,x=0.8,Yb1Zn0.8Cd1.2Sb2,,,5988,310,4710,300,6.7E-05,1.906752412,0.000518331,0.075694279,107534.3492,26241.50731,4.418988777,0.047583655,,1,FALSE,4,0,67,67,0.561251478,2.061251478,2.06125E-08,0.664966009,1.241786403,
21924,10.1021/cm404115k,Ga12Sb2Te7.5Se7.5,Ga12Sb2Te7.5Se7.5,Toxic,,15895,615,13483,300,0.000105493,1.174220726,,0.184130852,61143.35091,26248.92238,4.419111479,0.070610221,,1,FALSE,4,0,105.493,105.493,0.402756784,1.902756784,1.90276E-08,0.349022777,0.825197949,
21902,10.1016/j.actamat.2012.07.057,5Pb,Ag19Sb19Te38Pb,Toxic,,18761,5834,15724,300,0.000341016,0.316928807,,0.642291584,3714.548089,26292.65281,4.419834407,0.195188747,,1,FALSE,4,517,341.016,341.016,0.052876668,1.552876668,1.55288E-08,0.017304705,0.299624102,
21899,10.1039/c4ra03054k,Ag1-xIn1-xZn2xSe2_x=0,ZnInAgSe2,Toxic,,14627,5085,12434,300,-0.000834224,,,0.007920792,12.1377,26294.35681,4.419862552,,,1,TRUE,4,0,-834.224,834.224,0.000752894,1.500752894,1.50075E-08,5.46471E-05,-5.46471E-05,
21898,10.3938/jkps.64.1346,Mg2Si0.7Ge0.3,Mg2Si0.7Ge0.3,Mg2Si,Mg2Si,9171,3582,7542,300,-0.000480087,3.304866619,,0.015369647,739.5130954,26295.39456,4.419879692,0.017743007,,1,TRUE,3,8,-480.087,480.087,0.015943867,1.515943867,1.51594E-08,0.003363181,3.301503438,
21895,10.1016/j.jallcom.2008.10.031,"SrTiO3(1673K,2h)",SrTiO3,Perovskite,Perovskite,26578,1615,21378,300,-0.000258803,5.56429526,0.00064557,0.056061612,9661.374891,26299.66719,4.419950253,0.010615364,,1,TRUE,3,0,-258.803,258.803,0.107414473,1.607414473,1.60741E-08,0.046589501,5.517705759,
21881,10.1007/s11664-014-3423-8,Ti9Fe2Ru18B8,Ti9Fe2(B4Ru9)2,Expensive,,12526,2620,10364,300,2.6E-05,6.135788262,0.000208979,0.01074482,286519.2282,26319.47463,4.420277216,0.014321782,,0,TRUE,4,0,26,26,0.799204892,2.299204892,2.2992E-08,1.976299233,4.159489029,
21866,10.3390/ma10030233,[18],SnTe,Toxic,,2995,18606,1972,300,1.1E-05,6.838407494,8.3E-05,0.006482734,680012.7679,26344.32031,4.420686998,0.03123069,,1,FALSE,2,10,11,11,0.909529736,2.409529736,2.40953E-08,4.915532956,1.922874538,
21864,10.1557/jmr.2011.386,In2-xGexO3_x=0.010,In1.99Ge0.01O3,Perovskite,,27839,2899,22360,300,-7.27E-05,11.05733556,0.00053003,0.014965986,98500.48133,26351.36294,4.420803083,0.005619304,,1,TRUE,3,0,-72.7,72.7,0.534339359,2.034339359,2.03434E-08,0.601150218,10.45618534,
21859,10.1063/1.4901460,y=0.05,Tl9Bi0.95Te6Pb0.05,Toxic,,14200,2168,11976,300,0.000108577,0.551362262,0.000695172,0.413065339,58945.03743,26361.40088,4.420968485,0.266699324,,1,FALSE,4,67,108.577,108.577,0.392190095,1.892190095,1.89219E-08,0.334605648,0.216756614,
21858,10.1063/1.4902849,x=0.03,Fe1.03Cu0.97S2,,,7034,2170,5630,300,-0.000225483,4.422904222,,0.049538377,14287.64305,26362.92006,4.420993513,0.013485809,,1,TRUE,3,0,-225.483,225.483,0.143156196,1.643156196,1.64316E-08,0.070430488,4.352473734,
21839,10.1016/j.jmat.2016.05.005,x=0.02,Na0.02Mg0.0196Te0.8Pb0.9604Se0.2,Toxic,,2713,18584,1775,300,4.97E-05,2.165803109,,0.043165468,149442.338,26387.61294,4.421400105,0.050272124,,1,FALSE,5,0,49.7,49.7,0.651519289,2.151519289,2.15152E-08,0.964584218,1.201218891,
21829,10.1016/j.jallcom.2010.09.207,"x=0,y=0.2",Co3.2Sb12Rh0.8,Skutterudite,,3660,1675,2479,300,-0.000256455,5.426433915,,0.039053254,9977.0023,26426.30594,4.422036459,0.010942838,,0,TRUE,3,96,-256.455,256.455,0.109610844,1.609610844,1.60961E-08,0.048177273,5.378256642,
21821,10.1016/j.matlet.2011.08.031,x=0.015,Mg2Si0.58Sn0.405Bi0.015,Mg2Si,Mg2Si,9226,3767,7594,300,-0.000154408,2.045291598,,0.1,33270.90349,26444.48613,4.422335132,0.031432139,,1,FALSE,4,8,-154.408,154.408,0.264185585,1.764185585,1.76419E-08,0.176088145,1.869203453,
21816,10.1021/cm902001c,43851,K0.95Sb1Te23Pb21,Toxic,,27113,590,21809,300,-0.000110263,1.34907726,0.000708496,0.1525719,57861.75676,26457.74306,4.422552795,0.057487622,,1,FALSE,4,227,-110.263,110.263,0.38653104,1.88653104,1.88653E-08,0.327474,1.02160326,
21800,10.1039/c4ta01957a,Cu2.95Sb1-xSnxSe4 (x=0.03),Cu2.95Sn0.03Sb0.97Se4,Toxic,,13633,2795,11391,300,0.000101119,3.269055033,,0.058087681,65445.14349,26492.30194,4.423119696,0.020389066,,1,TRUE,4,0,101.119,101.119,0.418233447,1.918233447,1.91823E-08,0.37661719,2.892437843,
21789,10.1007/s11664-013-2946-8,0vol%,Zn4Sb3,Zintl,Antimonide,16960,2552,14489,300,0.000145463,0.897443879,0.000889363,0.328220859,37202.72138,26518.51156,4.423549144,0.083986107,,1,TRUE,2,55,145.463,145.463,0.285363527,1.785363527,1.78536E-08,0.199261146,0.698182733,
21787,10.1016/j.jallcom.2004.03.128,Zr0.4Hf0.6,Hf0.6Zr0.4,Half-heusler,,11044,1494,9117,300,-0.000181941,3.562913127,0.000789266,0.229943503,24000.72962,26528.0105,4.423704681,0.017159531,,1,TRUE,2,4,-181.941,181.941,0.208366465,1.708366465,1.70837E-08,0.123006125,3.439907002,
21784,10.1016/j.intermet.2016.05.012,A=In,In0.01Cu1.99Se1,Toxic,,14731,8701,12508,300,0.000116135,1.110749186,0.000728886,0.197475456,53750,26530.48381,4.42374517,0.072611793,,1,TRUE,3,0,116.135,116.135,0.367451555,1.867451555,1.86745E-08,0.301126563,0.809622623,
21783,10.1007/s11664-014-3480-z,x=0.005,Sb1.995Te0.005Pt1,Toxic,Antimonide,13112,2625,10955,300,-4.91E-05,0.189366894,,0.004802405,152153.7749,26530.5125,4.423745639,-0.071457611,,0,FALSE,3,20,-49.1,49.1,0.654897947,2.154897947,2.1549E-08,0.983627571,-0.794260677,
21776,10.1016/j.jallcom.2020.154755,Bi0.84Li0.08Ca0.08CuSeO,Li0.08Ca0.08Cu1Bi0.84Se1O1,Toxic,,28184,27518,22678,300,0.00016721,1.501528014,0.000805202,0.15763347,28625.98232,26544.63675,4.423976787,0.043575376,,1,FALSE,6,0,167.21,167.21,0.236580791,1.736580791,1.73658E-08,0.149133993,1.352394021,
21766,10.1016/j.jallcom.2012.01.093,In0.4Co4Sb12.2,In0.4Co4Sb12.2,Skutterudite,Skutterudite,3688,1700,2510,300,-0.000157189,2.933453638,0.000800228,0.075735097,32315.53656,26563.71906,4.424288878,0.021378898,,1,TRUE,3,98,-157.189,157.189,0.257927282,1.757927282,1.75793E-08,0.17042509,2.763028548,
21762,10.1109/ict.2007.4569474,ZrTe5,ZrTe5,Toxic,,16160,9115,13695,300,0.000110755,2.514285909,,0.084003585,57734.63059,26570.68419,4.424402738,0.027009264,,1,FALSE,2,34,110.755,110.755,0.384895087,1.884895087,1.8849E-08,0.326471165,2.187814744,
21749,10.1016/j.matchemphys.2014.06.054,Cu2Zn0.05Sn0.95Se3,Zn0.05Cu2Sn0.95Se3,Toxic,,13992,3731,11778,300,2.51E-05,3.213628879,,0.033417402,299854.4203,26587.523,4.424677879,0.055216264,,1,TRUE,4,0,25.1,25.1,0.805429736,2.305429736,2.30543E-08,2.073879891,1.139748988,
21747,10.1063/1.4869573,Zr3Ni3Sb4,Zr3Ni3Sb4,Antimonide,Antimonide,13348,6896,11171,300,0.000413953,4.134970131,0.000270533,0.027428571,1610.927256,26589.21694,4.424705547,0.014350272,,1,TRUE,3,62,413.953,413.953,0.028196418,1.528196418,1.5282E-08,0.00738544,4.127584691,
21744,10.1021/cm402593f,x=0,Tl9BiTe6,Toxic,,13842,609,11575,300,0.000192865,0.491850962,,0.466708846,21143.61968,26595.22306,4.424803637,0.152555803,,1,FALSE,3,68,192.865,192.865,0.189639702,1.689639702,1.68964E-08,0.107175298,0.384675664,
21733,10.1016/j.jallcom.2011.10.036,PbTe,TePb,Toxic,,15789,9628,13357,300,-0.000192134,1.71226224,0.001576024,0.25363717,21339.94649,26612.05031,4.425078336,0.036874828,,1,FALSE,2,10,-192.134,192.134,0.190838533,1.690838533,1.69084E-08,0.108247211,1.604015029,
21732,10.1143/jjap.50.035804,x=0.0,Mn1Si1.7,,Alloy,17792,1374,15120,300,0.000135017,2.707485381,,0.086362335,42465.22455,26613.51281,4.425102202,0.023888633,,1,TRUE,2,13,135.017,135.017,0.312253583,1.812253583,1.81225E-08,0.230873266,2.476612115,
21731,10.1016/j.jallcom.2015.10.021,x=0.5,Te0.5Pb1Se0.5,Toxic,,2797,9762,1848,300,-6.62E-05,1.810274867,0.000478931,0.078258178,110617.7274,26619.66038,4.42520251,0.053386061,,1,FALSE,3,0,-66.2,66.2,0.565135556,2.065135556,2.06514E-08,0.685321806,1.124953061,
21728,10.1007/s11664-015-3775-8,x=0.04,Y0.04Te1Pb0.96,Toxic,,15539,2657,13180,300,-3.71E-05,3.02334951,0.000272624,0.027504482,203194.8882,26622.37781,4.425246842,0.036714918,,1,FALSE,3,9,-37.1,37.1,0.726274246,2.226274246,2.22627E-08,1.35710264,1.66624687,
21725,10.1002/adma.201605887,y=0.09,Mn0.09Cu0.1Sn0.94Te1.05,Toxic,,2970,18603,1966,300,2.6E-05,,,0.00945192,290598.2906,26627.21781,4.425325791,,,1,FALSE,4,11,26,26,0.799204892,2.299204892,2.2992E-08,2.004435034,-2.004435034,
21710,10.1002/adma.200502770,Ag0.5Pb6Sn2Sb0.2Te10,Ag0.5Sn2Sb0.2Te10Pb6,Toxic,,13687,147,11432,300,7.56E-05,1.410176979,,0.101878947,95151.51515,26660.36238,4.425866048,0.071926483,,1,FALSE,5,98,75.6,75.6,0.521146473,2.021146473,2.02115E-08,0.576945448,0.833231531,
21703,10.2320/matertrans.mc200908,Non-doped,Mg2Si0.8Sn0.2,Mg2Si,Mg2Si,9258,4010,7619,300,-0.000409318,2.681090038,,0.032489197,1705.116009,26669.51038,4.426015043,0.022223508,,1,TRUE,3,8,-409.318,409.318,0.02934587,1.52934587,1.52935E-08,0.007823136,2.673266902,
21696,10.3724/sp.j.1077.2010.00598,x=0.08,Zn4In0.08Sb2.92,,,17221,5547,14717,300,0.000126765,0.934589041,,0.238057266,47200,26679.41069,4.426176232,0.08743481,,1,TRUE,3,54,126.765,126.765,0.335275826,1.835275826,1.83528E-08,0.259875057,0.674713984,
21694,10.1103/physrevb.80.125205,D,Ba15.44Ga29.23Ge55.33,,,1150,4739,645,300,-0.00019402,1.167248829,,0.303088116,20926.77346,26684.39581,4.426257374,0.055820756,,1,TRUE,3,339,-194.02,194.02,0.187760849,1.687760849,1.68776E-08,0.105958167,1.061290662,
21691,10.3724/sp.j.1077.2010.00603,MS-Zn4.06Sb3,Zn4.16Sb3,,,17251,5548,14726,300,0.000139384,0.772436071,0.000759055,0.279495213,40341,26686.57731,4.426292877,0.106200237,,1,TRUE,2,56,139.384,139.384,0.300716834,1.800716834,1.80072E-08,0.217928153,0.554507918,
21678,10.1002/ejic.201100282,x=0.05,Yb1Mn0.05Cd1.95Sb2,,,6268,925,4955,300,0.000135423,1.940409586,0.000817401,0.131893803,42403.40012,26708.90838,4.426656138,0.03468859,,1,FALSE,4,0,135.423,135.423,0.311162606,1.811162606,1.81116E-08,0.230398358,1.710011228,
21675,10.1016/j.cej.2019.04.081,Cu1.982Bi0.006Se,Cu1.982Bi0.006Se1,Toxic,,27413,21345,22017,300,0.000105013,0.911460809,0.000697593,0.228947368,62642.51743,26720.88263,4.426850799,0.106968974,,1,FALSE,3,0,105.013,105.013,0.404426816,1.904426816,1.90443E-08,0.35789427,0.553566539,
21674,10.1039/c4ta01957a,Cu2.95Sb1-xSnxSe4 (x=0.02),Cu2.95Sn0.02Sb0.98Se4,Toxic,,13632,2795,11391,300,0.000114351,3.188641805,,0.0676032,55405.04924,26722.56619,4.426878161,0.020659856,,1,TRUE,4,0,114.351,114.351,0.373146385,1.873146385,1.87315E-08,0.311345303,2.877296502,
21651,10.1007/s11664-012-1954-4,x=8.0,Ag0.8Sb1Te12Pb22.5S8,Toxic,,16757,2369,14271,300,-0.00024823,1.104918462,0.000691438,0.204921175,11126.73916,26777.19144,4.427765023,0.05666259,,1,FALSE,5,0,-248.23,248.23,0.117664986,1.617664986,1.61766E-08,0.053998009,1.050920453,
21643,10.1007/s11664-011-1715-9,Pb0.95Ce0.05Te1,Ce0.05Te1Pb0.95,Toxic,,405,2343,6,300,-0.000144512,0.988601036,,0.240053466,38024.69136,26791.25994,4.427993138,0.07555345,,1,FALSE,3,0,-144.512,144.512,0.287712632,1.787712632,1.78771E-08,0.203931663,0.784669373,
21631,10.1063/1.2163979,18,Ba4Ga8Ge15,Clathrate,,2242,10094,1401,300,-4.92E-05,,,0.035678697,153298.791,26822.23225,4.428494919,,,1,TRUE,3,92,-49.2,49.2,0.654333623,2.154333623,2.15433E-08,0.990770219,-0.990770219,
21624,10.1007/s11664-014-3385-x,10d,Ba8Al15Si31,,,896,2614,510,300,-5.07E-05,,0.000302164,0.04018107,148613.3741,26832.16788,4.428655762,,,1,TRUE,3,185,-50.7,50.7,0.645926883,2.145926883,2.14593E-08,0.956740304,-0.956740304,
21610,10.1063/1.3605246,"x=1.2,y=0.03",Cu3Ge0.03Sb0.97Se2.8S1.2,Toxic,Antimonide,6642,343,5270,300,0.000124487,1.865666385,,0.123904411,48909.88372,26861.74525,4.429134226,0.037391844,,1,TRUE,5,0,124.487,124.487,0.341925024,1.841925024,1.84193E-08,0.270265016,1.595401369,
21609,10.1016/j.cej.2019.04.081,Cu1.94Bi0.02Se,Cu1.94Bi0.02Se1,Toxic,,27415,21345,22017,300,5.05E-05,1.457346671,0.000378544,0.082894737,149429.9674,26863.65056,4.42916503,0.129059326,,1,FALSE,3,0,50.5,50.5,0.647041511,2.147041511,2.14704E-08,0.962497029,0.494849642,
21605,10.1063/1.4901460,y=0.00,Tl9BiTe6,Toxic,,14199,2168,11976,300,0.000192754,0.497876994,0.000781301,0.468297989,21387.84769,26867.65588,4.429229777,0.152229703,,1,FALSE,3,68,192.754,192.754,0.189821255,1.689821255,1.68982E-08,0.108424919,0.389452075,
21601,10.1016/j.jallcom.2004.08.049,Ag1.3Sb0.9Pb15.7Te22.0,Ag1.3Sb0.9Te22Pb15.7,Toxic,,13939,1512,11697,300,0.000460196,,0.000195545,0.038532292,952.0519846,26874.87475,4.429346449,,,1,FALSE,4,212,460.196,460.196,0.018926222,1.518926222,1.51893E-08,0.00433829,-0.00433829,
21599,10.1039/c0jm02011g,9,Zn4Sb3,Zintl,Antimonide,16975,2731,14501,300,0.000129347,0.776717759,,0.259924164,46037.62454,26881.43594,4.429452464,0.113109635,,1,TRUE,2,55,129.347,129.347,0.327895492,1.827895492,1.8279E-08,0.252455899,0.52426186,
21595,10.1063/1.3029774,AST4456,Ag0.83Sb1.06Te2,Toxic,,10246,307,8337,300,0.000198438,0.427166973,0.000753704,0.605162738,20014.08832,26885.137,4.429512254,0.181626918,,1,FALSE,3,25,198.438,198.438,0.180744217,1.680744217,1.68074E-08,0.10091569,0.326251283,
21592,10.1016/j.actamat.2016.04.050,Cu1.98Se,Cu1.98Se1,Toxic,,14482,5869,12281,300,8.14E-05,0.76498528,,0.222758767,87845.68027,26889.85019,4.429588383,0.255300718,,1,TRUE,2,0,81.4,81.4,0.49572986,1.99572986,1.99573E-08,0.525948742,0.239036538,
21591,10.1016/j.actamat.2014.04.036,x=0.3,Ge0.7Te0.5Pb0.3Se0.5,Toxic,PbTe,15163,64,12855,300,0.000158122,0.797987504,,0.317464755,32346.54947,26890.70613,4.429602207,0.094692851,,1,FALSE,4,0,158.122,158.122,0.255861067,1.755861067,1.75586E-08,0.170388141,0.627599363,
21586,10.1021/acs.chemmater.6b01291,x=2%,Cu1Bi0.98Pb0.02Se1O1,Toxic,,20998,7398,17487,300,0.000218837,0.969967915,,0.266234808,15759.46628,26902.58881,4.429794074,0.066990787,,1,FALSE,5,0,218.837,218.837,0.151597566,1.651597566,1.6516E-08,0.078084888,0.891883027,
21584,10.1063/1.4901460,y=0.10,Tl9Bi0.9Te6Pb0.1,Toxic,,14201,2168,11976,300,8.71E-05,0.800767177,0.000622395,0.242219172,80913.76796,26914.71225,4.429989741,0.187301018,,1,FALSE,4,67,87.1,87.1,0.471959516,1.971959516,1.97196E-08,0.478676024,0.322091153,
21577,10.1007/s13391-014-4148-9,Bi0.01,Mg2.04Si0.99Bi0.01,Toxic,,8321,827,6820,300,-0.00010819,6.712481446,0.000710624,0.031554755,60514.46355,26925.39288,4.430162049,0.009413264,,1,FALSE,3,8,-108.19,108.19,0.393500707,1.893500707,1.8935E-08,0.343752539,6.368728907,
21576,10.1063/1.2896591,x=0.15,Zr0.85Ti0.15Co1Sn0.3Sb0.7,Half-heusler,,11375,1959,9383,300,8.12E-05,9.955692875,0.189753549,0.016055638,88272.92111,26925.96931,4.430171346,0.006366143,,1,TRUE,5,17,81.2,81.2,0.496585304,1.996585304,1.99659E-08,0.528733251,9.426959624,
21567,10.1016/j.intermet.2011.11.021,x=0.30,Zn9.1Cd3.9Sb10,,,16542,1256,14070,300,0.000171232,,0.000801454,0.283917995,27684.93678,26937.45981,4.43035664,,,1,FALSE,3,180,171.232,171.232,0.228518541,1.728518541,1.72852E-08,0.14356178,-0.14356178,
21566,10.1016/j.jallcom.2016.06.047,x=0.03,Nb0.03Cr0.97Si2,,,22288,9826,18442,300,0.000110309,5.671864275,0.000708576,0.038110065,58884.31116,26941.71725,4.430425274,0.011234576,,1,TRUE,3,13,110.309,110.309,0.386377791,1.886377791,1.88638E-08,0.33323417,5.338630105,
21564,10.1039/c5ee02423d,Sn0.8Mn0.2Te1,Mn0.2Sn0.8Te1,Toxic,,280,7979,4884,300,5.48E-05,2.426086957,0.0004375,0.049792531,137605.042,26942.70656,4.430441221,0.039396173,,1,FALSE,3,10,54.8,54.8,0.623495461,2.123495461,2.1235E-08,0.876611046,1.549475911,
21563,10.1016/j.cej.2019.04.081,Cu1.97Bi0.01Se,Cu1.97Bi0.01Se1,Toxic,,27414,21345,22017,300,5.65E-05,1.286521625,0.000427391,0.105263158,133143.3225,26946.37425,4.430500337,0.143580917,,1,FALSE,3,0,56.5,56.5,0.614424657,2.114424657,2.11442E-08,0.844564572,0.441957053,
21560,10.1007/s11664-012-2469-8,Pb1Te1I0.00033,Te1Pb1I0.00033,Toxic,,354,2467,4862,300,-0.000171816,2.53697035,,0.092245194,27506.35469,26950.67238,4.430569605,0.025026765,,1,FALSE,3,0,-171.816,171.816,0.227370959,1.727370959,1.72737E-08,0.142541035,2.394429315,
21559,10.1021/nl3002183,TlPbTe:Si0.02Na0.015,Na0.015Tl0.02Si0.02Te1Pb0.98,Toxic,,15859,4147,13442,300,0.000145164,1.501908957,0.000804687,0.165554719,37950.96322,26953.08163,4.430608427,0.046051104,,1,FALSE,5,10,145.164,145.164,0.286100025,1.786100025,1.7861E-08,0.203352649,1.298556308,
21558,10.1039/c4dt01909a,x=0.02_4,Zn0.02In1Cu0.98Te2,Toxic,,13872,783,11602,300,0.000132545,3.460674157,,0.075500344,44351.31498,26953.71956,4.430618705,0.018625159,,1,FALSE,4,25,132.545,132.545,0.318979223,1.818979223,1.81898E-08,0.242022361,3.218651796,
21557,10.1007/s11664-010-1400-4,Ca0.3Co3MnSb12,Ca0.3Mn1Co3Sb12,Skutterudite,,5737,11094,4455,300,8.56E-05,0.627037037,,0.058332561,82796.9871,26954.7725,4.430635671,0.451010543,,1,TRUE,4,94,85.6,85.6,0.47810207,1.97810207,1.9781E-08,0.491342675,0.135694362,
21553,10.1039/c4ta01957a,Cu2.95Sb1-xSnxSe4 (x=0.01),Cu2.95Sn0.01Sb0.99Se4,Toxic,,13631,2795,11391,300,0.000159945,3.129942351,,0.078153999,31729.50147,26963.51213,4.43077646,0.02023734,,1,TRUE,4,0,159.945,159.945,0.251871509,1.751871509,1.75187E-08,0.166758029,2.963184322,
21536,10.1007/s11664-012-1927-7,x=0.0,Zn4Sb3,Zintl,Antimonide,16893,2350,14411,300,0.000110471,0.781936641,0.000715171,0.271329938,58861.98547,26989.0275,4.431187236,0.132811199,,1,TRUE,2,55,110.471,110.471,0.385838571,1.885838571,1.88584E-08,0.333012608,0.448924033,
21514,10.1016/j.intermet.2009.06.005,DD0.12FeCo3Sb12,D1.12Fe1Co3Sb12,Skutterudite,,3437,1244,2317,300,6.43E-05,3.476802729,,0.044221106,116045.7624,27029.40031,4.43183641,0.021987731,,1,TRUE,4,0,64.3,64.3,0.57446831,2.07446831,2.07447E-08,0.72219977,2.754602959,
21508,10.7567/apex.6.043001,Cu0.97Fe1.03S2,Fe1.03Cu0.97S2,,,6604,247,5234,300,-0.000180256,6.100917431,0.000832082,0.039706557,24965.13733,27046.66875,4.432113782,0.010080846,,1,TRUE,3,0,-180.256,180.256,0.211415258,1.711415258,1.71142E-08,0.128177151,5.97274028,
21506,10.1039/c6cp08026j,Ref.64,Ba4Ga8Ge15,Clathrate,,2308,18547,1459,300,-4.63E-05,,,0.069947878,164585.3864,27049.53181,4.432159753,,,1,TRUE,3,92,-46.3,46.3,0.670898157,2.170898157,2.1709E-08,1.071894336,-1.071894336,
21500,10.1007/s11664-009-0677-7,SPS at 300c,TePb,Toxic,,15382,2289,13050,300,0.000268938,1.151849784,0.000647785,0.166292112,8837.997969,27071.5045,4.432512392,0.054289628,,1,FALSE,2,10,268.938,268.938,0.098427894,1.598427894,1.59843E-08,0.042380707,1.109469077,
21492,10.1038/srep40436,x=0,Cu1.98Se1,Toxic,,15446,18834,13116,300,7.96E-05,,,0.269385329,90947.89237,27079.17975,4.432635505,,,1,TRUE,2,0,79.6,79.6,0.503482212,2.003482212,2.00348E-08,0.546637454,-0.546637454,
21486,10.1063/1.3136847,x=0.10,Sr0.9Y0.1Si2,,,17698,6755,15038,300,0.000131061,4.961069418,,0.048113208,45409.09611,27089.81769,4.432806082,0.012791345,,1,TRUE,3,10,131.061,131.061,0.323086171,1.823086171,1.82309E-08,0.248354086,4.712715332,
21472,10.1002/zaac.201200284,SnBi2Te4,Sn(BiTe2)2,Toxic,,9670,5667,7917,300,8.61E-05,0.767337808,0.000617609,0.233676976,82682.42549,27119.43519,4.43328064,0.219817295,,1,FALSE,3,38,86.1,86.1,0.47604572,1.97604572,1.97605E-08,0.490152759,0.277185049,
21471,10.1007/s13391-014-4152-0,423-150,AgSbTe2,Toxic,,20814,830,17327,300,0.000147777,0.852603328,0.000787458,0.325018133,36984.39767,27119.65038,4.433284086,0.091476607,,1,FALSE,3,27,147.777,147.777,0.279727419,1.779727419,1.77973E-08,0.19746644,0.655136888,
21468,10.1063/1.4828478,x=0.05,Ag1Bi0.05Sb0.95Te2,Toxic,,16712,2122,14230,300,0.000198885,0.652514125,0.000802511,0.368146575,20088.38802,27126.97844,4.433401422,0.108928246,,1,FALSE,4,27,198.885,198.885,0.180049069,1.680049069,1.68005E-08,0.101248433,0.551265692,
21463,10.1007/s13391-014-4152-0,473-300,AgSbTe2,Toxic,,20818,830,17327,300,9.66E-05,0.928395062,0.000661489,0.209229312,71333.2578,27131.3295,4.433471076,0.117261688,,1,FALSE,3,27,96.6,96.6,0.434848049,1.934848049,1.93485E-08,0.414057044,0.514338018,
21460,10.1039/c5tc01636c,x=0.52,Cu12Sb3.48Te0.52S13,Toxic,,7290,2844,5855,300,9.31E-05,1.023858921,,0.218989749,74866.03284,27139.11194,4.433595632,0.103090695,,1,FALSE,4,0,93.1,93.1,0.448168408,1.948168408,1.94817E-08,0.43755492,0.586304001,
21450,10.1557/jmr.2007.0031,"1mass%,1hrMG",Co0.92Ni0.08Sb2.96Te0.04,Toxic,,4240,2875,3012,300,-0.000104148,2.15210356,,0.107933629,64410.88799,27159.22194,4.433917324,0.033870362,,1,FALSE,4,24,-104.148,104.148,0.407453857,1.907453857,1.90745E-08,0.36858239,1.78352117,
21446,10.1016/j.jmat.2016.05.005,x=0.04,Na0.02Mg0.0392Te0.8Pb0.9408Se0.2,Toxic,,2715,18584,1775,300,5.14E-05,2.220207254,,0.035971223,148392.7268,27167.25447,4.434045751,0.048955534,,1,FALSE,5,0,51.4,51.4,0.642040786,2.142040786,2.14204E-08,0.953589819,1.266617435,
21427,10.1021/ja301772w,x=0.30,Na0.3Pb0.97S1,,,7364,3495,5924,300,4.4E-05,2.526072485,0.000206704,0.028818444,174428.8829,27193.903,4.434471544,0.045137563,,1,FALSE,3,0,44,44,0.6843332,2.1843332,2.18433E-08,1.1430324,1.383040085,
21425,10.1007/s11664-016-4826-5,Cu12Sb3.6Bi0.4S13,Cu12Bi0.4Sb3.6S13,Toxic,,8191,11013,6706,300,0.000128852,0.797802198,0.000774964,0.405365943,46865.0019,27195.15281,4.434491504,0.110992649,,1,FALSE,4,0,128.852,128.852,0.32929769,1.82929769,1.8293E-08,0.257190119,0.540612079,
21424,10.1016/j.matlet.2005.12.074,x=1.5,La1.5Fe4Sb12,Skutterudite,,4540,3750,3309,300,7.5E-05,1.768895308,,0.108424214,98006.64452,27195.47244,4.434496608,0.051968817,,1,TRUE,3,96,75,75,0.523849042,2.023849042,2.02385E-08,0.595051961,1.173843347,
21421,10.1021/cm402593f,x=0.01,Tl9Bi0.99Te6,Toxic,,13843,609,11575,300,0.000170205,0.483201923,,0.55545764,28322.62192,27221.87444,4.434918026,0.177920593,,1,FALSE,3,67,170.205,170.205,0.2305507,1.7305507,1.73055E-08,0.1470412,0.336160723,
21420,10.1063/1.4759370,D,Ba0.27Yb0.25Fe1Co2.6Sb12,Skutterudite,,4005,2075,2759,300,5.81E-05,2.972075867,,0.048125227,130549.6713,27223.08169,4.434937286,0.028540366,,1,TRUE,5,0,58.1,58.1,0.606008014,2.106008014,2.10601E-08,0.824815962,2.147259905,
21416,10.1002/anie.201511737,In0.997Te,In0.997Te1,Toxic,,15215,6449,12907,300,0.000127325,0.679723502,0.000789828,0.347975876,47844.3031,27234.90094,4.4351258,0.143872479,,1,FALSE,2,8,127.325,127.325,0.333661154,1.833661154,1.83366E-08,0.26319072,0.416532782,
21414,10.1063/1.3029774,AST5050,AgSbTe2,Toxic,,10244,307,8337,300,0.000264063,0.303963809,0.000602469,0.71224526,9415.201044,27248.49419,4.435342507,0.233288182,,1,FALSE,3,27,264.063,264.063,0.102652562,1.602652562,1.60265E-08,0.045267888,0.258695921,
21410,10.1016/j.jallcom.2012.09.024,Yb2CeCo4Ge13,Yb2CeCo4Ge13,,,5783,1712,4501,300,-1.01E-05,14.22582912,,0.001391101,761803.5316,27257.46406,4.435485448,0.007006958,,1,TRUE,4,0,-10.1,10.1,0.916613879,2.416613879,2.41661E-08,5.522954962,8.702874158,
21390,10.1039/c5ta01794g,x=0.15,Zr0.85Ti0.15Ni1Sn0.975Ge0.025,Half-heusler,,11547,2817,9541,300,-0.000136195,4.332823578,0.000736041,0.055560197,42957.99267,27318.68825,4.436459842,0.01482535,,1,TRUE,5,18,-136.195,136.195,0.309098641,1.809098641,1.8091E-08,0.233145738,4.09967784,
21385,10.1021/ja400069s,Pb0.98Ba0.01Na0.01Se1,Ba0.01Na0.01Pb0.98Se1,Toxic,,381,3503,4876,300,2.85E-05,3.495296671,0.000278618,0.024053452,271468.4015,27331.88088,4.436669519,0.03874279,,1,FALSE,4,0,28.5,28.5,0.782164928,2.282164928,2.28216E-08,1.858606995,1.636689676,
21372,10.1021/cm5023823,CVT-CuCl2,Mn1Si1.73,Silicide,Silicide,10093,620,8251,300,0.000117057,2.7,,0.0917,54745.65217,27345.02831,4.436878377,0.025400131,,1,TRUE,2,13,117.057,117.057,0.364542525,1.864542525,1.86454E-08,0.30622679,2.39377321,
21368,10.1007/s11664-010-1286-1,0.000746528,CoSb3,Skutterudite,Skutterudite,5448,10677,4139,300,3.83E-05,3.485340019,0.000273757,0.0264581,201908.7572,27349.65563,4.436951862,0.029134579,,1,TRUE,2,24,38.3,38.3,0.718799792,2.218799792,2.2188E-08,1.343985325,2.141354694,
21367,10.1016/j.actamat.2012.09.035,"Ti1.031S2,In",Ti1.031S2,Chalcogenide,Titanium disulfide (TiS2),6529,52,5197,300,-4.01E-05,2.918840276,0.000293658,0.024846332,192958.3984,27353.05381,4.43700582,0.038241527,,1,TRUE,2,0,-40.1,40.1,0.707732094,2.207732094,2.20773E-08,1.278001347,1.640838929,
21366,10.1039/c2jm30906h,x=0.005,Zn3.98Ge0.02Sb3,,,16993,2745,14519,300,0.00014136,0.829931311,0.001073461,0.386934673,40354.68154,27353.31425,4.437009955,0.098607725,,1,TRUE,3,54,141.36,141.36,0.295637662,1.795637662,1.79564E-08,0.217387158,0.612544153,
21365,10.1016/j.jallcom.2007.09.101,x=0,Mg2Si,Mg2Si,Mg2Si,8388,1597,6876,300,-0.000109304,4.408600459,,0.080213904,60580.79268,27354.14319,4.437023116,0.01497684,,1,TRUE,2,8,-109.304,109.304,0.389739831,1.889739831,1.88974E-08,0.343445811,4.065154648,
21357,10.1016/j.jssc.2005.10.029,La0.1Co3.6Ni0.4Sb12,La0.1Co3.6Ni0.4Sb12,Skutterudite,,4351,3365,3123,300,-0.000100791,4.723404255,,0.058428224,67916.66667,27371.00144,4.437290687,0.014067581,,1,TRUE,4,96,-100.791,100.791,0.419417711,1.919417711,1.91942E-08,0.391081359,4.332322896,
21356,10.1016/j.jallcom.2012.09.067,x=0.15,Fe1Cu1S1.85,,,6941,1716,5540,300,-0.000296927,3.435680102,0.000582671,0.056545108,6453.174752,27371.89256,4.437304827,0.017902618,,1,TRUE,3,0,-296.927,296.927,0.077326735,1.577326735,1.57733E-08,0.030536295,3.405143807,
21354,10.1016/j.actamat.2011.04.023,x=0.0,Zn4Sb3,Zintl,Antimonide,16438,43,13940,300,0.000122217,0.784784286,0.000769899,0.293693694,51303.13543,27375.90194,4.437368437,0.120716806,,1,TRUE,2,55,122.217,122.217,0.348682042,1.848682042,1.84868E-08,0.284529555,0.500254731,
21351,10.1016/j.jallcom.2007.09.101,x=0.07,Ca0.07Mg1.93Si1,,,8392,1597,6876,300,-7.68E-05,5.770153198,,0.044117647,95936.48374,27384.52731,4.437505249,0.011770344,,1,TRUE,3,8,-76.8,76.8,0.515783092,2.015783092,2.01578E-08,0.580161426,5.189991772,
