Repository: suchismitasarker/SKlearn-and-Lolopy-comparison

# SKlearn-and-Lolopy-comparison
SKlearn and Lolopy comparison
lolopy==1.1.1
matminer==0.7.8
matminer.egg==info
matplotlib==3.1.3
numpy==1.18.5
pandas==1.0.1
pymatgen==2019.12.22
python_ternary==1.0.7
scikit_learn==1.1.3
scipy==1.5.2
ternary==0.1

File: Data_Starry_2nd_gen_TC_model_Nov_22.csv (part 23 of 47)
,REFERENCE: doi,NAME,FORMULA,Family,PROPERTY: Material Family,IDENTIFIER: sampleid,IDENTIFIER: paperid,IDENTIFIER: figureid,PROPERTY: Temperature (K),PROPERTY: Seebeck coefficient (V/K),PROPERTY: Thermal conductivity (W*m^(-1)*K^(-1)),PROPERTY: Power factor (W*m^(-1)*K^(-2)),PROPERTY: ZT (-),PROPERTY: Electrical conductivity (S*m^(-1)),PROPERTY: sigma_E_0,PROPERTY: log sigma_E_0,PROPERTY: quality_factor,PROPERTY: log quality_factor,inexpensive,non-toxic,n_elements,electron_count,PROPERTY: Seebeck coefficient (muV/K),|S|(muV/K),,L,L*sigma*T,Electronic thermal conductivity,Lattice thermal conductivity,
21349,10.1016/j.jallcom.2017.07.193,x=0.10,Te0.9Pb1Se0.1,Toxic,,2694,18488,1752,300,-0.000170868,1.623440957,8.22E-06,0.144916127,28275.71429,27392.32413,4.437628882,0.041191756,,1,FALSE,3,0,-170.868,170.868,0.229236742,1.729236742,1.72924E-08,0.146686212,1.476754745,
21347,10.1016/j.jallcom.2013.03.074,Ba8Ni1.00Zn5.30Ge38.96Sn0.72,Ba8Zn5.3Ni1Sn0.72Ge38.96,,,720,1730,366,300,-8.96E-05,1.190139219,,0.129107536,79444.83775,27397.272,4.437707321,0.084592227,,1,TRUE,5,237,-89.6,89.6,0.461896798,1.961896798,1.9619E-08,0.467587718,0.722551501,
21345,10.1038/srep40436,x=0.08,Cu1.98Se0.92S0.08,Toxic,,15448,18834,13116,300,0.000107231,,,0.319369246,62381.81403,27406.00675,4.43784576,,,1,TRUE,3,0,107.231,107.231,0.396767357,1.896767357,1.89677E-08,0.354971366,-0.354971366,
21336,10.1007/s11664-010-1288-z,10,Zn4Sb3,Zintl,Antimonide,16879,2292,14400,300,0.000119567,0.880464958,,0.260479886,53169.85039,27428.15231,4.438196553,0.103727132,,1,TRUE,2,55,119.567,119.567,0.356739306,1.856739306,1.85674E-08,0.296167653,0.584297305,
21327,10.1063/1.4789389,x=0.5,Cu11.5Ni0.5Sb4S13,,,7013,2087,5607,300,9.04E-05,1.035837776,,0.189978173,78703.7037,27453.95556,4.438604926,0.106810597,,1,TRUE,4,0,90.4,90.4,0.458722262,1.958722262,1.95872E-08,0.46247609,0.573361686,
21325,10.1016/j.jmat.2016.05.005,x=0.06,Na0.02Mg0.0588Te0.8Pb0.9212Se0.2,Toxic,,2716,18584,1775,300,4.45E-05,2.17357513,,0.050359712,174335.8133,27462.02128,4.438732499,0.061677014,,1,FALSE,5,0,44.5,44.5,0.681389836,2.181389836,2.18139E-08,1.140883114,1.032692016,
21307,10.1021/acs.chemmater.5b03365,"x=1.05,In",La1.197Nb1S3.197,,,6724,643,5346,300,3.73E-05,3.087421256,0.000276039,0.025945617,209025.7023,27520.11881,4.439650305,0.037387987,,1,TRUE,3,0,37.3,37.3,0.725023128,2.225023128,2.22502E-08,1.395261066,1.69216019,
21279,10.1016/j.scriptamat.2012.04.005,e_Bi2Te2.4Se0.6,Bi2Te2.4Se0.6,Toxic,,5668,5190,4376,300,-0.000126729,0.753798602,0.000943002,0.322419048,48849.64355,27599.725,4.440904755,0.125467563,,1,FALSE,3,0,-126.729,126.729,0.335379893,1.835379893,1.83538E-08,0.268972961,0.484825641,
21273,10.1021/ic500026t,GeCCo3,Co3GeC,Perovskite,,1858,1183,1143,300,1.82E-05,10.55,,0.004657732,430725.0538,27608.25728,4.441038993,0.008271295,,1,TRUE,3,0,18.2,18.2,0.854792481,2.354792481,2.35479E-08,3.042804354,7.507195646,
21271,10.1063/1.2538036,853K,CoSb3,Skutterudite,Skutterudite,3927,1938,2677,300,2.97E-05,5.915915916,,0.014340659,263874.1211,27615.77319,4.441157207,0.015186435,,1,TRUE,2,24,29.7,29.7,0.774115275,2.274115275,2.27412E-08,1.800240508,4.115675408,
21268,10.1007/s11664-012-2139-x,Pb0.02,Zn4Sb3Pb0.02,Zintl,Antimonide,16926,2405,14443,300,0.000142228,0.634778184,0.000806748,0.381858895,40324.67922,27626.56919,4.441326955,0.145395906,,1,FALSE,3,55,142.228,142.228,0.293433733,1.793433733,1.79343E-08,0.21695892,0.417819264,
21266,10.1016/j.jallcom.2013.03.074,Ba8Ni1.25Zn4.95Ge38.93Sn0.87,Ba8Zn4.95Ni1.25Sn0.87Ge38.93,,,153,1730,368,300,-5.65E-05,1.730127808,,0.074945434,136509.5012,27633.54219,4.441436558,0.073306305,,1,TRUE,5,237,-56.5,56.5,0.614424657,2.114424657,2.11442E-08,0.865917166,0.864210642,
21262,10.1007/s11664-014-3539-x,Tl0.6Fe1.5Co2.5Sb12,Tl0.6Fe1.5Co2.5Sb12,Skutterudite,,4192,2638,2964,300,6.11E-05,2.381335911,,0.064948454,125566.343,27636.44556,4.441482186,0.039108666,,1,TRUE,4,96,61.1,61.1,0.59053632,2.09053632,2.09054E-08,0.787503002,1.593832909,
21254,10.1039/c5ta01794g,x=0.25,Zr0.75Ti0.25Ni1Sn0.975Ge0.025,Half-heusler,,11548,2817,9541,300,-0.000121834,3.251911581,0.000799958,0.076008856,52077.81224,27654.10344,4.441759583,0.020757725,,1,TRUE,5,18,-121.834,121.834,0.349835196,1.849835196,1.84984E-08,0.28900611,2.962905471,
21245,10.1016/j.jallcom.2011.10.036,PbSe,PbSe,Toxic,,15790,9628,13357,300,-0.000154219,2.004217465,0.001398676,0.296264717,34924.51053,27694.762,4.442397637,0.03381357,,1,FALSE,2,0,-154.219,154.219,0.264616376,1.764616376,1.76462E-08,0.18488509,1.819332375,
21242,10.1039/c5ta01778e,x=0.002,Gd0.008Zn3.992Sb3,,,17006,2816,14523,300,0.000117117,0.862893088,,0.256723398,55417.70058,27701.65275,4.442505681,0.110682871,,1,TRUE,3,0,117.117,117.117,0.364354017,1.864354017,1.86435E-08,0.309954638,0.55293845,
21229,10.3938/jkps.65.57,Mg2Si0.7Ge0.3,Mg2Si0.7Ge0.3,Mg2Si,Mg2Si,9203,3586,7577,300,-0.000486016,3.319555106,0.000175453,0.017061893,728.353851,27743.44294,4.443160356,0.018636887,,1,TRUE,3,8,-486.016,486.016,0.015149419,1.515149419,1.51515E-08,0.003310695,3.316244411,
21225,10.1063/1.4823859,x=0.00,Nb0.4V0.6Fe1Sb1,,,12568,10320,10408,300,-0.000278679,5.303964758,0.000630509,0.032697503,8089.680402,27753.65631,4.443320206,0.011739668,,1,TRUE,4,18,-278.679,278.679,0.090500023,1.590500023,1.5905E-08,0.038599911,5.265364847,
21224,10.1063/1.4862955,x=0.10,Ti1Ni1.1Sn1,,,23111,10330,18948,300,-0.000210026,6.603791353,0.000741099,0.033200805,18028.84615,27754.73719,4.443337119,0.009487624,,1,TRUE,3,19,-210.026,210.026,0.16356105,1.66356105,1.66356E-08,0.089976259,6.513815094,
21213,10.1007/s11664-012-2455-1,0.15 hot pressed,Bi0.85Sb0.15,Toxic,,11943,2492,9904,300,-8.44E-05,2.874430823,,0.073101266,86857.28218,27779.50856,4.443724559,0.026283823,,1,FALSE,2,5,-84.4,84.4,0.483073624,1.983073624,1.98307E-08,0.516733156,2.357697667,
21190,10.1063/1.4733661,Near eutectic,Ag31.8Te65.1Pb3.1,Toxic,,11210,365,9226,300,0.000423287,0.573474106,,0.148702558,1512.428448,27818.76681,4.444337874,0.109360202,,1,FALSE,3,720,423.287,423.287,0.02601646,1.52601646,1.52602E-08,0.006923972,0.566550134,
21184,10.1007/s11664-014-3423-8,Ti9Co2Ru18B8,Ti9Co2(B4Ru9)2,Expensive,,12527,2620,10364,300,2.53E-05,5.638665132,0.000202097,0.012483221,312139.54,27825.93509,4.444449768,0.018175201,,0,TRUE,4,0,25.3,25.3,0.804042261,2.304042261,2.30404E-08,2.157548074,3.481117058,
21181,10.1016/j.actamat.2016.04.050,Cu1.95Se,Cu1.95Se1,Toxic,,14483,5869,12281,300,6.47E-05,1.006836232,,0.13916542,118606.1437,27840.78388,4.444681459,0.244772689,,1,TRUE,2,0,64.7,64.7,0.572490796,2.072490796,2.07249E-08,0.737430423,0.269405809,
21173,10.1021/acsami.5b02537,2hour,Si,Pure element,,21260,5697,17711,300,-9.15E-05,5.144308816,0.000656323,0.038352397,78521.93995,27847.96756,4.444793504,0.013245805,,1,TRUE,1,4,-91.5,91.5,0.45439287,1.95439287,1.95439E-08,0.460388159,4.683920657,
21170,10.1063/1.1688463,Ca0.05Co4Sb12.43,Ca0.05Co4Sb12.43,Skutterudite,Skutterudite,5355,10019,4061,300,-0.000171516,4.971608833,,0.049516908,28526.93735,27851.26275,4.44484489,0.012849964,,1,TRUE,3,98,-171.516,171.516,0.227959749,1.727959749,1.72796E-08,0.147880198,4.823728635,
21155,10.1021/cm0708517,Re3Ge0.6As6.4,Re3Ge0.6As6.4,Toxic,Antimonide,12851,576,10669,300,-6.98E-05,4.192949907,0.000580461,0.041828133,109066.5665,27879.45569,4.44528429,0.017689144,,1,FALSE,3,55,-69.8,69.8,0.547866224,2.047866224,2.04787E-08,0.670061213,3.522888694,
21142,10.1063/1.4729772,RuGa3,Ga3Ru,Expensive,,16251,2060,13754,300,-0.000545882,4.314450867,,0.004058625,365.8497413,27914.67631,4.445832596,0.014419101,,0,TRUE,2,17,-545.882,545.882,0.00904196,1.50904196,1.50904E-08,0.001656248,4.312794619,
21140,10.1063/1.2939372,x=0.15,Yb1Mn0.15Zn1.85Sb2,,,6329,1967,4995,300,9.18E-05,2.515862069,0.000663295,0.080688921,78434.1637,27922.14606,4.445948795,0.030254296,,1,TRUE,4,0,91.8,91.8,0.453219234,1.953219234,1.95322E-08,0.459597351,2.056264718,
21139,10.1016/j.jallcom.2012.08.041,Bi0.0044Pb0.9956Te0.88S0.12,Bi0.0044Te0.88Pb0.9956S0.12,Toxic,,22,1711,72,300,-4.41E-05,1.625314685,0.000330881,0.063337366,178869.9716,27925.67022,4.446003605,0.151191736,,1,FALSE,4,0,-44.1,44.1,0.683743512,2.183743512,2.18374E-08,1.17181842,0.453496265,
21137,10.1063/1.3605246,"x=0.8,y=0.03",Cu3Ge0.03Sb0.97Se3.2S0.8,Toxic,Antimonide,6640,343,5270,300,0.000123255,1.947115385,,0.117917327,51650.06629,27926.81406,4.446021393,0.037337626,,1,TRUE,5,0,123.255,123.255,0.345575857,1.845575857,1.84558E-08,0.285972346,1.661143039,
21132,10.1016/j.jallcom.2017.06.296,x=0.05,Te0.992Pb1Se0.05I0.003,Toxic,,2757,18588,1814,300,-9.27E-05,2.817186523,0.000635289,0.092640016,77552.1242,27947.86375,4.446348617,0.026341679,,1,FALSE,4,0,-92.7,92.7,0.449716484,1.949716484,1.94972E-08,0.453613965,2.363572558,
21117,10.1007/s11664-015-4221-7,x=1.0,SnGe3SbTe5,Toxic,,16340,10934,13842,300,0.00010052,1.46667409,,0.121166022,69662.57669,27971.276,4.446712279,0.058373564,,1,FALSE,4,51,100.52,100.52,0.420398703,1.920398703,1.9204E-08,0.401339766,1.065334324,
21110,10.1002/adma.201203764,BT80BS20,Bi10(Te4Se)3,Toxic,Bi2Te3,1429,161,835,300,-0.000201049,0.581,0.000812256,0.423111111,20200,27982.00325,4.446878803,0.129078934,,1,FALSE,3,0,-201.049,201.049,0.176721358,1.676721358,1.67672E-08,0.101609314,0.479390686,
21102,10.1063/1.4794992,4,Si2.8Ni1B0.2P4,,,21367,2092,17782,300,0.0002442,9.044239795,0.225783972,0.028085106,12192.15158,27994.441,4.4470718,0.006939455,,1,TRUE,4,0,244.2,244.2,0.121824668,1.621824668,1.62182E-08,0.059320597,8.984919198,
21101,10.1002/adma.201203764,BT,Bi2Te2.9,Toxic,Bi2Te3,1426,161,835,300,-0.000137529,0.671,0.000805571,0.369777778,43300,27994.90219,4.447078954,0.141097691,,1,FALSE,2,27,-137.529,137.529,0.305564367,1.805564367,1.80556E-08,0.234542811,0.436457189,
21099,10.1063/1.3643051,Nz,Bi2Te2.1Se0.9,Toxic,Bi2Te3,1448,352,850,300,-0.000167744,0.774067071,,0.328018223,30000,27997.24038,4.447115226,0.10014835,,1,FALSE,3,0,-167.744,167.744,0.235494207,1.735494207,1.73549E-08,0.156194479,0.617872592,
21098,10.1039/c6cp08026j,Ref.65,Ba4Ga8Ge15,Clathrate,,2309,18547,1459,300,-5.05E-05,,,0.068980254,155873.0194,28006.58481,4.447260153,,,1,TRUE,3,92,-50.5,50.5,0.647041511,2.147041511,2.14704E-08,1.003997529,-1.003997529,
21090,10.1021/acs.chemmater.6b01291,x=10%,Cu1Bi0.9Pb0.1Se1O1,Toxic,,21002,7398,17487,300,9.56E-05,1.131338036,,0.193178109,74695.05805,28043.31444,4.447829342,0.089521938,,1,FALSE,5,0,95.6,95.6,0.438612944,1.938612944,1.93861E-08,0.434414419,0.696923617,
21086,10.1021/cm703661g,x=0 Bi,AgBi(Te10Pb9)2,Toxic,,27000,581,21705,300,-5.56E-05,2.079925651,0.000443731,0.061982697,141103.3042,28056.86147,4.448039088,0.054030778,,1,FALSE,4,207,-55.6,55.6,0.619210286,2.119210286,2.11921E-08,0.897082721,1.18284293,
21083,10.1016/j.jallcom.2010.11.204,750,CoSb3,Skutterudite,Skutterudite,5270,9614,3979,300,0.000125642,6.047194731,,0.011348059,50365.92586,28068.14231,4.44821367,0.010828145,,1,TRUE,2,24,125.642,125.642,0.338537405,1.838537405,1.83854E-08,0.277798916,5.769395815,
21077,10.1007/s11664-013-2481-7,x=4.2,Zn4.2Sb3,,,16950,2469,14470,300,0.00012315,1.045454545,0.000817276,0.235109718,52000,28078.43131,4.448372841,0.08202121,,1,TRUE,2,57,123.15,123.15,0.345888804,1.845888804,1.84589E-08,0.287958653,0.757495892,
21064,10.1016/j.jssc.2005.10.029,La0.4Co3.6Ni0.4Sb12,La0.4Co3.6Ni0.4Sb12,Skutterudite,,4352,3365,3123,300,-0.00010278,4,,0.064169017,67916.66667,28116.31569,4.448958411,0.017336228,,1,TRUE,4,97,-102.78,102.78,0.412287448,1.912287448,1.91229E-08,0.389628568,3.610371432,
21058,10.1007/s11664-009-0667-9,x=0.15,Yb1Mn0.15Zn1.85Sb2,,,6481,11046,5147,300,9.2E-05,2.52555541,,0.080781377,78833.06271,28125.29894,4.449097147,0.030362946,,1,TRUE,4,0,92,92,0.452438495,1.952438495,1.95244E-08,0.461750119,2.063805291,
21050,10.1021/cm404115k,Ga12Sb2Te12Se3,Ga12Sb2(Te4Se)3,Toxic,,15893,615,13483,300,0.000166262,1.06026527,,0.266033081,30700.28722,28146.34206,4.449421961,0.06927447,,1,FALSE,4,0,166.262,166.262,0.238522149,1.738522149,1.73852E-08,0.160119388,0.900145882,
21040,10.1063/1.3517088,Sb0.04,Sb0.04Te1Pb0.96,Toxic,,15359,2023,13032,300,-5.73E-05,3.696796369,,0.038617183,137146.9221,28173.69594,4.449843823,0.022379485,,1,FALSE,3,10,-57.3,57.3,0.610201824,2.110201824,2.1102E-08,0.868223056,2.828573313,
21038,10.1016/j.jssc.2016.02.012,Sn0.97Ag0.03Te0.97I0.03,Ag0.03Sn0.97Te0.97I0.03,Toxic,,2441,12896,1569,300,1.93E-05,5.089091804,0.000162149,0.001392993,414449.9312,28176.14219,4.44988153,0.029922073,,1,FALSE,4,0,19.3,19.3,0.846725002,2.346725002,2.34673E-08,2.917800047,2.171291757,
21029,10.1002/adma.201004200,Na0.0125Pb0.9875Se1,Na0.0125Pb0.9875Se1,Toxic,,124,6006,80,300,2.59E-05,3.956719299,,0.00822603,309223.8303,28203.67613,4.450305719,0.035857208,,1,FALSE,3,0,25.9,25.9,0.799894158,2.299894158,2.29989E-08,2.133546243,1.823173056,
21013,10.1002/adma.201605887,y=0.14_5%Snexcess,Mn0.14Cu0.1Sn0.94Te1.05,Toxic,,2974,18603,1966,300,4.43E-05,,,0.058100559,179894.1799,28235.75081,4.45079934,,,1,FALSE,4,12,44.3,44.3,0.68256566,2.18256566,2.18257E-08,1.177892578,-1.177892578,
21004,10.1088/0022-3727/42/4/045113,0.488,Sr16.55Ga27.39Ge56.07,,,1017,3274,566,300,-0.000173412,1.001092837,0.000858479,0.261385432,28283.10296,28244.25288,4.450930091,0.07320464,,1,TRUE,3,339,-173.412,173.412,0.224264071,1.724264071,1.72426E-08,0.146302615,0.854790222,
20996,10.1557/jmr.2013.353,NiSb 0% WQ,InSb,Antimonide,Antimonide,13210,2907,11043,300,-0.000317926,14.52083841,7.332399872,0.0216425,5219.788303,28257.63956,4.451135881,0.004342333,,1,TRUE,2,8,-317.926,317.926,0.064522494,1.564522494,1.56452E-08,0.024499429,14.49633898,
20992,10.1088/0022-3727/45/44/445306,G9,Ba8Ga16.9Sn19.8Ge9.3,,,1074,3297,586,300,0.000170127,0.118218045,0.000823598,0.226735598,29432.58847,28262.34525,4.451208197,-2.117652876,,1,TRUE,4,183,170.127,170.127,0.230705778,1.730705778,1.73071E-08,0.152817453,-0.034599408,
20988,10.1007/s11664-015-4029-5,x=0,FeCuS2,,,8062,10898,6581,300,-0.000449988,6.027314112,0.000234767,0.009739942,1127.269516,28266.56338,4.451273011,0.010456342,,1,TRUE,3,0,-449.988,449.988,0.02066721,1.52066721,1.52067E-08,0.005142605,6.022171507,
20986,10.1016/j.actamat.2012.11.027,S.T,Sn0.25Ge0.5Te1Pb0.25,Toxic,,25146,54,20399,300,6.2E-05,0.819278382,,0.065507641,126348.0898,28271.96088,4.451355931,6.567777789,0.817418451,1,FALSE,4,10,62,62,0.585972301,2.085972301,2.08597E-08,0.790675847,0.028602535,
20984,10.1002/adma.201605887,x=0.05_4%Snexcess,Mn0.14Cu0.1Sn0.9Te1.05,Toxic,,2951,18603,1962,300,4.06E-05,,,0.044817927,197023.8095,28280.31488,4.451484241,,,1,FALSE,4,11,40.6,40.6,0.70468809,2.20468809,2.20469E-08,1.303128139,-1.303128139,
20982,10.1007/s11664-014-3539-x,Tl0.5Fe1.5Co2.5Sb12,Tl0.5Fe1.5Co2.5Sb12,Skutterudite,,4191,2638,2964,300,5.85E-05,2.368382195,,0.060824742,134722.2222,28280.66275,4.451489583,0.042137165,,1,TRUE,4,96,58.5,58.5,0.60392193,2.10392193,2.10392E-08,0.850335113,1.518047082,
20980,10.1063/1.4819889,x=1,Nd0.6Fe2Co2Ge1Sb11,Zintl,,5408,10314,4099,300,7.83E-05,2.148204736,0.000609779,0.085518024,96803.84947,28283.14425,4.451527689,0.040429997,,1,TRUE,5,0,78.3,78.3,0.509156421,2.009156421,2.00916E-08,0.583482227,1.564722509,
20979,10.3390/ma9040257,Ce0.85Fe3.03Co0.97Sb12,Ce0.85Fe3.03Co0.97Sb12,Skutterudite,,10930,13458,9009,300,9.91E-05,2.092821782,0.000717667,0.101675978,71779.1411,28284.88731,4.451554453,0.037505682,,1,TRUE,4,0,99.1,99.1,0.425576591,1.925576591,1.92558E-08,0.414648701,1.678173081,
20978,10.1016/j.jmat.2016.05.005,x=0.08,Na0.02Mg0.0784Te0.8Pb0.9016Se0.2,Toxic,,2717,18584,1775,300,4.52E-05,2.453367876,,0.021582734,176525.7431,28285.07613,4.451557352,0.050023996,,1,FALSE,5,0,45.2,45.2,0.677290383,2.177290383,2.17729E-08,1.153043408,1.300324468,
20976,10.3390/en81010958,Si80Ge20(NaBH4)1.7,Na1.7Si80Ge20B1.7H6.8,,,21814,841,18098,300,0.000100661,3.258903321,0.246666667,0.124496183,70309.89412,28285.86394,4.451569448,0.0220625,,1,TRUE,5,0,100.661,100.661,0.419888012,1.919888012,1.91989E-08,0.404961369,2.853941952,
20974,10.2320/matertrans.m2010102,1543K,Sr0.92La0.08Ti1O3,Perovskite,,28060,4015,22554,300,-9.91E-05,6.228300471,,0.03339948,71816.5349,28297.05519,4.451741242,0.010840138,,1,TRUE,4,0,-99.1,99.1,0.425576591,1.925576591,1.92558E-08,0.414864715,5.813435756,
20967,10.2320/jinstmet.ja201506,In-0,Ge(Sb3Te5)2,Toxic,,15018,4316,12730,300,3.23E-05,2.150912921,0.00025035,0.034618117,248300.7922,28306.37028,4.451884183,0.154664008,,1,FALSE,3,94,32.3,32.3,0.75695742,2.25695742,2.25696E-08,1.681212946,0.469699975,
20965,10.1016/j.matlet.2011.10.035,In0.5Co4Sb11Ge1 2.3GPa,In0.5Co4Ge1Sb11,Zintl,,4561,3768,3329,300,-0.000137114,2.271521424,0.000843534,0.121423945,44009.57801,28307.66544,4.451904054,0.030934255,,1,TRUE,4,96,-137.114,137.114,0.306659508,1.806659508,1.80666E-08,0.238530968,2.032990456,
20958,10.1016/j.jallcom.2015.09.023,xEDX=0.48,Ba8Cu5Si6Sn0.48Ge34.52,,,2213,9756,1371,300,-0.000108992,1.401612276,0.000318669,0.093869732,62994.32371,28327.07513,4.452201734,0.060212707,,1,TRUE,5,230,-108.992,108.992,0.390789508,1.890789508,1.89079E-08,0.357327019,1.044285257,
20952,10.1063/1.4768439,x=0.05,Ca0.05Co4Sb12,Skutterudite,Skutterudite,3392,377,2274,300,-0.000171574,4.951455026,,0.042521994,29007.3656,28339.15,4.45238682,0.013136425,,1,TRUE,3,96,-171.574,171.574,0.227845797,1.727845797,1.72785E-08,0.150360764,4.801094262,
20949,10.1007/s11664-009-0667-9,x=0,Yb(ZnSb)2,Zintl,,6477,11046,5147,300,5.08E-05,3.240255772,,0.032885086,156915.2293,28346.68131,4.452502221,0.028735249,,1,TRUE,3,0,50.8,50.8,0.64537029,2.14537029,2.14537E-08,1.009923813,2.230331959,
20935,10.1002/adma.201605887,y=0.14_4%Snexcess,Mn0.14Cu0.1Sn0.93Te1.05,Toxic,,2973,18603,1966,300,3.9E-05,,,0.036395656,206060.6061,28373.91019,4.45291919,,,1,FALSE,4,12,39,39,0.714475268,2.214475268,2.21448E-08,1.368948348,-1.368948348,
20925,10.1016/j.pnsc.2016.11.003,x=0.25,Mg2Si0.75Bi0.25,Mg2Si,Mg2Si,14227,18893,12000,300,-2.27E-05,,,0.178285491,354789.7209,28396.23144,4.453260707,,,1,FALSE,3,8,-22.7,22.7,0.822267382,2.322267382,2.32227E-08,2.471749788,-2.471749788,
20920,10.1109/ICT.2006.331322,"x=0.011,y=0.172",Nd0.011Co3.828Ni0.172Sb12,Skutterudite,,5180,9026,3877,300,-0.000125286,5.582404738,,0.040031104,51197.86748,28403.81363,4.453376654,0.011927362,,1,TRUE,4,0,-125.286,125.286,0.339577961,1.839577961,1.83958E-08,0.282547406,5.299857332,
20910,10.1088/0022-3727/42/4/045113,0.503,Sr16.58Ga27.93Ge55.48,,,1019,3274,566,300,-0.000207074,0.897279004,0.000817969,0.266548463,19120.86937,28432.94031,4.453821773,0.078688076,,1,TRUE,3,338,-207.074,207.074,0.167776811,1.667776811,1.66778E-08,0.095668028,0.801610976,
20908,10.1007/s11664-014-3423-8,Ti9Cr2Ru18B8,Ti9Cr2(B4Ru9)2,Expensive,,12524,2620,10364,300,2.66E-05,6.311440708,0.000215046,0.011753191,302540.6118,28435.70731,4.453864035,0.015234008,,0,TRUE,4,0,26.6,26.6,0.795081746,2.295081746,2.29508E-08,2.083066306,4.228374402,
20903,10.2320/matertrans.e-m2014821,"Ball-milled, 300 rpm, 1h",GaCuTe2,Toxic,,4230,4033,3006,300,0.000285034,5.628028555,,0.034635661,7702.661996,28452.29644,4.454117325,0.011333766,,1,FALSE,3,25,285.034,285.034,0.08567539,1.58567539,1.58568E-08,0.036641765,5.59138679,
20902,10.3938/jkps.60.1485,In0.25Co3FeSb12,In0.25Fe1Co3Sb12,Skutterudite,,4408,3566,3184,300,8.44E-05,2.051282051,0.000635089,0.096363636,88850.22199,28453.3415,4.454133276,0.041713569,,1,TRUE,4,95,84.4,84.4,0.483073624,1.983073624,1.98307E-08,0.528589595,1.522692456,
20896,10.1016/j.physc.2012.08.003,Bi4O4S3,Bi4S3O4,Toxic,,27397,4485,22016,300,-5.35E-05,4.821516856,,0.026199661,149031.001,28456.88875,4.454187416,0.016509165,,1,FALSE,3,0,-53.5,53.5,0.630522211,2.130522211,2.13052E-08,0.952541573,3.868975283,
20895,10.1016/j.jallcom.2016.07.218,x=0.03,Ga0.03Cu1.97Se1.03,Toxic,,15048,9842,12771,300,6.35E-05,1.638747354,0.000492272,0.091670764,123784.7167,28461.15969,4.454252592,0.074646109,,1,TRUE,3,0,63.5,63.5,0.578443853,2.078443853,2.07844E-08,0.771838751,0.866908603,
20888,10.1016/j.intermet.2016.04.004,x=0,Hf0.25Zr0.75Ni1Sn1,Half-heusler,,12246,8700,10187,300,-0.000169604,5.536751908,0.001693248,0.103642072,29838.70968,28472.8815,4.454431421,0.011775487,,1,TRUE,4,18,-169.604,169.604,0.231748291,1.731748291,1.73175E-08,0.155019403,5.381732505,
20887,10.1016/j.actamat.2012.11.027,24h,Sn0.25Ge0.5Te1Pb0.25,Toxic,,25147,54,20399,300,7.51E-05,0.559798195,,0.115999016,102375.058,28481.15288,4.454557565,-0.908059176,,1,FALSE,4,10,75.1,75.1,0.523397642,2.023397642,2.0234E-08,0.621436353,-0.061638158,
20886,10.12693/aphyspola.130.1255,PbTe,TePb,Toxic,,778,18583,1765,300,0.000233929,2.003968254,,0.128534704,13985.80986,28483.52275,4.4545937,0.032744768,,1,FALSE,2,10,233.929,233.929,0.13310336,1.63310336,1.6331E-08,0.068520819,1.935447435,
20884,10.1039/c0jm02011g,8,Zn4Sb3,Zintl,Antimonide,16979,2731,14501,300,0.000133967,0.761554604,,0.300353495,46050.87499,28486.97906,4.454646396,0.12289312,,1,TRUE,2,55,133.967,133.967,0.315092847,1.815092847,1.81509E-08,0.250759841,0.510794763,
20883,10.1063/1.2939372,x=0.0,Yb(ZnSb)2,Zintl,,6326,1967,4995,300,5.07E-05,3.233103448,0.000407514,0.040464434,157864.7687,28488.73938,4.454673232,0.029059487,,1,TRUE,3,0,50.7,50.7,0.645926883,2.145926883,2.14593E-08,1.016298753,2.216804695,
20874,10.1016/j.jallcom.2004.08.049,Ag0.8Sb0.8Pb18.3Te20.0,Ag0.8Sb0.8Te20Pb18.3,Toxic,,13949,1512,11697,300,-0.000344078,,0.000441378,0.184367692,3885.516234,28499.48188,4.454836965,,,1,FALSE,4,205,-344.078,344.078,0.051499167,1.551499167,1.5515E-08,0.018085126,-0.018085126,
20868,10.1007/s11664-012-2139-x,Ag0.02,Zn4Ag0.02Sb3,,,16927,2405,14443,300,9.92E-05,1.458141951,0.000708589,0.144208081,72321.9816,28530.50094,4.455309397,0.06097693,,1,TRUE,3,55,99.2,99.2,0.425209873,1.925209873,1.92521E-08,0.417704979,1.040436972,
20867,10.1016/j.jcrysgro.2016.01.012,PTS-3_3.6cm,Tl0.04Te0.85Pb0.96Se0.15,Toxic,,2816,10573,1865,300,0.00012948,1.34867,,0.156634304,48780.4878,28530.77156,4.455313517,0.058486779,,1,FALSE,4,0,129.48,129.48,0.327519758,1.827519758,1.82752E-08,0.267441916,1.081228084,
20853,10.1021/acsami.7b06083,SnTe0.95Se0.05,Sn1Te0.95Se0.05,Toxic,,2916,18602,1953,300,2E-05,6.561579281,0.000161879,0.008238397,405638.5372,28555.03277,4.455682663,0.017490142,,1,FALSE,3,0,20,20,0.84163084,2.34163084,2.34163E-08,2.849567126,3.712012155,
20848,10.1109/ict.2005.1519883,Te-rich,Ag1.1Sb0.8Te23Pb16,Toxic,,16060,8903,13616,300,0.000318409,1.063212014,,0.180677427,5247.327816,28566.07806,4.455850619,0.061231954,,1,FALSE,4,217,318.409,318.409,0.064254394,1.564254394,1.56425E-08,0.024624467,1.038587547,
20847,10.1016/j.jallcom.2015.10.062,Zn0.96Al0.02Ni0.02O,Al0.02Zn0.96Ni0.02O1,Oxide,,28046,9764,22540,300,-6.44E-05,19.54272864,0.000511027,0.008774834,122488.4793,28568.18631,4.45588267,0.003391806,,1,TRUE,4,0,-64.4,64.4,0.573973292,2.073973292,2.07397E-08,0.762113504,18.78061514,
20840,10.1021/ja307910u,PbSeBx_x=0,PbSe,Toxic,,13826,3499,11560,300,-0.000216674,1.61658736,0.000795591,0.146800502,17171.4923,28578.9375,4.456046079,0.041493953,,1,FALSE,2,0,-216.674,216.674,0.154450857,1.654450857,1.65445E-08,0.08522817,1.53135919,
20834,10.1063/1.4893236,In-0,Ge(Sb3Te5)2,Toxic,,13706,203,11444,300,3.27E-05,2.151544558,,0.030504003,247373.3835,28585.31652,4.456143005,0.152766804,,1,FALSE,3,94,32.7,32.7,0.754351717,2.254351717,2.25435E-08,1.672999835,0.478544723,
20826,10.1103/physrevb.81.125205,LT1,La2.99Te4,Toxic,,15084,4748,12800,300,-3.98E-05,2.599467963,,0.033723642,203380.2917,28589.73731,4.456210165,0.053026281,,1,FALSE,2,32,-39.8,39.8,0.709564805,2.209564805,2.20956E-08,1.348145803,1.25132216,
20818,10.1002/aenm.201100460,0.4,Ag0.2196Sn0.4Sb0.3348Te1,Toxic,,21022,5925,17503,300,9.63E-05,1.04,0.000711728,0.207262,75516.49386,28610.03606,4.456518405,0.105784751,,1,FALSE,4,11,96.3,96.3,0.435974112,1.935974112,1.93597E-08,0.438593931,0.601406069,
20804,10.1016/j.actamat.2016.07.060,A,GaCuTe2,Toxic,,15201,5872,12892,300,0.000102353,4.985121801,,0.051886059,69583.33333,28640.83288,4.456985643,0.013906178,,1,FALSE,3,25,102.353,102.353,0.413807889,1.913807889,1.91381E-08,0.399507397,4.585614404,
20798,10.1007/s11664-011-1620-2,x=54,Ag27Sb23Te48,Toxic,,17061,11183,14593,300,0.000234771,0.611040102,,0.408413718,13934.84061,28660.321,4.45728105,0.117111064,,1,FALSE,3,673,234.771,234.771,0.132140711,1.632140711,1.63214E-08,0.068230862,0.54280924,
20795,10.1021/acs.chemmater.5b02329,"BTST-25, CPA",AgSn25BiTe27,Toxic,,12355,642,10244,300,4.13E-05,2.722063037,,0.040088106,196355.64,28663.49981,4.457329217,0.046336576,,1,FALSE,4,277,41.3,41.3,0.700448466,2.200448466,2.20045E-08,1.296211401,1.425851636,
20789,10.1063/1.2538036,"853K,Argon",CoSb3,Skutterudite,Skutterudite,3930,1938,2677,300,3.54E-05,5.842342342,,0.018705254,229403.1898,28674.42048,4.457494649,0.015047557,,1,TRUE,2,24,35.4,35.4,0.736996295,2.236996295,2.237E-08,1.539522257,4.302820085,
20782,10.1007/s11664-016-4865-y,Ge28,Sr7.86Ga15Sn0.39Ge30.76,,,2344,11021,1486,300,-5.42E-05,1.885191778,,0.138899942,148227.6409,28683.75206,4.45763596,0.070136836,,1,TRUE,4,185,-54.2,54.2,0.626728793,2.126728793,2.12673E-08,0.945719975,0.939471803,
20781,10.1016/j.mtla.2019.100374,Si0.5Ge0.5,Si0.5Ge0.5,,,27601,24572,22170,300,0.000196109,,0.000828246,0.23558011,21948.18683,28685.6705,4.457665006,,,1,TRUE,2,4,196.109,196.109,0.184409799,1.684409799,1.68441E-08,0.110909223,-0.110909223,
20777,10.1063/1.4769787,Nb,Sr3Ti1.9Nb0.1O7,,,28451,2083,22864,300,-0.000188859,5.117028945,0.000377508,0.022731113,23916.33921,28692.10513,4.457762413,0.012785119,,1,TRUE,4,0,-188.859,188.859,0.19630321,1.69630321,1.6963E-08,0.121708089,4.995320856,
20776,10.7567/jjap.52.10mb18,La0.6Fe2Co2SB12,La0.6Fe2Co2Sb12,Skutterudite,,5232,9415,3935,300,0.000131365,2.052910053,0.000853671,0.12434468,47915.20745,28693.52969,4.457783976,0.035580236,,1,TRUE,4,95,131.365,131.365,0.322240571,1.822240571,1.82224E-08,0.261939105,1.790970948,
20758,10.1016/j.jallcom.2020.154755,Bi0.92Li0.04Ca0.04CuSeO,Li0.04Ca0.04Cu1Bi0.92Se1O1,Toxic,,28182,27518,22678,300,0.000267753,1.271175858,0.000675728,0.163651555,9511.29666,28734.70444,4.458406734,0.052168949,,1,FALSE,6,0,267.753,267.753,0.09943854,1.59943854,1.59944E-08,0.045638203,1.225537655,
20757,10.1016/j.materresbull.2010.03.018,x=0.10,Sr0.8La0.1Dy0.1Ti1O3,Perovskite,,27999,3806,22511,300,-6.35E-05,5.553054662,0.000532295,0.047342199,125024.0462,28737.14419,4.458443607,0.01346141,,1,TRUE,5,0,-63.5,63.5,0.578443853,2.078443853,2.07844E-08,0.779566381,4.773488281,
20753,10.1002/pssa.201228589,Ce0.3Bi1.7Se0.3Te2.7,Ce0.3Bi1.7Te2.7Se0.3,Toxic,,5621,4527,4339,300,-0.000125117,0.758442231,,0.443235704,51918.29696,28741.8855,4.458515255,0.134176627,,1,FALSE,4,0,-125.117,125.117,0.340073051,1.840073051,1.84007E-08,0.286600377,0.471841854,
20739,10.1063/1.3040321,x=1.6,Yb1Zn1.6Cd0.4Sb2,,,5991,310,4710,300,4.02E-05,2.745980707,0.000341927,0.067129614,202264.904,28781.35166,4.459111186,0.047239735,,1,FALSE,4,0,40.2,40.2,0.707122243,2.207122243,2.20712E-08,1.339270106,1.406710601,
20738,10.3724/sp.j.1077.2010.00598,x=0.06,Zn4In0.06Sb2.94,,,17220,5547,14717,300,0.000144346,0.931164384,,0.274404762,40933.33333,28781.97744,4.459120628,0.089393365,,1,TRUE,3,54,144.346,144.346,0.288124653,1.788124653,1.78812E-08,0.219581707,0.711582677,
20732,10.1002/adma.201605887,x=0.05_3%Sneccess,Mn0.14Cu0.1Sn0.89Te1.05,Toxic,,2949,18603,1962,300,4.06E-05,,,0.031248052,200606.0606,28794.50244,4.459309578,,,1,FALSE,4,11,40.6,40.6,0.70468809,2.20468809,2.20469E-08,1.326821378,-1.326821378,
20726,10.1002/ejic.201501063,f=0 SiC,Ni0.05Sb5.4Te1.6Mo3,Toxic,,15930,8142,13541,300,6.07E-05,5.218085106,0.000470702,0.027545798,131801.8468,28817.8135,4.459661026,0.014691078,,1,FALSE,4,55,60.7,60.7,0.592576167,2.092576167,2.09258E-08,0.82741621,4.390668896,
20720,10.1016/j.jssc.2008.09.028,SrAl2Si2 polycrystal,Sr(AlSi)2,,Alloy,12605,3382,10431,300,-7.5E-05,,,0.033756906,103876.7396,28827.25969,4.45980336,,,1,TRUE,3,16,-75,75,0.523849042,2.023849042,2.02385E-08,0.63069252,-0.63069252,
20715,10.1007/s10853-014-8023-8,#8 0-025,Mg2Si,Mg2Si,Mg2Si,8810,2972,7265,300,-8.18E-05,6.909922271,0.000995817,0.065753425,93694.23498,28838.73194,4.45997616,0.010125575,,1,TRUE,2,8,-81.8,81.8,0.49402339,1.99402339,1.99402E-08,0.560485488,6.349436783,
20705,10.1016/j.jallcom.2016.07.218,x=0.0075,Ga0.0075Cu1.9925Se1.0075,Toxic,,15044,9842,12771,300,7.38E-05,1.369231559,0.000580462,0.124186394,105976.964,28869.41519,4.460437986,0.089981345,,1,TRUE,3,0,73.8,73.8,0.529296297,2.029296297,2.0293E-08,0.645175982,0.724055577,
20703,10.1063/1.4965865,PINI-4,In0.003Te1Pb0.998I0.004,Toxic,,2704,18581,1761,300,-7.73E-05,1.848880597,0.000600894,0.200184691,100308.642,28872.73025,4.460487853,0.052040451,,1,FALSE,4,0,-77.3,77.3,0.513564674,2.013564674,2.01356E-08,0.605933814,1.242946783,
20702,10.1038/s41467-017-01149-4,TiS2(HA)0.025,A0.025Ti1H0.025S2,,,10779,18767,8834,300,-0.000155746,1.307052046,0.863633792,0.199212598,35744.69987,28873.95038,4.460506206,0.057244504,,1,TRUE,4,0,-155.746,155.746,0.261155848,1.761155848,1.76116E-08,0.188855962,1.118196084,
20700,10.1002/adfm.201400123,x=0.27,Mg2Si0.4Sn0.33Sb0.27,Mg2Si,Mg2Si,8248,141,6757,300,-8.71E-05,2.200218659,,0.051088202,86814.86639,28882.758,4.460638661,0.038196586,,1,TRUE,4,8,-87.1,87.1,0.471959516,1.971959516,1.97196E-08,0.513586206,1.686632453,
20695,10.1039/c6ta09189j,PbTe,TePb,Toxic,,2786,18591,1843,300,0.000319826,0.969527897,,0.211274599,5220.883534,28893.68706,4.460802965,0.068060863,,1,FALSE,2,10,319.826,319.826,0.063474268,1.563474268,1.56347E-08,0.024488151,0.945039746,
20685,10.1088/0022-3727/45/44/445306,G5,Ba8Ga16.4Sn25Ge4.6,,,1075,3297,586,300,0.000225772,0.0973105,0.000855406,0.267421172,15619.4413,28917.84031,4.461165855,2.796255909,0.446576915,1,TRUE,4,183,225.772,225.772,0.142799983,1.642799983,1.6428E-08,0.076978854,0.020331646,
20681,10.1021/ja400069s,Pb0.97Ca0.02Na0.01Se1,Na0.01Ca0.02Pb0.97Se1,Toxic,,234,3503,4876,300,2.94E-05,3.689676418,0.000233338,0.023446421,278648.0687,28924.33269,4.461263348,0.037479138,,1,FALSE,4,0,29.4,29.4,0.776119888,2.276119888,2.27612E-08,1.902709233,1.786967185,
20643,10.1109/ict.2005.1519902,x=0.100,Co0.9Ni0.1Sb3,,,5117,8911,3825,300,-8.34E-05,9.351245085,,0.010197368,92048.05726,29040.21488,4.462999825,0.007352641,,1,TRUE,3,24,-83.4,83.4,0.487256053,1.987256053,1.98726E-08,0.548769177,8.802475908,
20640,10.1016/j.mseb.2008.12.029,x=0.2,Mg2Si0.8Sn0.2,Mg2Si,Mg2Si,9239,3908,7607,300,-0.000413686,2.666051311,,0.039547057,1765.176547,29045.21631,4.463074615,0.024342527,,1,TRUE,3,8,-413.686,413.686,0.028261393,1.528261393,1.52826E-08,0.008092954,2.657958357,
20638,10.1016/j.actamat.2012.09.035,"Ti1.008S2,Out",Ti1.008S2,Chalcogenide,Titanium disulfide (TiS2),6526,52,5197,300,-8.6E-05,2.327056326,0.000634633,0.082125097,88748.43654,29051.18381,4.463163834,0.035990383,,1,TRUE,2,0,-86,86,0.476456281,1.976456281,1.97646E-08,0.526222214,1.800834112,
20630,10.1016/j.jallcom.2013.03.074,Ba8Ni1.26Zn4.85Ge38.88Sn1.01,Ba8Zn4.85Ni1.26Sn1.01Ge38.88,,,154,1730,368,300,-5.54E-05,1.420353021,,0.104257097,146722.5659,29068.3145,4.46341985,0.140807807,,1,TRUE,5,236,-55.4,55.4,0.620278811,2.120278811,2.12028E-08,0.933278243,0.487074778,
20624,10.1016/j.matlet.2011.06.002,In0.3Co4Sb12,In0.3Co4Sb12,Skutterudite,Skutterudite,4555,3766,3323,300,-0.000246582,2.853031959,0.000733886,0.078344609,12316.55364,29075.60294,4.463528729,0.023172544,,1,TRUE,3,96,-246.582,246.582,0.119348571,1.619348571,1.61935E-08,0.059834381,2.793197578,
20620,10.1088/1674-1056/24/3/034402,TiO2,TiO2,Oxide,,27229,671,21889,300,-0.000713086,3.999148165,,0.004559271,54.75259085,29080.66294,4.463604303,0.016200561,,1,TRUE,2,0,-713.086,713.086,0.002139265,1.502139265,1.50214E-08,0.000246738,3.998901427,
20615,10.1021/cm5023823,CVT-FeCl2,Mn1Si1.73,Silicide,Silicide,10115,620,8251,300,0.000121697,2.51,,0.108,54890.90909,29097.11956,4.463849999,0.029323658,,1,TRUE,2,13,121.697,121.697,0.350248608,1.850248608,1.85025E-08,0.304685484,2.205314516,
20611,10.1063/1.3606417,Ga0.15Co4Sb12,Ga0.15Co4Sb12,Skutterudite,Skutterudite,3980,2032,2730,300,-0.000314743,5.114537445,,0.398061972,5579.106737,29106.48938,4.463989827,0.012741393,,1,TRUE,3,96,-314.743,314.743,0.066317483,1.566317483,1.56632E-08,0.026215957,5.088321488,
20610,10.1063/1.3040321,x=1.2,Yb1Zn1.2Cd0.8Sb2,,,5990,310,4710,300,5.45E-05,2.099678457,0.000465265,0.053916983,149614.1191,29108.86138,4.464025218,0.05803765,,1,FALSE,4,0,54.5,54.5,0.625110037,2.125110037,2.12511E-08,0.953839398,1.145839059,
20604,10.1016/j.jallcom.2004.08.049,Ag1.1Sb0.8Pb15.5Te22.6,Ag1.1Sb0.8Te22.6Pb15.5,Toxic,,13942,1512,11697,300,0.000319751,,0.000524728,0.184367692,5267.594135,29127.20375,4.464298794,,,1,FALSE,4,212,319.751,319.751,0.06351532,1.56351532,1.56352E-08,0.024707892,-0.024707892,
20598,10.1016/j.actamat.2016.07.060,para,GaCuTe2,Toxic,,15199,5872,12888,300,0.000115134,3.673366834,,0.103949474,59814.81481,29143.93338,4.464548165,0.019425058,,1,FALSE,3,25,115.134,115.134,0.370636129,1.870636129,1.87064E-08,0.335675261,3.337691573,
20595,10.1021/cm502588r,x=1.025,Yb1.025Zn2Sb2,,,6004,622,4726,300,0.000165029,2.04204719,,0.087501933,32270.95977,29151.98981,4.464668204,0.034568122,,1,TRUE,3,0,165.029,165.029,0.241070998,1.741070998,1.74107E-08,0.168558096,1.873489094,
20589,10.1021/cm902001c,44001,K0.8Sb1.2Te21Pb19,Toxic,,27126,590,21811,300,-8.44E-05,,0.000615947,0.117518734,91204.95158,29167.791,4.464903539,,,1,FALSE,4,208,-84.4,84.4,0.483073624,1.983073624,1.98307E-08,0.542598401,-0.542598401,
20588,10.1016/j.actamat.2015.08.022,Cu1.94Al0.02Se,Al0.02Cu1.94Se1,Toxic,,12715,78,10532,300,8.91E-05,1.886712445,0.000698088,0.119446271,85205.27569,29173.34219,4.464986186,0.046978949,,1,TRUE,3,0,89.1,89.1,0.46389203,1.96389203,1.96389E-08,0.502001885,1.38471056,
20581,10.1063/1.4802780,S1,Zn4Sb3,Zintl,Antimonide,17281,6859,14755,300,7.81E-05,1.070640071,,0.16117419,100223.5469,29190.4745,4.465241155,0.141469153,,1,TRUE,2,55,78.1,78.1,0.510035034,2.010035034,2.01004E-08,0.604358521,0.46628155,
20580,10.1007/s11664-015-4303-6,x=0.1,Ca0.9Eu0.1Zn2Sb2,,,6468,10954,5134,300,0.000109777,3.444157256,0.000768886,0.065684654,64248.84025,29191.49156,4.465256286,0.021085226,,1,TRUE,4,0,109.777,109.777,0.388153869,1.888153869,1.88815E-08,0.363935089,3.080222167,
20576,10.1002/aenm.201300174,x=0.04,Mg2.08Si0.45Sn0.537Sb0.013,Mg2Si,,5349,116,4055,300,-0.000230054,1.902257274,,0.128148,14998.28405,29194.13656,4.465295635,0.035517045,,1,TRUE,4,8,-230.054,230.054,0.1376248,1.6376248,1.63762E-08,0.073684686,1.828572588,
20575,10.1039/c3cp50918d,x=0.15,Ti1Ni1.15Sn1,,,11973,4595,9921,300,-0.000105034,3.595716941,0.000770222,0.071220605,68424.82957,29195.13438,4.465310478,0.020274146,,1,TRUE,3,19,-105.034,105.034,0.404353608,1.904353608,1.90435E-08,0.390915213,3.204801728,
20571,10.1007/s11664-010-1288-z,20,Zn4Sb3,Zintl,Antimonide,16880,2292,14400,300,0.000129225,0.925329984,,0.276185716,50105.71566,29212.22588,4.46556465,0.099182299,,1,TRUE,2,55,129.225,129.225,0.328240529,1.828240529,1.82824E-08,0.2748159,0.650514084,
20568,10.1039/c7ta03359a,x=0.132,Mn0.01199999In0.01199999Sn0.868Te1,Toxic,,3017,18608,1984,300,0.000136519,1.683660691,0.000846158,0.163119848,45765.56735,29221.85194,4.465707736,0.045170701,,1,FALSE,4,9,136.519,136.519,0.308236501,1.808236501,1.80824E-08,0.248264908,1.435395783,
20567,10.1016/j.pnsc.2016.11.003,x=0.5,Mg2Si0.5Bi0.5,Mg2Si,Mg2Si,14229,18893,12000,300,-1.37E-05,,,0.177445872,606129.8701,29222.43256,4.465716365,,,1,FALSE,3,8,-13.7,13.7,0.888604123,2.388604123,2.3886E-08,4.343412921,-4.343412921,
20564,10.1016/j.jmst.2014.05.007,Yb-3,Yb0.82Fe2.98Ni1.02Sb12,Skutterudite,,4266,2988,3048,300,0.000153125,1.880644434,,0.148281922,37359.66811,29236.16656,4.465920427,0.03858005,,1,TRUE,4,0,153.125,153.125,0.267123788,1.767123788,1.76712E-08,0.198057475,1.682586959,
20562,10.3724/sp.j.1077.2010.00603,MS-Zn4.40Sb3,Zn4.4Sb3,,,17254,5548,14726,300,0.000126717,0.898066464,0.000791946,0.250540261,51757.10324,29237.28094,4.465936981,0.105289637,,1,TRUE,2,59,126.717,126.717,0.33541459,1.83541459,1.83541E-08,0.284987227,0.613079237,
20553,10.1039/c2jm30906h,x=0.01,Zn3.96Ge0.04Sb3,,,16994,2745,14519,300,0.000145033,0.854013036,0.001148673,0.405025126,41271.14998,29264.97013,4.466348085,0.102089965,,1,TRUE,3,54,145.033,145.033,0.286423303,1.786423303,1.78642E-08,0.221183232,0.632829804,
20548,10.1007/s10853-014-8562-z,A,Ba0.13Yb0.06Fe1Co2.8Sb12,Skutterudite,,4258,2975,3040,300,4.98E-05,3.307388393,,0.035764979,165379.8206,29270.96494,4.466437039,0.029572314,,1,TRUE,5,0,49.8,49.8,0.650957876,2.150957876,2.15096E-08,1.067175083,2.24021331,
20525,10.1039/c0jm02011g,7.5,Zn4Sb3,Zintl,Antimonide,16980,2731,14501,300,0.000141587,0.794639636,,0.293050237,43169.25679,29343.50281,4.467511955,0.115091484,,1,TRUE,2,55,141.587,141.587,0.295059695,1.795059695,1.79506E-08,0.232474179,0.562165457,
20520,10.1039/c2jm30906h,x=0.0025,Zn3.99Ge0.01Sb3,,,16992,2745,14519,300,0.00015203,0.776294042,0.001015328,0.392964824,38033.20249,29370.26313,4.467907837,0.112801077,,1,TRUE,3,54,152.03,152.03,0.269657283,1.769657283,1.76966E-08,0.201917201,0.574376841,
20514,10.1016/j.actamat.2014.04.036,x=0.2,Ge0.8Te0.5Pb0.2Se0.5,Toxic,PbTe,15165,64,12855,300,0.000102503,1.227618243,,0.189215819,71242.16369,29382.88163,4.468094385,0.079689467,,1,FALSE,4,0,102.503,102.503,0.413273139,1.913273139,1.91327E-08,0.408917154,0.818701089,
20509,10.1016/j.intermet.2016.05.012,x=0.0125,Cu1.9875Ni0.0125Se1,Toxic,,14737,8701,12513,300,6.22E-05,1.419410555,,0.110854877,130847.5654,29392.13306,4.468231105,0.112607589,,1,TRUE,3,0,62.2,62.2,0.584962874,2.084962874,2.08496E-08,0.818436948,0.600973607,
20508,10.1016/j.actamat.2012.07.057,6Pb,Ag47Sb47Te94Pb3,Toxic,,18762,5834,15724,300,0.000393527,0.375879423,,0.301918121,2257.326968,29393.20081,4.468246882,0.179043496,,1,FALSE,4,1281,393.527,393.527,0.03362538,1.53362538,1.53363E-08,0.010385682,0.365493741,
20505,10.1016/j.jallcom.2005.07.053,Y0.5Ce0.5Si2,Ce0.5Y0.5Si2,,,17725,1532,15062,300,-2.09E-05,12.82569892,,0.003633522,399636.8438,29395.05583,4.468274289,0.006582143,,1,TRUE,3,0,-20.9,20.9,0.835126212,2.335126212,2.33513E-08,2.799607407,10.02609151,
20486,10.1021/jp103697s,90h,Sn0.1Ge0.6Pb0.3,,,15557,3105,13203,300,7.48E-05,1.851266302,,0.100163767,106386.3044,29431.32181,4.468809767,0.054811136,,1,FALSE,3,4,74.8,74.8,0.524753009,2.024753009,2.02475E-08,0.64621797,1.205048332,
20478,10.1007/s11664-016-4865-y,Ge30,Sr7.84Ga14.49Sn0.34Ge31.42,,,2345,11021,1486,300,-4.88E-05,2.046566068,,0.124915113,169644.5209,29450.42256,4.469091531,0.071900124,,1,TRUE,4,186,-48.8,48.8,0.65659384,2.15659384,2.15659E-08,1.097562986,0.949003082,
20477,10.1016/j.jallcom.2020.154732,Bi2Te2.7Se0.3,Bi2Te2.7Se0.3,Toxic,,28190,27516,22686,300,0.000232759,1.519723183,0.000746817,0.156436412,14660.76696,29453.081,4.469130732,0.045240156,,1,FALSE,3,0,232.759,232.759,0.134452661,1.634452661,1.63445E-08,0.071886989,1.447836194,
20474,10.1016/j.jmat.2018.02.002,x=0.01,Ga0.99Fe0.01Cu1Te2,Toxic,,10726,18754,8777,300,0.000327063,4.431085406,0.000522388,0.048697439,4894.275884,29461.67281,4.469257402,0.014886793,,1,FALSE,4,25,327.063,327.063,0.059635239,1.559635239,1.55964E-08,0.022899855,4.408185551,
20473,10.1039/c7qi00051k,x=18,Pb1.1834Se1S0.18Cl0.0068,Toxic,,2619,18578,1690,300,-4.62E-05,2.056391203,0.000555738,0.078097216,179779.2722,29462.99809,4.469276938,0.077725217,,1,FALSE,4,0,-46.2,46.2,0.671476767,2.171476767,2.17148E-08,1.171159538,0.885231665,
20456,10.7567/jjap.52.10mb06,Zn3.9Sb3 723K,Zn3.9Sb3,,,17469,9414,14877,300,0.000136812,0.953729035,0.000838517,0.285411018,46065.2921,29519.39844,4.470107503,0.092649957,,1,TRUE,2,54,136.812,136.812,0.30745892,1.80745892,1.80746E-08,0.249783369,0.703945666,
20450,10.1063/1.3086641,0.05Ni-1.7Te,Ni0.05Sb5.3Te1.7Mo3,Toxic,Antimonide,12987,1984,10810,300,5.74E-05,5.087257305,0.168217699,0.03870181,143496.5035,29537.90575,4.4703797,0.015840867,,1,FALSE,4,55,57.4,57.4,0.609676015,2.109676015,2.10968E-08,0.908193395,4.17906391,
20449,10.1016/j.cej.2019.04.081,Cu2Se,Cu2Se,Toxic,,27412,21345,22017,300,7.76E-05,1.102848661,0.000591091,0.164473684,102198.6971,29539.28956,4.470400046,0.137408089,,1,TRUE,2,0,77.6,77.6,0.512238205,2.012238205,2.01224E-08,0.616944369,0.485904292,
20439,10.1021/acs.chemmater.6b01291,x=8%,Cu1Bi0.92Pb0.08Se1O1,Toxic,,21001,7398,17487,300,0.000107001,1.07189325,,0.220628251,67515.12634,29570.82794,4.470863484,0.095314131,,1,FALSE,5,0,107.001,107.001,0.397554831,1.897554831,1.89755E-08,0.384340963,0.687552287,
20433,10.1021/acs.chemmater.5b02329,"BTST-12, CPA",AgSn12BiTe14,Toxic,,12346,642,10244,300,4.46E-05,1.441260745,,0.085903084,187241.7306,29584.56072,4.471065125,0.381747331,,1,FALSE,4,147,44.6,44.6,0.680802684,2.180802684,2.1808E-08,1.225011806,0.216248939,
