Repository: suchismitasarker/SKlearn-and-Lolopy-comparison

# SKlearn-and-Lolopy-comparison
SKlearn and Lolopy comparison
lolopy==1.1.1
matminer==0.7.8
matminer.egg==info
matplotlib==3.1.3
numpy==1.18.5
pandas==1.0.1
pymatgen==2019.12.22
python_ternary==1.0.7
scikit_learn==1.1.3
scipy==1.5.2
ternary==0.1

File: Data_Starry_2nd_gen_TC_model_Nov_22.csv (part 24 of 47)
,REFERENCE: doi,NAME,FORMULA,Family,PROPERTY: Material Family,IDENTIFIER: sampleid,IDENTIFIER: paperid,IDENTIFIER: figureid,PROPERTY: Temperature (K),PROPERTY: Seebeck coefficient (V/K),PROPERTY: Thermal conductivity (W*m^(-1)*K^(-1)),PROPERTY: Power factor (W*m^(-1)*K^(-2)),PROPERTY: ZT (-),PROPERTY: Electrical conductivity (S*m^(-1)),PROPERTY: sigma_E_0,PROPERTY: log sigma_E_0,PROPERTY: quality_factor,PROPERTY: log quality_factor,inexpensive,non-toxic,n_elements,electron_count,PROPERTY: Seebeck coefficient (muV/K),|S|(muV/K),,L,L*sigma*T,Electronic thermal conductivity,Lattice thermal conductivity,
20431,10.1016/j.materresbull.2011.04.024,673K-150MPa,Zn4Sb3,Zintl,Antimonide,17036,3810,14560,300,0.000141996,0.811753934,,0.324135493,43322.71204,29595.83981,4.471230668,0.112809899,,1,TRUE,2,55,141.996,141.996,0.294021187,1.794021187,1.79402E-08,0.23316559,0.578588344,
20424,10.1016/j.seta.2019.100604,BSTS-75,Bi0.5Sb1.5Te2.25Se0.75,Toxic,,26227,21306,21091,300,0.000160618,0.78998403,,0.34375,34562.38958,29609.69456,4.471433927,0.107440757,,1,FALSE,4,0,160.618,160.618,0.250414451,1.750414451,1.75041E-08,0.181495519,0.608488511,
20418,10.1063/1.4905250,Lab13,Co0.97Ni0.03Sb3,,,4744,5061,3481,300,-0.000174897,6.479180564,,0.042337032,29142.01183,29622.11438,4.471616054,0.010419169,,1,TRUE,3,24,-174.897,174.897,0.221411402,1.721411402,1.72141E-08,0.150496174,6.32868439,
20414,10.1063/1.2436927,S-SPS,CoSb3,Skutterudite,Skutterudite,3940,1939,2683,300,-0.000179104,1.377777778,,0.180820322,27727.27273,29631.11675,4.47174802,0.053235975,,1,TRUE,2,24,-179.104,179.104,0.21352529,1.71352529,1.71353E-08,0.142534149,1.235243629,
20404,10.1016/j.actamat.2015.08.022,Cu1.94In0.02Se,In0.02Cu1.94Se1,Cu2Se,Cu2Se,12717,78,10532,300,9.83E-05,1.285222128,0.000733307,0.181797702,76169.6278,29652.65888,4.472063641,0.0780644,,1,TRUE,3,0,98.3,98.3,0.428521746,1.928521746,1.92852E-08,0.440684351,0.844537777,
20403,10.1016/j.jallcom.2016.07.218,x=0.025,Ga0.025Cu1.975Se1.025,Toxic,,15047,9842,12771,300,6.8E-05,1.602237762,0.000552131,0.111455108,119634.0946,29655.18413,4.472100625,0.077726357,,1,TRUE,3,0,68,68,0.556433898,2.056433898,2.05643E-08,0.738058823,0.864178939,
20391,10.3938/jkps.64.84,Ce0.6Fe2Co2Sb12,Ce0.6Fe2Co2Sb12,Skutterudite,,4415,3577,3194,300,0.000124085,2.049618321,0.000838921,0.133007916,54341.93956,29693.74313,4.472664947,0.037700444,,1,TRUE,4,0,124.085,124.085,0.343112027,1.843112027,1.84311E-08,0.300474847,1.749143474,
20374,10.1016/j.jallcom.2016.07.218,x=0.01,Ga0.01Cu1.99Se1.01,Toxic,,15045,9842,12771,300,8.12E-05,1.821258741,0.000633443,0.117027864,97508.29495,29743.58944,4.473393378,0.053775803,,1,TRUE,3,0,81.2,81.2,0.496585304,1.996585304,1.99659E-08,0.584050886,1.237207855,
20366,10.1109/ict.2006.331309,Co0.93Ni0.07Sb3,Co0.93Ni0.07Sb3,,,5166,9020,3867,300,-0.000143966,,,0.048499651,42510.87258,29752.16544,4.47351858,,,1,TRUE,3,24,-143.966,143.966,0.289070057,1.789070057,1.78907E-08,0.228164788,-0.228164788,
20348,10.3938/jkps.65.691,Mg2Si0.7Ge0.3,Mg2Si0.7Ge0.3,Mg2Si,Mg2Si,9208,3588,7582,300,-0.000490149,3.312548932,,0.016375546,745.7206635,29800.0175,4.474216519,0.020061257,,1,TRUE,3,8,-490.149,490.149,0.014619158,1.514619158,1.51462E-08,0.003388448,3.309160484,
20335,10.1002/adma.201605887,x=0.05_5%Snexcess,Mn0.14Cu0.1Sn0.92Te1.05,Toxic,,2950,18603,1962,300,4.5E-05,,,0.067226891,187005.6497,29825.66894,4.474590193,,,1,FALSE,4,11,45,45,0.678459132,2.178459132,2.17846E-08,1.222152496,-1.222152496,
20323,10.1016/j.actamat.2016.08.057,x=4%,Li0.04Mg1.96Sn0.6Ge0.4,,,9510,5874,7814,300,9.73E-05,2.225582113,0.783852249,0.099738949,77664.26973,29851.72388,4.474969416,0.037426489,,1,TRUE,4,7,97.3,97.3,0.432231868,1.932231868,1.93223E-08,0.450196131,1.775385982,
20322,10.1016/j.jmst.2014.05.007,Nd-2,Nd0.61Fe2.98Ni1.02Sb12,Skutterudite,,4265,2988,3048,300,0.000136688,1.629757927,,0.189549788,46657.68466,29853.661,4.474997597,0.048101648,,1,TRUE,4,0,136.688,136.688,0.307787759,1.807787759,1.80779E-08,0.253041574,1.376716353,
20317,10.1039/c3ra47015f,Cu2Se co-precipitation,Cu2Se,Toxic,,14289,5078,12082,300,3.18E-05,1.26674461,0.000329328,0.077496837,266483.2457,29859.08523,4.475076499,-0.109629097,,1,TRUE,2,0,31.8,31.8,0.760227209,2.260227209,2.26023E-08,1.806938048,-0.540193438,
20316,10.1007/s11664-014-3539-x,Tl0.4Fe1.5Co2.5Sb12,Tl0.4Fe1.5Co2.5Sb12,Skutterudite,,4190,2638,2964,300,5.61E-05,2.160183097,,0.071134021,148659.0038,29861.49113,4.47511149,0.055934791,,1,TRUE,4,95,56.1,56.1,0.61654702,2.11654702,2.11655E-08,0.943931315,1.216251782,
20314,10.1016/j.mssp.2020.104955,Ge0.82Pb0.10Bi0.08Te,Ge0.82Bi0.08Te1Pb0.1,Toxic,,26935,23655,21634,300,0.000144344,1.604719998,0.000893185,0.172152139,42483.66013,29871.08244,4.47525096,0.048126323,,1,FALSE,4,10,144.344,144.344,0.288129621,1.788129621,1.78813E-08,0.227898873,1.376821125,
20280,10.1016/j.jallcom.2013.03.074,Ba8Ni0.63Zn6.03Ge38.43Sn0.91,Ba8Zn6.03Ni0.63Sn0.91Ge38.43,,,719,1730,366,300,-7.2E-05,1.470791171,,0.253013074,113188.9901,29939.14913,4.476239453,0.086868889,,1,TRUE,5,239,-72,72,0.537573569,2.037573569,2.03757E-08,0.691892684,0.778898487,
20266,10.3390/en81010958,Si80Ge20(NaBH4)0.7,Na0.7Si80Ge20B0.7H2.8,,,21813,841,18098,300,0.000100665,3.722655633,0.34,0.138969697,74505.77453,29975.26,4.476762959,0.020260917,,1,TRUE,5,0,100.665,100.665,0.419873533,1.919873533,1.91987E-08,0.429124994,3.293530639,
20257,10.1021/ja301772w,x=0.025,Na0.25Pb0.975S1,,,7363,3495,5924,300,5.91E-05,2.431379438,0.000513966,0.067723343,141228.0822,29995.48763,4.477055926,0.044023709,,1,FALSE,3,0,59.1,59.1,0.60080626,2.10080626,2.10081E-08,0.890078518,1.54130092,
20231,10.1016/j.mssp.2015.02.053,MP-1,Mn0.03Sn0.25Te1Pb0.72,Toxic,,14924,3943,12629,300,0.000189797,1.038447972,,0.168215613,24779.49931,30059.10181,4.477975999,0.073043292,,1,FALSE,4,10,189.797,189.797,0.194722262,1.694722262,1.69472E-08,0.125983107,0.912464865,
20230,10.1063/1.1562337,SC-CO349,Ca1.4Co1.7O4.1,,Cobaltite,18426,6669,15519,300,0.000130506,3.397515528,,0.065069629,50742.73308,30061.864,4.478015906,0.021426496,,1,TRUE,3,0,130.506,130.506,0.324635675,1.824635675,1.82464E-08,0.277761003,3.119754525,
20224,10.1021/ja400069s,Pb0.96Ca0.03Na0.01Se1,Na0.01Ca0.03Pb0.96Se1,Toxic,,310,3503,4876,300,3.08E-05,3.496959156,0.000275134,0.020774752,277036.2194,30084.30531,4.478339987,0.043394574,,1,FALSE,4,0,30.8,30.8,0.766809222,2.266809222,2.26681E-08,1.883964771,1.612994385,
20223,10.1103/physrevb.81.125205,Sb1,La3Sb0.2Te3.8,Toxic,,15085,4748,12800,300,-3.97E-05,2.42193343,,0.047879853,214165.2525,30085.20906,4.478353034,0.070600835,,1,FALSE,3,32,-39.7,39.7,0.710176762,2.210176762,2.21018E-08,1.420029193,1.001904237,
20206,10.1016/j.jallcom.2006.07.107,57.14,Zn12.4286Sb10,,,16611,1561,14122,300,8.48E-05,1.385809313,,0.154192229,93600,30123.63413,4.478907364,0.081222686,,1,TRUE,2,174,84.8,84.8,0.481410721,1.981410721,1.98141E-08,0.556380131,0.829429182,
20195,10.1016/j.jssc.2013.07.027,x=0.6,In0.6Ag1Sb0.4Te2,Toxic,,14595,3415,12402,300,3.04E-05,0.499296686,,0.01529141,281275.106,30166.90088,4.479530696,-0.045256381,,1,FALSE,4,25,30.4,30.4,0.769457956,2.269457956,2.26946E-08,1.915026081,-1.415729395,
20191,10.1039/c4ta05083e,Yb0.2Co4Sb12,Yb0.2Co4Sb12,Skutterudite,Skutterudite,4225,2806,3000,300,-0.000167446,3.799447097,0.000916635,0.070215717,32447.85078,30173.94806,4.479632138,0.018488608,,1,TRUE,3,0,-167.446,167.446,0.236099961,1.736099961,1.7361E-08,0.168998137,3.63044896,
20190,10.1016/j.actamat.2012.11.027,368h,Sn0.25Ge0.5Te1Pb0.25,Toxic,,25148,54,20399,300,5.63E-05,0.479435062,,0.084913921,149722.4466,30174.04563,4.479633543,-0.135025063,,1,FALSE,4,10,56.3,56.3,0.615484924,2.115484924,2.11548E-08,0.950206736,-0.470771674,
20189,10.1016/j.jallcom.2016.07.218,x=0.005,Ga0.005Cu1.995Se1.005,Toxic,,15043,9842,12771,300,7.13E-05,1.501659866,0.000583607,0.114241486,115189.164,30174.14956,4.479635039,0.085641863,,1,TRUE,3,0,71.3,71.3,0.540827355,2.040827355,2.04083E-08,0.705243591,0.796416275,
20187,10.1021/jp103697s,330h,Sn0.1Ge0.6Pb0.3,,,15558,3105,13203,300,7.39E-05,1.836706102,,0.10934651,110649.4662,30177.81094,4.479687733,0.05828127,,1,FALSE,3,4,73.9,73.9,0.528840204,2.028840204,2.02884E-08,0.673470257,1.163235845,
20186,10.1109/ict.2006.331349,Zn4.3Sb3,Zn4.3Sb3,,,17452,9041,14866,300,0.000117135,1.041912225,,0.290841322,60360.36036,30179.67838,4.479714607,0.094779407,,1,TRUE,2,58,117.135,117.135,0.364297484,1.864297484,1.8643E-08,0.337589004,0.704323221,
20164,10.1063/1.3091267,solid,LiZnSb,Zintl,Antimonide,12992,1985,10816,300,3.27E-05,5.844135124,,0.01455302,261502.433,30204.91719,4.480077649,0.01677908,,1,TRUE,3,16,32.7,32.7,0.754351717,2.254351717,2.25435E-08,1.768555376,4.075579748,
20141,10.1063/1.4931361,x=0.075,Zn3.725In0.075Sb3,,,16510,422,14007,300,0.000149856,0.822847695,0.000907861,0.358463727,40227.37484,30253.69469,4.48077842,0.109669378,,1,TRUE,3,52,149.856,149.856,0.274758687,1.774758687,1.77476E-08,0.214181649,0.608666046,
20137,10.1016/j.solidstatesciences.2010.11.045,x=0.22,Ge0.78Te1Pb0.22,Toxic,,15629,5366,13242,300,4.03E-05,3.318268563,,0.031332217,212210.7558,30259.24641,4.480858108,0.036209998,,1,FALSE,3,10,40.3,40.3,0.706512918,2.206512918,2.20651E-08,1.404737322,1.913531241,
20127,10.1088/0022-3727/42/4/045113,0.496,Sr16.01Ga27.83Ge56.16,,,1018,3274,566,300,-0.000193569,0.960274298,0.000888547,0.274231678,23877.62307,30285.47431,4.48123438,0.079986951,,1,TRUE,3,340,-193.569,193.569,0.188492271,1.688492271,1.68849E-08,0.120951546,0.839322752,
20126,10.3724/sp.j.1077.2010.00603,MS-Zn4.24Sb3,Zn4.24Sb3,,,17252,5548,14726,300,0.000143943,0.800354668,0.00088166,0.311194814,43285.84516,30286.48738,4.481248907,0.117542636,,1,TRUE,2,57,143.943,143.943,0.289127379,1.789127379,1.78913E-08,0.232331672,0.568022996,
20121,10.1007/s11664-016-4365-0,x=0,Mn2.7Al2Cr0.3Si4,,,21530,10956,17897,300,-6.61E-05,5.432014311,0.000555771,0.031451161,126131.3874,30300.01788,4.481442885,0.014565826,,1,TRUE,4,42,-66.1,66.1,0.565622951,2.065622951,2.06562E-08,0.781619666,4.650394645,
20117,10.1016/j.jallcom.2006.08.369,(e),FeCoSb6,Skutterudite,,3577,1569,2409,300,4.94E-05,5.515999404,,0.019341586,172573.4834,30316.261,4.481675637,0.015474536,,1,TRUE,3,47,49.4,49.4,0.653206433,2.153206433,2.15321E-08,1.114759004,4.4012404,
20113,10.1039/c4dt01457j,x=1.025,Cu1.975Sn1.025Se3,Toxic,,13006,785,10833,300,0.000370419,2.132314114,,0.059769587,3044.720784,30319.46775,4.481721573,0.031881874,,1,TRUE,3,0,370.419,370.419,0.041037572,1.541037572,1.54104E-08,0.014076087,2.118238027,
20106,10.1038/s41467-017-01149-4,TiS2(TBA)0.013(HA)0.019,T0.013A0.032Ti1B0.013H0.019S2,,,10781,18767,8839,300,-0.000141213,1.168671109,0.903473264,0.237145192,44839.23279,30338.50088,4.481994117,0.072432992,,1,TRUE,6,0,-141.213,141.213,0.296012544,1.796012544,1.79601E-08,0.241595474,0.927075635,
20104,10.1063/1.4931361,x=0.125,Zn3.675In0.125Sb3,,,16511,422,14007,300,0.000136623,0.969394504,0.000884268,0.27311522,47469.70245,30348.27894,4.482134067,0.09417135,,1,TRUE,3,52,136.623,136.623,0.307960275,1.807960275,1.80796E-08,0.257470009,0.711924495,
20100,10.1007/s11664-011-1873-9,0.1,Mn0.1Cu2Sn0.9Se3,Toxic,,13402,2384,11212,300,2.35E-05,5.370629371,,0.01134137,366021.1443,30355.34605,4.482235188,0.024602441,,1,TRUE,4,0,23.5,23.5,0.816616082,2.316616082,2.31662E-08,2.543791407,2.826837964,
20089,10.1007/s11664-014-3480-z,PtSb2,SbPt,Expensive,Antimonide,13106,2625,10955,300,7.14E-05,0.199638989,,0.00804528,115804.9354,30376.79413,4.482541938,-0.129947948,,0,TRUE,2,15,71.4,71.4,0.540361326,2.040361326,2.04036E-08,0.708851735,-0.509212746,
20083,10.1007/s11664-014-3076-7,x=0.005,Ce0.005Ag1Sb0.995Te2.01,Toxic,,16795,2579,14303,300,0.00021836,0.643695939,,0.425395814,17900.11985,30385.45738,4.482665778,0.121289281,,1,FALSE,4,0,218.36,218.36,0.152222229,1.652222229,1.65222E-08,0.088724928,0.554971011,
20059,10.1088/0022-3727/45/21/215308,"x=0.5,y=6.5_2",Ba8Zn6.5Ni0.5Ge39,,,1043,3295,575,300,-0.000143377,2.405860014,,0.100505813,43827.51858,30452.4755,4.483622602,0.031170128,,1,TRUE,4,242,-143.377,143.377,0.290541568,1.790541568,1.79054E-08,0.235424982,2.170435032,
20058,10.1016/j.actamat.2015.08.022,Cu1.94Ga0.02Se,Ga0.02Cu1.94Se1,Cu2Se,Cu2Se,12716,78,10532,300,6.97E-05,1.722894425,0.00052929,0.099955149,119427.7392,30455.00438,4.483658666,0.069518906,,1,TRUE,3,0,69.7,69.7,0.548338726,2.048338726,2.04834E-08,0.73388539,0.989009035,
20054,10.1007/s13391-014-4152-0,473-500,AgSbTe2,Toxic,,20819,830,17327,300,9.34E-05,1.148148148,0.000750236,0.190056818,83647.37515,30460.63713,4.483738983,0.10283531,,1,FALSE,3,27,93.4,93.4,0.447010849,1.947010849,1.94701E-08,0.488587041,0.659561107,
20019,10.1016/j.jallcom.2013.03.074,Ba8Ni0.65Zn6.28Ge37.95Sn1.12,Ba8Zn6.28Ni0.65Sn1.12Ge37.95,,,727,1730,368,300,-7.13E-05,1.260098134,,0.101349,116836.956,30566.6365,4.485247652,0.127779536,,1,TRUE,5,241,-71.3,71.3,0.540827355,2.040827355,2.04083E-08,0.715332168,0.544765966,
20009,10.1007/s11664-015-3997-9,Nd0.8Fe3CoSb12,Nd0.8Fe3Co1Sb12,Skutterudite,,5596,10891,4304,300,6.41E-05,2.283870968,0.000539062,0.076781698,131742.4578,30591.46894,4.485600331,0.047152939,,1,TRUE,4,0,64.1,64.1,0.575459627,2.075459627,2.07546E-08,0.820278457,1.463592511,
20008,10.1063/1.4789389,x=0,Cu12Sb4S13,Sulfied,,7012,2087,5607,300,8.06E-05,1.254628296,,0.149981864,101190.4762,30595.52306,4.485657882,0.1061261,,1,TRUE,3,0,80.6,80.6,0.499160503,1.999160503,1.99916E-08,0.60688801,0.647740286,
20003,10.1021/ja109138p,Pb1S1,PbS,,,213,3485,84,300,-0.000226371,2.619967568,0.001481286,0.137219106,16415.9812,30606.2965,4.485810781,0.026823279,,1,FALSE,2,0,-226.371,226.371,0.142064494,1.642064494,1.64206E-08,0.0808683,2.539099268,
20000,10.1016/j.jallcom.2006.03.030,x=1.6,Sb5.4Te1.6Mo1,Toxic,Antimonide,12929,1552,10737,300,5.66E-05,4.036697248,,0.032044913,150918.0288,30615.24188,4.485937695,0.022341746,,1,FALSE,3,42,56.6,56.6,0.613895209,2.113895209,2.1139E-08,0.957074694,3.079622554,
19999,10.1063/1.3501370,YbCd2Sb2,Yb(CdSb)2,Toxic,Antimonide,13030,2232,10867,300,0.00016729,2.042898263,,0.127528045,32987.18191,30618.00631,4.485976908,0.036350179,,1,FALSE,3,0,167.29,167.29,0.236417688,1.736417688,1.73642E-08,0.171838578,1.871059685,
19992,10.1021/ja400069s,Pb0.99Na0.01Se1,Na0.01Pb0.99Se1,Toxic,,311,3503,4876,300,2.92E-05,4.270659714,0.00024946,0.018708241,297411.9499,30632.21494,4.486178401,0.031499694,,1,FALSE,3,0,29.2,29.2,0.77745918,2.27745918,2.27746E-08,2.032030727,2.238628987,
19987,10.1007/s11664-016-4824-7,x=0.04,La0.04Yb0.96Zn2Sb2,,,6476,11012,5142,300,5.57E-05,3.545906829,0.000479547,0.041535088,153706.4691,30641.548,4.486310702,0.026866431,,1,TRUE,4,0,55.7,55.7,0.618676714,2.118676714,2.11868E-08,0.976962951,2.568943878,
19986,10.1016/j.jallcom.2015.09.141,SKT0.8,Sm0.7Fe3.2Ni0.8Sb12.8,Skutterudite,,5301,9760,4013,300,0.000113159,,,0.17670632,64527.55906,30644.09331,4.486346776,,,1,TRUE,4,0,113.159,113.159,0.377000555,1.877000555,1.877E-08,0.363354792,-0.363354792,
19984,10.1007/s11664-012-1927-7,x=0.015,Zn3.94Sb3Pb0.06,,,16896,2350,14411,300,0.000109522,0.832145846,0.000792992,0.279481666,67675.54479,30645.44025,4.486365865,0.150780621,,1,FALSE,3,54,109.522,109.522,0.389008077,1.889008077,1.88901E-08,0.383518952,0.448626894,
19972,10.1039/c6ta09189j,PbTe0.66Se0.33,Te0.66Pb1Se0.33,Toxic,,2788,18591,1843,300,-0.000205759,0.521459227,,0.606332445,20963.85542,30694.65538,4.487062762,0.162758301,,1,FALSE,3,0,-205.759,205.759,0.169689585,1.669689585,1.66969E-08,0.105009393,0.416449834,
19966,10.1063/1.4796148,Pb1Te1,TePb,Toxic,,192,2098,182,300,-4.3E-05,2.263979849,0.000362765,0.197782732,201927.7108,30716.59031,4.487373005,0.076974009,,1,FALSE,2,10,-43,43,0.690258126,2.190258126,2.19026E-08,1.326821429,0.93715842,
19961,10.1063/1.4863141,Ti0.9Ta0.1S2,Ta0.1Ti0.9S2,,,7020,2135,5616,300,-4.42E-05,2.86662007,0.000378767,0.039031032,196169.4609,30730.09009,4.487563834,0.04457019,,1,TRUE,3,0,-44.2,44.2,0.683154332,2.183154332,2.18315E-08,1.284804625,1.581815445,
19958,10.1016/j.matlet.2011.08.031,x=0.005,Mg2Si0.58Sn0.415Bi0.005,Mg2Si,Mg2Si,9223,3767,7594,300,-0.000210381,2.158235484,,0.105102041,19886.95994,30742.22556,4.487735305,0.033205253,,1,FALSE,4,8,-210.381,210.381,0.163061262,1.663061262,1.66306E-08,0.099219698,2.059015786,
19941,10.1007/s11664-013-2909-0,x=0.46,Ba7.98In0.46Ga15.48Sn30.06,,,873,2544,496,300,-0.000228136,,,0.480244876,16171.71726,30780.24194,4.488272029,,,1,TRUE,4,184,-228.136,228.136,0.139919271,1.639919271,1.63992E-08,0.079560932,-0.079560932,
19937,10.1088/0022-3727/41/18/185103,x=0.008,La0.008Mg1.992Si0.58Sn0.42,,,8857,3270,7305,300,-0.000114569,3.848329706,,0.063911846,63701.7035,30810.99381,4.488705707,0.019637244,,1,TRUE,4,8,-114.569,114.569,0.372445786,1.872445786,1.87245E-08,0.357833959,3.490495747,
19923,10.3390/ma10030233,this work,SnTe,Toxic,,2994,18606,1972,300,3.46E-05,3.325526932,0.000305599,0.026913723,252448.9356,30862.79269,4.489435222,0.043955952,,1,FALSE,2,10,34.6,34.6,0.742096595,2.242096595,2.2421E-08,1.698044697,1.627482235,
19922,10.2320/matertrans.mra2007230,1,SrRuO3,Expensive,,25927,3988,20873,300,2.97E-05,4.528695537,,0.01931884,294277.9292,30865.92155,4.489479248,0.028074046,,0,TRUE,3,0,29.7,29.7,0.774115275,2.274115275,2.27412E-08,2.007665801,2.521029736,
19919,10.1016/j.intermet.2011.07.020,x=0.0,Zn3.96Cd0.04Sb3,,,16535,1253,14045,300,0.000143683,0.735333333,0.000917748,0.36761488,44262.74597,30871.37781,4.489556013,0.136515934,,1,FALSE,3,55,143.683,143.683,0.28977615,1.78977615,1.78978E-08,0.237661221,0.497672112,
19917,10.1007/s11664-014-3055-z,Bi85Sb15-xPbx_x=3,Bi85(Sb4Pb)3,Toxic,,11960,2513,9907,300,5.56E-05,4.822934162,0.000471071,0.0294618,155172.8352,30874.6375,4.489601867,0.018062749,,1,FALSE,3,497,55.6,55.6,0.619210286,2.119210286,2.11921E-08,0.986531605,3.836402557,
19916,10.3724/sp.j.1077.2010.00603,MS-Zn4.32Sb3,Zn4.32Sb3,,,17253,5548,14726,300,0.000137624,0.875227271,0.000897307,0.303480325,47699.23203,30875.47631,4.489613666,0.110404371,,1,TRUE,2,58,137.624,137.624,0.305314223,1.805314223,1.80531E-08,0.258336306,0.616890965,
19913,10.1016/j.jallcom.2009.02.070,Fe0.6Co3.4Sb12,Fe0.6Co3.4Sb12,Skutterudite,,3619,1621,2447,300,0.000115817,6.106087178,,0.037564372,62824.66793,30882.20344,4.48970828,0.011946256,,1,TRUE,3,95,115.817,115.817,0.368460261,1.868460261,1.86846E-08,0.352156186,5.753930992,
19902,10.1016/j.intermet.2016.05.012,x=0.005,Cu1.995Ni0.005Se1,Toxic,,14735,8701,12513,300,7.57E-05,1.184174902,,0.162135822,110174.2833,30907.96506,4.490070413,0.135640623,,1,TRUE,3,0,75.7,75.7,0.520697403,2.020697403,2.0207E-08,0.667886664,0.516288238,
19889,10.1039/c5ta06780d,CuAgSe0.85Te0.15,Cu1Ag1Te0.15Se0.85,Toxic,,13664,2824,11406,300,-0.000110881,0.88660105,0.000824308,0.279349641,67103.67661,30933.75388,4.490432626,0.134691449,,1,FALSE,4,0,-110.881,110.881,0.384477238,1.884477238,1.88448E-08,0.379366054,0.507234996,
19888,10.1021/ja400069s,Pb0.98Sr0.01Na0.01Se1,Na0.01Sr0.01Pb0.98Se1,Toxic,,286,3503,4876,300,3.08E-05,3.736043689,0.000270378,0.025531915,285056.6572,30935.32763,4.49045472,0.039907499,,1,FALSE,4,0,30.8,30.8,0.766809222,2.266809222,2.26681E-08,1.938507178,1.797536511,
19887,10.1016/j.jallcom.2016.07.093,3_x=0.1,Co3Ag0.1Sn0.9C1,Perovskite,,22873,9838,18839,300,4.32E-05,5.486813062,,0.021710206,202220.8315,30936.81575,4.490475611,0.01676532,,1,TRUE,4,0,43.2,43.2,0.689069052,2.189069052,2.18907E-08,1.328026091,4.158786971,
19876,10.1016/j.matlet.2009.06.008,CoSb3,CoSb3,Skutterudite,Skutterudite,4546,3758,3314,300,0.000102821,,8.77E-06,0.034121669,74786.32479,30977.02119,4.491039653,,,1,TRUE,2,24,102.821,102.821,0.412141752,1.912141752,1.91214E-08,0.429006162,-0.429006162,
19873,10.1063/1.4958973,0.12,Ge0.88Bi0.24Te1.24,Toxic,,19472,10408,16334,300,0.000163223,0.96685879,,0.384831518,35048.54369,30982.60725,4.491117962,0.087478498,,1,FALSE,3,12,163.223,163.223,0.244853593,1.744853593,1.74485E-08,0.183463732,0.783395058,
19866,10.1016/j.nanoen.2019.104261,Sn0.88Ge0.06Sb0.06Te,Sn0.88Ge0.06Sb0.06Te1,Toxic,,26690,21611,21458,300,3.48E-05,5.24040376,0.000309011,0.023264833,251902.4007,30993.42469,4.491269567,0.019818366,,1,FALSE,4,10,34.8,34.8,0.740818221,2.240818221,2.24082E-08,1.693402468,3.547001292,
19858,10.1039/c2cc37121a,x=0,Ti1Ni1Sn0.95,,,12213,7319,10140,300,-0.000127689,4.413490098,,0.074768089,54213.31334,31002.64475,4.491398744,0.016758169,,1,TRUE,3,17,-127.689,127.689,0.332615789,1.832615789,1.83262E-08,0.298056522,4.115433576,
19856,10.1039/c2cc37121a,x=0.5,Zr0.5Ti0.5Ni1Sn0.95,Half-heusler,,12215,7319,10140,300,-0.000137727,4.233057158,,0.062296846,47843.71466,31008.46281,4.491480237,0.017356038,,1,TRUE,4,17,-137.727,137.727,0.305043245,1.805043245,1.80504E-08,0.259079922,3.973977236,
19845,10.1007/s11664-014-3423-8,Ti9Ni2Ru18B8,Ti9Ni2(B4Ru9)2,Expensive,,12528,2620,10364,300,2.68E-05,6.28928034,0.000235482,0.01261745,328839.3777,31037.69888,4.491889515,0.01750682,,0,TRUE,4,0,26.8,26.8,0.793712096,2.293712096,2.29371E-08,2.262788575,4.026491765,
19836,10.1016/j.actamat.2015.08.040,Cu11.5Co0.5Sb4S13,Co0.5Cu11.5Sb4S13,,,6579,79,5208,300,0.000100847,0.901744543,0.000799652,0.499605593,76970.51579,31043.42406,4.491969618,0.149999808,,1,TRUE,4,0,100.847,100.847,0.419215283,1.919215283,1.91922E-08,0.443168971,0.458575572,
19828,10.1063/1.3694742,In0.015Pb0.985Te0.999I0.001,In0.015Te0.999Pb0.985I0.001,Toxic,,347,2054,148,300,-0.000193151,1.659898477,0.00091411,0.188140928,24642.24575,31101.73925,4.492784676,0.045011208,,1,FALSE,4,0,-193.151,193.151,0.189172718,1.689172718,1.68917E-08,0.124875028,1.535023449,
19820,10.1002/aenm.201100770,Na0.01Pb0.96Cd0.03Te1,Na0.01Cd0.03Te1Pb0.96,Toxic,,92,5927,143,300,6.63E-05,3.263009845,,0.052429032,129161.8829,31122.31194,4.493071851,0.028339731,,1,FALSE,4,10,66.3,66.3,0.56464858,2.06464858,2.06465E-08,0.800021694,2.462988151,
19815,10.1021/ja301772w,Pb0.975Na0.025,Na0.025Pb0.975S1,,,7367,3495,5946,300,6.09E-05,2.211121921,0.000515831,0.068704201,141764.7059,31132.12425,4.493208755,0.053367581,,1,FALSE,3,0,60.9,60.9,0.591555364,2.091555364,2.09156E-08,0.889526193,1.321595728,
19806,10.3390/app8010012,Cu1.75Se-plate,Cu1.75Se1,Toxic,,11305,18828,9299,300,1.1E-05,6.949376346,0.000107094,0.004154755,805871.3181,31141.77638,4.493343382,0.064707188,,1,TRUE,2,0,11,11,0.909529736,2.409529736,2.40953E-08,5.825312714,1.124063632,
19796,10.1021/acs.chemmater.5b02329,"BTST-25, STS",AgSn25BiTe27,Toxic,,12357,642,10244,300,4.44E-05,1.641833811,,0.076358297,198043.7872,31177.285,4.493838293,0.232003657,,1,FALSE,4,277,44.4,44.4,0.681977495,2.181977495,2.18198E-08,1.29638126,0.345452551,
19772,10.1016/j.actamat.2011.04.023,x=0.01,Zn3.96Cd0.04Sb3,,,16442,43,13940,300,0.000143251,0.75747694,0.000922848,0.362162162,45021.49953,31234.46763,4.494634108,0.133356921,,1,FALSE,3,55,143.251,143.251,0.290857328,1.790857328,1.79086E-08,0.241881247,0.515595693,
19760,10.1007/s11665-013-0641-9,CoSb3,CoSb3,Skutterudite,Skutterudite,4232,2860,3007,300,0.000143133,10.21762909,,0.02621341,45123.45679,31259.65875,4.494984233,0.006976889,,1,TRUE,2,24,143.133,143.133,0.291153351,1.791153351,1.79115E-08,0.242469092,9.975159998,
19755,10.1039/c5tc01739d,x=0,Fe1Sb2.2Te0.8,Toxic,,19647,2832,16480,300,9.18E-05,2.786229168,0.000824144,0.082073978,87827.57441,31266.15044,4.495074413,0.030666379,,1,FALSE,3,23,91.8,91.8,0.453219234,1.953219234,1.95322E-08,0.514639523,2.271589645,
19754,10.1039/c1ee01895g,y=0.05,Tl0.02Te0.95Pb0.98Se0.05,Toxic,,27509,862,22085,300,0.000123273,2.123152498,,0.101303074,57821.53905,31270.80806,4.495139104,0.038514881,,1,FALSE,4,0,123.273,123.273,0.345522237,1.845522237,1.84552E-08,0.320132808,1.80301969,
19753,10.1016/j.jallcom.2012.01.150,x=0.5,Sr0.5Ca0.5Ru1O3,Expensive,,25538,1701,20630,300,3.39E-05,3.758156321,,0.023946488,261616.1616,31270.95331,4.495141121,0.03611324,,0,TRUE,4,0,33.9,33.9,0.746588303,2.246588303,2.24659E-08,1.763231426,1.994924895,
19747,10.1103/physrevb.83.235207,x=0.050,Mg2Si0.95Sb0.05,Mg2Si,Mg2Si,9357,4780,7688,300,-6.84E-05,,0.000485862,0.035819042,125375.9641,31296.09556,4.495490159,,,1,TRUE,3,8,-68.4,68.4,0.554518465,2.054518465,2.05452E-08,0.7727617,-0.7727617,
19740,10.1063/1.4794992,3,Si2.9Ni1B0.1P4,,,21366,2092,17782,300,0.000276517,9.356568654,0.253658537,0.02932677,9358.255501,31307.93113,4.49565437,0.007488877,,1,TRUE,4,0,276.517,276.517,0.092202573,1.592202573,1.5922E-08,0.044700715,9.311867939,
19737,10.1016/j.jallcom.2016.06.047,x-0.01,Nb0.01Cr0.99Si2,,,22287,9826,18442,300,0.000121955,6.089364098,0.000861648,0.041361269,58886.608,31317.25344,4.495783667,0.01209495,,1,TRUE,3,13,121.955,121.955,0.349470472,1.849470472,1.84947E-08,0.326727128,5.76263697,
19729,10.1016/j.scriptamat.2012.02.010,Undoped,Ti2Bi1.2S5.2,Toxic,,7566,5189,6136,300,-4.3E-05,2.585185185,0.000386603,0.04945944,205849.8024,31335.51866,4.496036887,0.058978432,,1,FALSE,3,0,-43,43,0.690258126,2.190258126,2.19026E-08,1.352592608,1.232592577,
19727,10.1007/s11664-013-2909-0,x=0.1,Ba8.01In0.1Ga15.8Sn30.1,,,876,2544,496,300,-0.000195377,0.655449714,,0.423938969,24193.13256,31347.85906,4.496207886,0.129963511,,1,TRUE,4,184,-195.377,195.377,0.185577168,1.685577168,1.68558E-08,0.122338176,0.533111538,
19726,10.1039/c6ra02658c,SnCd0.15Te,Cd0.15Sn1Te1,Toxic,,3083,16865,2041,300,5.44E-05,3.714285714,0.000495369,0.038556498,161383.7096,31348.72331,4.496219859,0.026310141,,1,FALSE,3,11,54.4,54.4,0.625649157,2.125649157,2.12565E-08,1.029135439,2.685150275,
19720,10.1016/j.actamat.2016.11.049,CuSn2InTe5,InCuSn2Te5,Toxic,,3026,18611,1992,300,7.79E-05,3.613821266,0.000645466,0.056060606,107987.8312,31363.98875,4.496431289,0.023643781,,1,FALSE,4,51,77.9,77.9,0.510915163,2.010915163,2.01092E-08,0.651463102,2.962358164,
19719,10.1016/j.jallcom.2016.07.218,x=0.015,Ga0.015Cu1.985Se1.015,Toxic,,15046,9842,12771,300,7.38E-05,1.56951049,0.000545574,0.105882353,115136.0544,31364.46294,4.496437855,0.081392362,,1,TRUE,3,0,73.8,73.8,0.529296297,2.029296297,2.0293E-08,0.700935506,0.868574984,
19717,10.1016/j.intermet.2011.07.020,x=0.05,Zn4.01Cd0.04Sb3,,,16536,1253,14045,300,0.000121555,0.794666667,0.000881981,0.327789934,59284.22776,31368.64525,4.496495763,0.148323732,,1,FALSE,3,55,121.555,121.555,0.350677623,1.850677623,1.85068E-08,0.329147981,0.465518686,
19714,10.1039/c3cp50918d,x=0.1,Ti1Ni1.1Sn1,,,11972,4595,9921,300,-0.000104562,3.677744182,0.000753079,0.069880422,74004.85896,31377.64644,4.496620365,0.021455851,,1,TRUE,3,19,-104.562,104.562,0.40600226,1.90600226,1.906E-08,0.423160285,3.254583897,
19713,10.7567/jjap.52.081801,x=0,GaCuTe2,Toxic,,13920,1378,11663,300,0.000385817,6.532709469,0.000373541,0.020833333,2635.418255,31379.08288,4.496640246,0.010720207,,1,FALSE,3,25,385.817,385.817,0.035936254,1.535936254,1.53594E-08,0.012143503,6.520565966,
19706,10.1016/j.jallcom.2013.03.074,Ba8Ni1.72Zn4.06Ge39.50Sn0.72,Ba8Zn4.06Ni1.72Sn0.72Ge39.5,,,151,1730,368,300,-7.46E-05,1.445261339,,0.120489533,113850.8833,31399.67331,4.49692513,0.094041657,,1,TRUE,5,234,-74.6,74.6,0.525658536,2.025658536,2.02566E-08,0.691869041,0.753392298,
19705,10.1007/s11664-016-4824-7,x=0.03,La0.03Yb0.97Zn2Sb2,,,6475,11012,5142,300,6.45E-05,3.217754204,0.000559067,0.057503133,134344.8276,31403.8885,4.496983427,0.029598102,,1,TRUE,4,0,64.5,64.5,0.5734787,2.0734787,2.07348E-08,0.835683416,2.382070788,
19691,10.1063/1.3027060,nano-sample2,Si40Ge10P,SiGe,,21196,6742,17668,300,-0.000113744,2.233823327,,0.12263995,65697.32758,31438.648,4.497463861,0.037470856,,1,TRUE,3,205,-113.744,113.744,0.375104088,1.875104088,1.8751E-08,0.369567983,1.864255344,
19680,10.1039/c4ta01957a,Cu2.95Sb1-xSnxSe4 (x=0.04),Cu2.95Sn0.04Sb0.96Se4,Toxic,,13634,2795,11391,300,9.11E-05,3.575014931,,0.061278125,89234.5672,31465.45381,4.497834,0.022975938,,1,TRUE,4,0,91.1,91.1,0.455962446,1.955962446,1.95596E-08,0.523618387,3.051396544,
19647,10.1016/j.jpcs.2013.12.006,x=2,Ge2Bi85Sb13,Toxic,,12083,3174,10026,300,-7.34E-05,4.024905265,0.000625502,0.045762827,116495.0658,31513.42075,4.498495548,0.021245047,,1,FALSE,3,498,-73.4,73.4,0.531124607,2.031124607,2.03112E-08,0.709847984,3.315057281,
19645,10.1016/j.jallcom.2020.154755,Bi0.96Li0.02Ca0.02CuSeO,Li0.02Ca0.02Cu1Bi0.96Se1O1,Toxic,,28181,27518,22678,300,0.000312573,1.156670268,0.000601519,0.155598306,6195.972495,31519.58794,4.498580531,0.062228529,,1,FALSE,6,0,312.573,312.573,0.067569754,1.567569754,1.56757E-08,0.029137857,1.127532411,
19640,10.1063/1.3138803,LAST-22,AgSb(Te12Pb11)2,Toxic,Alloy,20867,1999,17369,300,-0.000303628,2.065979381,6.31E-05,0.098488538,6877.192982,31531.71431,4.498747583,0.034526769,,1,FALSE,4,247,-303.628,303.628,0.072986356,1.572986356,1.57299E-08,0.032453192,2.033526189,
19627,10.1007/s11664-011-1612-2,x=0,Mn1Si1.8,,,16591,11180,14102,300,0.000135498,2.740778645,,0.15189656,50058.3851,31560.25256,4.49914047,0.028406861,,1,TRUE,2,14,135.498,135.498,0.310961488,1.810961488,1.81096E-08,0.271961423,2.468817222,
19623,10.1007/s11664-010-1400-4,Ca0.3Co2.5Mn1.5Sb12,Ca0.3Mn1.5Co2.5Sb12,Skutterudite,,5738,11094,4455,300,7.49E-05,0.867830688,,0.088372416,113991.9337,31572.56906,4.499309922,0.423442145,,1,TRUE,4,93,74.9,74.9,0.524300831,2.024300831,2.0243E-08,0.692261898,0.17556879,
19599,10.1134/s1063782610120031,BiTeBr,BiTeBr,Toxic,,12228,5230,10163,300,-0.000110315,0.938000058,,0.175277162,69127.19404,31630.61775,4.500107674,0.127835916,,1,FALSE,3,0,-110.315,110.315,0.386357806,1.886357806,1.88636E-08,0.391195866,0.546804192,
19598,10.1016/j.matlet.2011.10.035,In0.5Co4Sb11.2Ge0.8 2.3GPs,In0.5Co4Ge0.8Sb11.2,Zintl,,4562,3768,3329,300,-0.000148776,2.543300893,0.000955731,0.121415948,42619.87659,31633.97044,4.500153704,0.030346945,,1,TRUE,4,96,-148.776,148.776,0.27732873,1.77732873,1.77733E-08,0.227248593,2.3160523,
19594,10.1088/0953-8984/25/10/105701,C3,Co4Bi0.25Sb12,Toxic,,4309,3222,3078,300,0.000278894,2.872388747,0.000699343,0.113240418,9205.561315,31660.83706,4.500522393,0.024924154,,1,FALSE,3,97,278.894,278.894,0.090332441,1.590332441,1.59033E-08,0.043919708,2.828469039,
19589,10.1016/j.jallcom.2014.09.198,x=0.08,Mn0.08Ge0.736Te1Pb0.184,Toxic,,14049,1793,11843,300,6.17E-05,2.139561627,0.000538964,0.073006135,142325.2688,31674.93406,4.500715719,0.057528421,,1,FALSE,4,10,61.7,61.7,0.587489708,2.087489708,2.08749E-08,0.891307601,1.248254026,
19583,10.1007/s11664-015-4303-6,x=0.3,Ca0.7Eu0.3Zn2Sb2,,,6469,10954,5134,300,0.000110119,3.556524747,0.000839687,0.06888361,69418.71667,31681.95413,4.500811961,0.022279379,,1,TRUE,4,0,110.119,110.119,0.38701117,1.88701117,1.88701E-08,0.392981681,3.163543066,
19572,10.1016/j.jallcom.2004.03.128,Zr0.6Hf0.4,Hf0.4Zr0.6,Half-heusler,,11046,1494,9117,300,-0.000176466,3.722129815,0.000924154,0.076271186,30615.96255,31707.358,4.501160056,0.019788962,,1,TRUE,2,4,-176.466,176.466,0.218436785,1.718436785,1.71844E-08,0.157834789,3.564295026,
19562,10.1016/j.actamat.2013.09.006,x=0.2,Fe1Sb2.2Te0.8,Toxic,,3298,59,2199,300,9.21E-05,2.696832328,0.000770053,0.0859375,88731.84872,31729.31944,4.501460757,0.032467972,,1,FALSE,3,23,92.1,92.1,0.45204863,1.95204863,1.95205E-08,0.519626651,2.177205677,
19548,10.1016/j.jallcom.2011.08.076,Bi85Sb15-xPbx_x=1,Bi85Sb14Pb,Toxic,,11897,1693,9851,300,6.12E-05,3.64,0.000515379,0.043045736,144001.0515,31746.53,4.501696262,0.02605192,,1,FALSE,3,499,61.2,61.2,0.590027456,2.090027456,2.09003E-08,0.902898454,2.737101546,
19547,10.1063/1.4794992,5,Si2Ni1Ge0.6B0.4P4,,,21368,2092,17782,300,0.000261506,8.637201772,0.281533101,0.034925373,11301.83553,31748.74713,4.501726592,0.008238967,,1,TRUE,5,0,261.506,261.506,0.104940467,1.604940467,1.60494E-08,0.05441632,8.582785452,
19545,10.1063/1.4759370,M,Ba0.13Yb0.56Fe2Co1.8Sb12,Skutterudite,,4014,2075,2763,300,8.6E-05,1.803872927,,0.13111741,96941.66413,31752.36819,4.501776122,0.05768332,,1,TRUE,5,0,86,86,0.476456281,1.976456281,1.97646E-08,0.574802883,1.229070044,
19541,10.1002/pssr.200701228,YbSb2Te4,Yb(SbTe2)2,Toxic,,15025,4499,12739,300,9.31E-05,0.775034354,,0.298031273,87611.64296,31772.9095,4.502056986,0.268909725,,1,FALSE,3,0,93.1,93.1,0.448168408,1.948168408,1.94817E-08,0.512046705,0.262987649,
19537,10.1063/1.4733661,Eutectic,Ag33.1Te62.6Pb4.3,Toxic,PbTe,11209,365,9226,300,0.000398958,0.418341386,,0.251468943,2291.773864,31784.21619,4.502211506,0.173531074,,1,FALSE,3,723,398.958,398.958,0.03208736,1.53208736,1.53209E-08,0.010533593,0.407807793,
19536,10.1063/1.4896435,x=0(ref24),AgSbTe2,Toxic,,10661,204,8717,300,0.000163215,,0.000957851,0.364746912,35966.38655,31790.40306,4.502296034,,,1,FALSE,3,27,163.215,163.215,0.24487048,1.74487048,1.74487E-08,0.188270058,-0.188270058,
19533,10.1007/s40145-013-0040-6,x=0,Ti2Bi1.2S5.2,Toxic,,7832,9470,6395,300,-4.33E-05,2.58869096,0.000387624,0.048061722,207322.661,31794.72941,4.502355133,0.060105002,,1,FALSE,3,0,-43.3,43.3,0.688475282,2.188475282,2.18848E-08,1.361161557,1.227529403,
19532,10.1039/c2jm31919e,y=0,Mg2.16Si0.4Sn0.6,Mg2Si,,8701,2744,7175,300,-0.000412865,2.134579971,0.000469904,0.071900826,1951.296677,31801.63381,4.502449432,0.033326509,,1,TRUE,3,8,-412.865,412.865,0.028462125,1.528462125,1.52846E-08,0.008947449,2.125632522,
19527,10.1016/j.jallcom.2016.07.093,4_x=0.2,In0.2Co3Sn0.8C1,Perovskite,,22886,9838,18847,300,4.66E-05,,,0.02251254,192307.6923,31810.73138,4.502573654,,,1,TRUE,4,0,46.6,46.6,0.669165318,2.169165318,2.16917E-08,1.251441529,-1.251441529,
19525,10.1016/j.jssc.2016.02.012,SnTe,SnTe,Toxic,,2438,12896,1569,300,1.1E-05,7.630589856,3.22E-05,0.001191539,819760.6405,31815.28707,4.502635846,0.042894936,,1,FALSE,2,10,11,11,0.909529736,2.409529736,2.40953E-08,5.92571292,1.704876936,
19512,10.1557/jmr.2014.90,x=0.2,Cu2Se,Toxic,,13748,2908,11472,300,7.47E-05,1.690362237,0.00063253,0.132574333,115283.6413,31857.35481,4.503209713,0.072391292,,1,TRUE,2,0,74.7,74.7,0.525205577,2.025205577,2.02521E-08,0.70041922,0.989943017,
19496,10.1007/s11664-013-2894-3,Undoped,Ti2Bi1.2S5.2,Toxic,,7102,2542,5692,300,-4.36E-05,2.586592179,0.000387938,0.047376093,206391.7526,31896.79019,4.503746982,0.060010266,,1,FALSE,3,0,-43.6,43.6,0.686697043,2.186697043,2.1867E-08,1.353948706,1.232643473,
19487,10.1016/j.intermet.2011.07.020,x=0.1,Zn4.06Cd0.04Sb3,,,16537,1253,14045,300,0.000115007,0.826,0.000864737,0.30940919,65639.30646,31929.28081,4.504189136,0.153745021,,1,FALSE,3,55,115.007,115.007,0.371042134,1.871042134,1.87104E-08,0.368441724,0.457558276,
19467,10.1007/s11664-011-1873-9,0.05,Mn0.05Cu2Sn0.95Se3,Toxic,,13401,2384,11212,300,3.64E-05,4.37518744,0.000423883,0.022640643,248979.5918,31976.15053,4.50482618,0.02691776,,1,TRUE,4,0,36.4,36.4,0.730670186,2.230670186,2.23067E-08,1.666174057,2.709013383,
19465,10.1063/1.3694742,In0.015Pb0.985Te0.998I0.002,In0.015Te0.998Pb0.985I0.002,Toxic,,169,2054,148,300,-0.000187671,1.664974619,0.00095092,0.185365689,27031.13114,31976.70913,4.504833766,0.046500676,,1,FALSE,4,0,-187.671,187.671,0.198323955,1.698323955,1.69832E-08,0.137722853,1.527251766,
19460,10.1063/1.4828478,x=0,AgSbTe2,Toxic,,16710,2122,14230,300,0.000163944,0.792300742,0.000964376,0.366869207,35873.13667,31987.42488,4.504979279,0.116732848,,1,FALSE,3,27,163.944,163.944,0.243336421,1.743336421,1.74334E-08,0.187616837,0.604683905,
19458,10.1007/s11664-009-0668-8,x=0.1,In0.4Ag0.5Sn4Te10Pb5,Toxic,,16423,11047,13928,300,8.21E-05,1.792312273,,0.095053615,103476.4268,31991.58213,4.505035718,0.060975706,,1,FALSE,5,102,82.1,82.1,0.492747394,1.992747394,1.99275E-08,0.61860714,1.173705133,
19450,10.1016/j.jallcom.2016.04.140,x=0,Cu1.8Se1,Toxic,,7897,9809,6464,300,1.3E-05,4.878152595,0.000119933,0.005192015,700123.7172,32015.62622,4.505362001,-0.327529239,,1,TRUE,2,0,13,13,0.893982601,2.393982601,2.39398E-08,5.028251993,-0.150099398,
19429,10.1016/j.jallcom.2011.08.076,Bi85Sb15-xPbx_x=2,Bi85Sb13Pb2,Toxic,,11898,1693,9851,300,5.7E-05,4.353111111,0.000504098,0.037547815,156765.6248,32036.95325,4.505651207,0.021417756,,1,FALSE,3,498,57,57,0.611781975,2.111781975,2.11178E-08,0.993164462,3.359946649,
19416,10.1021/ic500026t,SnCFe3,Fe3SnC,Carbide,,1862,1183,1143,300,1.49E-05,9.948679245,,0.004587933,609484.1683,32058.60477,4.505944617,0.012932477,,1,TRUE,3,0,14.9,14.9,0.879459051,2.379459051,2.37946E-08,4.350727861,5.597951384,
19401,10.1039/c2ra22562j,a,Bi2Te2.4Se0.6,Toxic,,5789,5072,4509,300,-0.000138581,1.036688073,0.000944577,0.282995172,49031.75833,32115.24525,4.506711243,0.091975032,,1,FALSE,3,0,-138.581,138.581,0.302805742,1.802805742,1.80281E-08,0.265184206,0.771503867,
19398,10.1016/j.scriptamat.2014.10.001,sample5,Si4Ge,SiGe,,21194,5203,17664,300,-0.000148223,3.495252385,,0.084359889,43565.5543,32119.41538,4.506767632,0.021888181,,1,TRUE,2,20,-148.223,148.223,0.27865398,1.77865398,1.77865E-08,0.23246414,3.262788245,
19395,10.1021/ic500026t,GaCCo3,GaCo3C,Perovskite,,1860,1183,1143,300,2.34E-05,8.77,,0.007808016,388500.3885,32122.3882,4.506807826,0.01195341,,1,TRUE,3,0,23.4,23.4,0.817320365,2.317320365,2.31732E-08,2.700839586,6.069160414,
19389,10.1016/j.jallcom.2010.07.204,x=0.7,Ga66.3Ru33.7,Expensive,,19880,1670,16646,300,0.000342019,7.085451326,0.000527815,0.029508197,4488.063731,32140.46169,4.507052111,0.01013445,,0,TRUE,2,468,342.019,342.019,0.052421438,1.552421438,1.55242E-08,0.020902099,7.064549227,
19388,10.1016/j.jallcom.2013.03.074,Ba8Ni1.62Zn4.21Ge39.05Sn1.12,Ba8Zn4.21Ni1.62Sn1.12Ge39.05,,,37,1730,368,300,-7.2E-05,1.32419309,,0.1222191,121428.5714,32141.9315,4.507071971,0.125594723,,1,TRUE,5,234,-72,72,0.537573569,2.037573569,2.03757E-08,0.742258943,0.581934147,
19385,10.1002/pssa.201228102,sample2,Si0.8Ge0.2,,,21182,4521,17652,300,0.000110732,1.652823697,0.317016105,0.130606346,69882.32091,32151.47075,4.507200844,0.056746821,,1,TRUE,2,4,110.732,110.732,0.38497141,1.88497141,1.88497E-08,0.395178531,1.257645166,
19382,10.1007/s11664-009-0669-7,undoped,AgSbTe2,Toxic,,21141,11048,17607,300,0.000246438,0.629607229,,0.331442687,13651.50431,32172.88213,4.507489968,0.126728481,,1,FALSE,3,27,246.438,246.438,0.11949682,1.61949682,1.6195E-08,0.066325703,0.563281526,
19381,10.1063/1.4928168,x=2.0,Hf2Zr1Co0.1Ni2.9Sb4,Antimonide,Antimonide,13011,2191,10843,300,0.000129025,1.75739645,0.000916031,0.171725232,55324.28851,32173.91769,4.507503946,0.049090985,,1,TRUE,5,61,129.025,129.025,0.328806949,1.828806949,1.82881E-08,0.30353233,1.45386412,
19373,10.1016/j.jallcom.2014.04.139,HP 600,CeCu6,,,17736,1776,15074,300,1.07E-05,11.43509319,9.69E-05,0.002519128,852302.2426,32185.72897,4.50766335,0.013741588,,1,TRUE,2,0,10.7,10.7,0.911885013,2.411885013,2.41189E-08,6.166965016,5.268128174,
19351,10.1016/j.jallcom.2005.07.053,CeSi1.6Ge0.4,Ce1Si1.6Ge0.4,,,17724,1532,15062,300,-1.83E-05,14.07283453,,0.003569257,498220.3183,32230.58041,4.508268126,0.006856777,,1,TRUE,3,0,-18.3,18.3,0.854055909,2.354055909,2.35406E-08,3.518515452,10.55431908,
19350,10.1021/acsami.7b06083,SnTe,SnTe,Toxic,,2915,18602,1953,300,1.85E-05,7.37933629,0.000148386,0.001960784,493838.2814,32232.37586,4.508292319,0.018843127,,1,FALSE,2,10,18.5,18.5,0.852584667,2.352584667,2.35258E-08,3.485389106,3.893947184,
19349,10.1007/s11664-012-1927-7,x=0.01,Zn3.96Sb3Pb0.04,,,16895,2350,14411,300,0.000116424,0.872216654,0.0008807,0.293856321,65060.53269,32233.17706,4.508303114,0.13991888,,1,FALSE,3,54,116.424,116.424,0.366537233,1.866537233,1.86654E-08,0.36431372,0.507902934,
19345,10.1007/s11664-009-0710-x,(Ti0.5Hf0.5)NiSn,Hf0.5Ti0.5Ni1Sn1,Half-heusler,,12770,11062,10593,300,-0.000209197,2.110179555,0.000879513,0.117683247,21151.50866,32246.63694,4.508484428,0.035771038,,1,TRUE,4,18,-209.197,209.197,0.164734134,1.664734134,1.66473E-08,0.105634915,2.00454464,
19341,10.1063/1.4819889,x=0.3,Nd0.6Fe2Co2Ge0.3Sb11.7,Zintl,,5406,10314,4099,300,0.000139175,0.995416348,0.000941993,0.294713337,48889.76776,32258.58706,4.508645341,0.097426273,,1,TRUE,5,0,139.175,139.175,0.301259131,1.801259131,1.80126E-08,0.264189422,0.731226926,
19337,10.1039/c3ta14547f,x=0,AgSbTe2,Toxic,,16807,2779,14313,300,0.000164543,0.809995488,0.000969371,0.385858586,35931.88635,32270.95263,4.508811786,0.114476558,,1,FALSE,3,27,164.543,164.543,0.242083121,1.742083121,1.74208E-08,0.187788998,0.62220649,
19325,10.7567/jjap.52.10mb06,Zn5Sb3 723K,Zn4Sb3,Zintl,Antimonide,17471,9414,14877,300,0.000142896,1.025683308,0.000959862,0.332200075,46752.57732,32294.18963,4.509124391,0.092144091,,1,TRUE,2,55,142.896,142.896,0.291748815,1.791748815,1.79175E-08,0.251306625,0.774376683,
19321,10.1021/acs.chemmater.5b02329,"BTST-16, STS",AgSn16BiTe18,Toxic,,12351,642,10244,300,4.55E-05,1.750716332,,0.080176211,200068.7141,32303.43119,4.509248654,0.180267741,,1,FALSE,4,187,45.5,45.5,0.675541033,2.175541033,2.17554E-08,1.305773091,0.444943241,
19313,10.1007/s11664-008-0624-z,Yb0.2Co4Sb12,Yb0.2Co4Sb12,Skutterudite,Skutterudite,5697,11028,4421,300,-0.000161615,3.731637319,0.310660378,0.065069348,37289.91597,32332.68719,4.509641801,0.020335839,,1,TRUE,3,0,-161.615,161.615,0.248271404,1.748271404,1.74827E-08,0.195578681,3.536058638,
