Repository: suchismitasarker/SKlearn-and-Lolopy-comparison

# SKlearn-and-Lolopy-comparison
SKlearn and Lolopy comparison
lolopy==1.1.1
matminer==0.7.8
matminer.egg==info
matplotlib==3.1.3
numpy==1.18.5
pandas==1.0.1
pymatgen==2019.12.22
python_ternary==1.0.7
scikit_learn==1.1.3
scipy==1.5.2
ternary==0.1

File: Data_Starry_2nd_gen_TC_model_Nov_22.csv (part 25 of 47)
,REFERENCE: doi,NAME,FORMULA,Family,PROPERTY: Material Family,IDENTIFIER: sampleid,IDENTIFIER: paperid,IDENTIFIER: figureid,PROPERTY: Temperature (K),PROPERTY: Seebeck coefficient (V/K),PROPERTY: Thermal conductivity (W*m^(-1)*K^(-1)),PROPERTY: Power factor (W*m^(-1)*K^(-2)),PROPERTY: ZT (-),PROPERTY: Electrical conductivity (S*m^(-1)),PROPERTY: sigma_E_0,PROPERTY: log sigma_E_0,PROPERTY: quality_factor,PROPERTY: log quality_factor,inexpensive,non-toxic,n_elements,electron_count,PROPERTY: Seebeck coefficient (muV/K),|S|(muV/K),,L,L*sigma*T,Electronic thermal conductivity,Lattice thermal conductivity,
19303,10.1016/j.solidstatesciences.2013.08.013,Ge12SbInTe15,InGe12SbTe15,Toxic,,15633,5370,13254,300,0.000170292,1.207537455,,0.262132432,33631.87609,32358.71725,4.509991297,0.069413654,,1,FALSE,4,146,170.292,170.292,0.230377852,1.730377852,1.73038E-08,0.174587561,1.032949894,
19297,10.1063/1.2135887,"m=0,n=0.2",La0.2Fe1Co3Sb12,Skutterudite,,3901,1920,2664,300,6.09E-05,3.769548119,,0.073804817,147531.3224,32383.98388,4.510330275,0.025575215,,1,TRUE,4,95,60.9,60.9,0.591555364,2.091555364,2.09156E-08,0.925709786,2.843838333,
19284,10.1063/1.3027060,nano-sample3,Si40Ge10P,SiGe,,21197,6742,17668,300,-0.000105235,2.475731505,,0.111280611,75760.4433,32412.54125,4.510713082,0.035280398,,1,TRUE,3,205,-105.235,105.235,0.403653567,1.903653567,1.90365E-08,0.432664914,2.043066591,
19280,10.1002/ejic.201501063,f=0.0216 Al2O3,Al2O3,Perovskite,,15936,8142,13542,300,5.72E-05,4.425686652,0.000515531,0.035657233,157993.7304,32418.19656,4.510788851,0.02125616,,1,TRUE,2,0,57.2,57.2,0.610728087,2.110728087,2.11073E-08,1.000445413,3.425241239,
19277,10.1016/j.jallcom.2012.09.024,Yb3Co4Ge13,Yb3Co4Ge13,,,5782,1712,4501,300,-1.99E-05,11.28731451,,0.004036417,461182.6245,32430.82893,4.510958049,0.009073763,,1,TRUE,3,0,-19.9,19.9,0.842356697,2.342356697,2.34236E-08,3.240762627,8.046551883,
19274,10.1103/physrevb.93.155101,x=0,Sb3Ir,,,5908,16126,4641,300,9.36E-05,11.06766184,0.000741122,0.022215474,88917.75807,32439.97638,4.511080529,0.006850839,,0,TRUE,2,24,93.6,93.6,0.446240805,1.946240805,1.94624E-08,0.519166107,10.54849573,
19269,10.1007/s11664-012-2417-7,Mg3Bi2,Mg3Bi2,Toxic,,6346,2422,5010,300,4.76E-05,3.177339901,0.00046814,0.057812703,191983.5532,32458.6965,4.511331075,0.038281358,,1,FALSE,2,16,47.6,47.6,0.663421445,2.163421445,2.16342E-08,1.246024008,1.931315893,
19268,10.1016/j.jallcom.2016.07.218,x=0,Cu2Se,Toxic,,15042,9842,12771,300,8.18E-05,1.375209198,0.000730409,0.159207413,105451.7134,32462.44138,4.511381178,0.097823061,,1,TRUE,2,0,81.8,81.8,0.49402339,1.99402339,1.99402E-08,0.630819549,0.744389649,
19263,10.1007/s11664-014-3055-z,Bi85Sb15-xPbx_x=2,Bi85Sb13Pb2,Toxic,,11959,2513,9907,300,5.68E-05,4.899630761,0.000518046,0.031167326,159618.8074,32481.67144,4.511638369,0.018748908,,1,FALSE,3,498,56.8,56.8,0.612837681,2.112837681,2.11284E-08,1.011745893,3.887884868,
19262,10.1039/c6ee00728g,Sn0.88Sb0.12Te,Sn0.88Sb0.12Te1,Toxic,,2859,7984,1901,300,3.07E-05,2.249292131,0.000274007,0.020379655,299796.834,32484.091,4.511670718,0.53209819,,1,FALSE,3,10,30.7,30.7,0.767470549,2.267470549,2.26747E-08,2.039341476,0.209950655,
19260,10.1021/acs.chemmater.5b02329,"BTST-12, HP",AgSn12BiTe14,Toxic,,12347,642,10244,300,5.23E-05,2.051575931,,0.074449339,174077.581,32486.4385,4.511702102,0.080339025,,1,FALSE,4,147,52.3,52.3,0.637078709,2.137078709,2.13708E-08,1.116052476,0.935523455,
19259,10.1016/j.materresbull.2011.04.024,673K-250MPa,Zn4Sb3,Zintl,Antimonide,17038,3810,14560,300,0.000149862,0.881949961,,0.33460333,43197.15345,32489.41438,4.511741883,0.10995058,,1,TRUE,2,55,149.862,149.862,0.274744476,1.774744476,1.77474E-08,0.229991728,0.651958233,
19255,10.1063/1.3138803,LAST-26,AgSb(Te14Pb13)2,Toxic,Alloy,20868,1999,17369,300,-0.000285891,2.065979381,7.16E-05,0.115336673,8711.111111,32499.80031,4.511880693,0.035738499,,1,FALSE,4,287,-285.891,285.891,0.085044759,1.585044759,1.58504E-08,0.041422503,2.024556878,
19228,10.1016/j.materresbull.2011.04.024,673K-200MPa,Zn4Sb3,Zintl,Antimonide,17037,3810,14560,300,0.000148425,0.865691433,,0.323071166,44054.80727,32560.27694,4.51268809,0.113862937,,1,TRUE,2,55,148.425,148.425,0.27816916,1.77816916,1.77817E-08,0.235010699,0.630680734,
19225,10.1557/jmr.2014.90,x=0,Cu1.8Se1,Toxic,,13744,2908,11472,300,1.31E-05,2.455538788,0.000117329,0.006021857,702529.9724,32563.0725,4.512725376,-0.027303235,,1,TRUE,2,0,13.1,13.1,0.893212259,2.393212259,2.39321E-08,5.043910026,-2.588371238,
19220,10.1016/j.intermet.2006.08.008,x=0.001,Hf0.05Ti0.95Ni1Sn0.999Sb0.001,Half-heusler,,10818,1240,8891,300,-0.000165321,5.109768433,0.000989091,0.056154851,35940.83603,32581.59163,4.512972296,0.01472905,,1,TRUE,5,18,-165.321,165.321,0.240464927,1.740464927,1.74046E-08,0.187661294,4.922107139,
19219,10.1016/j.matlet.2011.08.031,x=0.0075,Mg2Si0.58Sn0.4125Bi0.0075,Mg2Si,Mg2Si,9224,3767,7594,300,-0.000209923,2.103654311,,0.107653061,21191.56126,32584.6605,4.5130132,0.03626616,,1,FALSE,4,8,-209.923,209.923,0.163706345,1.663706345,1.66371E-08,0.105769605,1.997884706,
19218,10.1016/j.jallcom.2012.01.150,x=1.0,SrRuO3,Expensive,,25543,1701,20630,300,2.99E-05,4.467615748,,0.01993311,309252.2447,32585.40844,4.513023169,0.031795052,,0,TRUE,3,0,29.9,29.9,0.772781743,2.272781743,2.27278E-08,2.108588567,2.359027181,
19217,10.1063/1.4867609,x=0.01,Co1Sn0.01Sb2.99,,,4036,2138,2782,300,6.55E-05,9.331908682,0.000665485,0.029574321,136977.1549,32587.45744,4.513050477,0.008577202,,1,TRUE,3,23,65.5,65.5,0.568556167,2.068556167,2.06856E-08,0.850034815,8.481873867,
19212,10.1016/j.actamat.2011.04.023,x=0.005,Zn3.98Cd0.02Sb3,,,16440,43,13940,300,0.000138494,0.77797553,0.000955636,0.362162162,49824.32572,32599.88775,4.513216105,0.141036122,,1,FALSE,3,55,138.494,138.494,0.303032932,1.803032932,1.80303E-08,0.2695047,0.50847083,
19211,10.1039/c3cp50918d,x=0.02,Ti1Ni1.02Sn1,,,11968,4595,9921,300,-0.000205515,4.294959638,0.000916717,0.077310268,22328.97226,32600.31356,4.513221777,0.017345404,,1,TRUE,3,18,-205.515,205.515,0.170046894,1.670046894,1.67005E-08,0.111871292,4.183088346,
19209,10.1021/cm803519p,x=16,NaSn16Sb(Te10Pb)2,Toxic,,27032,586,21785,300,3.97E-05,3.007639194,0.00034119,0.033150701,232064.9237,32603.4125,4.513263059,0.051440717,,1,FALSE,5,198,39.7,39.7,0.710176762,2.210176762,2.21018E-08,1.538713505,1.468925689,
19202,10.1007/s10853-012-6959-0,Ms_06,Mg2Si,Mg2Si,Mg2Si,8796,2954,7251,300,-0.000429094,11.91497632,,0.001182922,1658.708952,32636.58781,4.513704747,0.006105897,,1,TRUE,2,8,-429.094,429.094,0.024746129,1.524746129,1.52475E-08,0.00758733,11.90738899,
19196,10.1039/c4cp02399d,"x=0.75, d=5%",Ge0.75Bi0.1Te1.15Pb0.25,Toxic,,15848,4608,13434,300,9.37E-05,0.826299326,,0.307744108,89366.98297,32648.43319,4.513862344,0.238495857,,1,FALSE,4,11,93.7,93.7,0.44585628,1.94585628,1.94586E-08,0.521685915,0.304613411,
19193,10.1021/acsami.5b01085,Commercial Cu2Se,Cu2Se,Toxic,,11296,5694,9289,300,3.62E-05,2.948402494,0.000344897,0.03699422,255248.6188,32653.1595,4.51392521,0.061889383,,1,TRUE,2,0,36.2,36.2,0.731931048,2.231931048,2.23193E-08,1.709091952,1.239310542,
19189,10.1021/acs.chemmater.5b02329,"BTST-12, STS",AgSn12BiTe14,Toxic,,12348,642,10244,300,4.73E-05,1.475644699,,0.1030837,194667.879,32671.509,4.514169194,0.433748866,,1,FALSE,4,147,47.3,47.3,0.66513941,2.16513941,2.16514E-08,1.26444929,0.211195409,
19187,10.1007/s11664-012-2286-0,before annealing,CoSb3,Skutterudite,Skutterudite,4111,2438,2872,300,0.000236629,3.980998115,0.000869857,0.065189739,15546.66297,32677.90119,4.514254155,0.018629799,,1,TRUE,2,24,236.629,236.629,0.130041042,1.630041042,1.63004E-08,0.076025096,3.904973019,
19181,10.1002/adma.201004200,Na0.007Pb0.993Se1,Na0.007Pb0.993Se1,Toxic,,324,6006,80,300,3.51E-05,3.841210964,,0.035880371,263815.6155,32700.77919,4.514558101,0.036370717,,1,FALSE,3,0,35.1,35.1,0.738904787,2.238904787,2.2389E-08,1.771974133,2.069236831,
19176,10.1021/acs.chemmater.5b02329,"BTST-10, HP",AgSn10BiTe12,Toxic,,12345,642,10244,300,5.11E-05,1.52722063,,0.104992658,179815.5822,32705.39309,4.514619373,0.218340428,,1,FALSE,4,127,51.1,51.1,0.643703385,2.143703385,2.1437E-08,1.156413817,0.370806813,
19170,10.1063/1.4794816,(a)6,Zn4Sb3,Zintl,Antimonide,16872,2093,14382,300,0.000111333,0.899677419,,0.222295084,70551.8,32715.98644,4.514760019,0.144079067,,1,TRUE,2,55,111.333,111.333,0.382982018,1.882982018,1.88298E-08,0.398543312,0.501134107,
19169,10.1063/1.2362922,CaMnO3,CaMnO3,Perovskite,Perovskite,18146,1932,15357,300,-0.000618718,3.527861139,,0.005616302,184.1397849,32716.52763,4.514767204,0.020664435,,1,TRUE,3,0,-618.718,618.718,0.004825814,1.504825814,1.50483E-08,0.000831295,3.527029844,
19165,10.1088/0022-3727/41/18/185103,x=0,Mg2Si0.58Sn0.42,Mg2Si,Mg2Si,8853,3270,7305,300,-0.000374449,2.301291976,,0.050688705,3135.914031,32723.50475,4.514859811,0.031873622,,1,TRUE,3,8,-374.449,374.449,0.039636351,1.539636351,1.53964E-08,0.014484502,2.286807474,
19164,10.1016/j.mssp.2016.07.024,#1,Te0.85Pb1Se0.15,Toxic,,2799,14038,1853,300,0.000126973,1.42423,,0.171046771,57741.93548,32724.42056,4.514871965,0.065522532,,1,FALSE,3,0,126.973,126.973,0.334675181,1.834675181,1.83468E-08,0.317813088,1.106416912,
19161,10.1016/j.intermet.2016.05.012,x=0.0075,Cu1.9925Ni0.0025Se1,Toxic,,14736,8701,12513,300,7.84E-05,1.397178131,,0.150311901,111826.5983,32727.83031,4.514917215,0.101812214,,1,TRUE,3,0,78.4,78.4,0.508717682,2.008717682,2.00872E-08,0.673884196,0.723293935,
19154,10.1007/s11664-013-2802-x,x=0.01,Ti0.99Nb0.01S2,,,8059,10792,6576,300,-0.000212514,3.379664651,0.000961161,0.08395627,20662.8675,32751.34688,4.515229165,0.022241885,,1,TRUE,3,0,-212.514,212.514,0.160090301,1.660090301,1.66009E-08,0.102906678,3.276757973,
19148,10.1007/s11664-013-2872-9,Na0.02Pb0.98Te0.85Se0.15,Na0.02Te0.85Pb0.98Se0.15,Toxic,,17,2505,116,300,7.32E-05,1.89697,,0.118536761,121332.4316,32757.71313,4.515313575,0.063659068,,1,FALSE,4,0,73.2,73.2,0.532041129,2.032041129,2.03204E-08,0.739657474,1.157312526,
19142,10.1039/c5tc01535a,#2,Mg2Si0.795Sn0.2Sb0.005,Mg2Si,Mg2Si,8775,2843,7241,300,-0.00011369,3.033160667,0.001148885,0.135056412,68523.67688,32767.97294,4.515449576,0.027518512,,1,TRUE,4,8,-113.69,113.69,0.375278746,1.875278746,1.87528E-08,0.385502985,2.647657682,
19140,10.2320/matertrans.m2010102,1603K,Sr0.92La0.08Ti1O3,Perovskite,,28061,4015,22554,300,-0.000100867,5.944827586,,0.033991746,81233.57525,32771.10838,4.51549113,0.013322863,,1,TRUE,4,0,-100.867,100.867,0.419143011,1.919143011,1.91914E-08,0.467696544,5.477131042,
19136,10.3390/app8010052,x=0.3(cooled),Ag0.7Sb1.3Te2.3,Toxic,,10706,18753,8759,300,6.46E-05,,,0.096057805,140045.7707,32788.95041,4.515727515,,,1,FALSE,3,27,64.6,64.6,0.572984535,2.072984535,2.07298E-08,0.870938151,-0.870938151,
19134,10.1063/1.4952994,x=0.02,Nb1Co1Sn0.98Sb0.02,,,12149,6490,10079,300,-0.000142447,9.796050306,0.000964934,0.026980728,47739.18001,32794.611,4.515802484,0.007653463,,1,TRUE,4,18,-142.447,142.447,0.292880273,1.792880273,1.79288E-08,0.256771902,9.539278404,
19131,10.1002/ejic.201501063,f=0.0325 Al2O3,Al2O3,Perovskite,,15937,8142,13542,300,6.11E-05,4.322021111,0.000563488,0.038305538,148965.5172,32806.56363,4.515960742,0.021721387,,1,TRUE,2,0,61.1,61.1,0.59053632,2.09053632,2.09054E-08,0.934253472,3.387767639,
19127,10.1021/acs.chemmater.6b01291,x=6%,Cu1Bi0.94Pb0.06Se1O1,Toxic,,21000,7398,17487,300,0.000137417,1.030442933,,0.218924412,50815.38477,32808.96969,4.515992592,0.095963448,,1,FALSE,5,0,137.417,137.417,0.305859537,1.805859537,1.80586E-08,0.275296342,0.755146591,
19117,10.1109/ict.2007.4569461,Co=0.2,Zn3.8Co0.2Sb3,,,5210,9108,3910,300,0.000105951,0.016352831,,0.16057971,76002.69906,32827.46538,4.516237352,-0.176927923,,1,TRUE,3,54,105.951,105.951,0.401169724,1.901169724,1.90117E-08,0.433482091,-0.41712926,
19113,10.1166/jnn.2008.469,x=0.09,Co0.91Ni0.09Sb3,,,4276,3070,3053,300,-0.000111013,3.140186916,,0.080082988,71104.5,32834.19806,4.516326414,0.026666736,,1,TRUE,3,24,-111.013,111.013,0.384039979,1.884039979,1.88404E-08,0.401891162,2.738295754,
19108,10.2320/jinstmet.69.497,"m=0,n=0.2",La0.2Fe1Co3Sb12,Skutterudite,,4645,4295,3410,300,6.19E-05,,,0.075853555,147109.8632,32855.435,4.516607222,,,1,TRUE,4,95,61.9,61.9,0.586477667,2.086477667,2.08648E-08,0.920824333,-0.920824333,
19099,10.1557/jmr.2014.90,x=0.16,Cu1.96Se1,Toxic,,13747,2908,11472,300,7.16E-05,1.643139356,0.000638753,0.159134963,124960.5006,32888.57463,4.517045052,0.084576895,,1,TRUE,2,0,71.6,71.6,0.539430471,2.039430471,2.03943E-08,0.764544758,0.878594598,
19098,10.1016/j.actamat.2011.04.023,M-ingot(x=0.01),Zn3.96Cd0.04Sb3,,,16447,43,13940,300,0.000129515,0.91139604,0.000945772,0.312162162,56207.72947,32888.60806,4.517045493,0.120190525,,1,FALSE,3,55,129.515,129.515,0.327420952,1.827420952,1.82742E-08,0.308145548,0.603250492,
19092,10.1134/s1063782610120031,BiTeI,BiTeI,Toxic,,12229,5230,10163,300,-5.24E-05,1.559454191,,0.091796009,176164.2157,32892.64838,4.517098842,0.185506496,,1,FALSE,3,0,-52.4,52.4,0.63652974,2.13652974,2.13653E-08,1.129140258,0.430313933,
19089,10.1088/0022-3727/45/11/115302,0% GeTe,Ag0.366Sb0.558Te1,Toxic,,16814,3292,14321,300,0.000354502,0.547598083,0.000491241,0.274254656,3974.035689,32898.079,4.517170539,0.138378702,,1,FALSE,3,12,354.502,354.502,0.047073187,1.547073187,1.54707E-08,0.018444372,0.529153711,
19086,10.1109/ict.2006.331289,polycrystalline CuRh0.9Mg0.1O2,Mg0.1Cu1Rh0.9O2,,,23513,9005,19172,300,0.000164166,9.825122624,,0.044877713,36805.54995,32906.56244,4.517282516,0.007605626,,0,TRUE,4,0,164.166,164.166,0.242871171,1.742871171,1.74287E-08,0.192441996,9.632680628,
19067,10.1016/j.actamat.2016.07.060,C,Ga26Cu25Te49,Toxic,,15203,5872,12892,300,0.000112941,3.421214924,,0.099333074,69583.33333,32951.41244,4.517874035,0.024193135,,1,FALSE,3,622,112.941,112.941,0.377709722,1.877709722,1.87771E-08,0.391971904,3.02924302,
19063,10.1002/chem.201102331,M=Sn,Sn0.067Sb0.667Te0.266,Toxic,,13751,557,11481,300,4.63E-05,8.312420335,,0.015371992,200618.1675,32959.68019,4.517982989,0.01054897,,1,FALSE,3,5,46.3,46.3,0.670898157,2.170898157,2.1709E-08,1.30656483,7.005855505,
19056,10.1021/cm803437x,x=0.05,La0.05Te1Pb0.95,Toxic,,27008,585,21708,300,-1.79E-05,5.286353118,0.000184244,0.014193587,522357.9197,32987.16325,4.51834497,0.048724708,,1,FALSE,3,9,-17.9,17.9,0.857006012,2.357006012,2.35701E-08,3.693602272,1.592750846,
19045,10.1021/cm902009t,Ge0.6Sn0.1Pb0.3Te,Sn0.1Ge0.6Te1Pb0.3,Toxic,,15314,591,12991,300,7.42E-05,1.552242217,,0.141340032,120372.4495,33016.5495,4.518731684,0.090823735,,1,FALSE,4,10,74.2,74.2,0.52747428,2.02747428,2.02747E-08,0.732156136,0.820086081,
19041,10.1016/j.actamat.2016.04.050,Cu2Se,Cu2Se,Toxic,,14481,5869,12281,300,0.000116593,0.542302821,,0.486499403,66530.38,33033.20838,4.518950757,0.41974426,,1,TRUE,2,0,116.593,116.593,0.366003615,1.866003615,1.866E-08,0.372437789,0.169865032,
19040,10.1007/s11664-011-1612-2,x=0.0045,Mn1Al0.0081Si1.7919,,,16594,11180,14102,300,0.00013506,2.595043271,,0.10943207,52682.23359,33034.18075,4.518963541,0.031787007,,1,TRUE,3,14,135.06,135.06,0.312137855,1.812137855,1.81214E-08,0.286402409,2.308640862,
19039,10.7567/jjap.52.081801,x=0.25,Ga1Cu0.75Ag0.25Te2,Toxic,,13921,1378,11663,300,0.000385764,2.431733741,0.000389105,0.045833333,2776.833684,33043.05706,4.51908022,0.030427727,,1,FALSE,4,25,385.764,385.764,0.035952677,1.535952677,1.53595E-08,0.012795255,2.418938486,
19029,10.1016/j.matchemphys.2014.06.054,Cu2Zn0.075Sn0.925Se3,Zn0.075Cu2Sn0.925Se3,Toxic,,13993,3731,11778,300,3.26E-05,3.40794014,,0.031525851,287245.9113,33064.58697,4.519363102,0.052879306,,1,TRUE,4,0,32.6,32.6,0.7550023,2.2550023,2.255E-08,1.943220572,1.464719568,
19027,10.1007/s40243-014-0026-5,Cu1.97Ag0.03Se1.009,Cu1.97Ag0.03Se1.009,Toxic,,13996,3733,11779,300,9.5E-05,1.296840718,,0.264217047,88857.4885,33067.09825,4.519396086,0.094406059,,1,TRUE,3,0,95,95,0.440887509,1.940887509,1.94089E-08,0.517387169,0.779453549,
19015,10.1021/acs.chemmater.5b04616,x=0.30,Sr0.05La0.05Ti1O3,Perovskite,,28263,7389,22715,300,5.69E-05,6.866338028,,0.033479106,162462.3854,33092.91394,4.51973501,0.01269367,,1,TRUE,4,0,56.9,56.9,0.6123096,2.1123096,2.11231E-08,1.029512569,5.836825459,
19009,10.1016/j.actamat.2016.11.049,CuSn5InTe7,InCuSn5Te7,Toxic,,3025,18611,1992,300,6.49E-05,3.359593739,0.000900054,0.064393939,140707.9282,33100.61213,4.519836025,0.029901415,,1,FALSE,4,75,64.9,64.9,0.571504593,2.071504593,2.0715E-08,0.874431359,2.48516238,
19007,10.1016/j.matlet.2003.11.032,L7,CoSb3,Skutterudite,Skutterudite,4537,3741,3305,300,-0.00047251,8.116751205,,0.01353897,1016.725456,33110.64613,4.519967656,0.009092756,,1,TRUE,2,24,-472.51,472.51,0.01702007,1.51702007,1.51702E-08,0.004627179,8.112124026,
19001,10.1016/j.actamat.2011.12.022,Yb0.95Fe3NiSb12,Yb0.95Fe3Ni1Sb12,Skutterudite,,3159,47,2090,300,0.000158736,2.797605551,0.000946667,0.157624524,39556.43616,33128.52863,4.520202147,0.028433795,,1,TRUE,4,0,158.736,158.736,0.254510346,1.754510346,1.75451E-08,0.208206529,2.589399022,
19000,10.1039/c5tc03214h,0.05,Hf0.35Zr0.35Ti0.3Ni1.05Sn1,Half-heusler,,11668,2855,9620,300,-0.000181738,2.770833333,,0.116962512,30046.94836,33130.44538,4.520227274,0.028149359,,1,TRUE,5,18,-181.738,181.738,0.208731426,1.708731426,1.70873E-08,0.154026495,2.616806838,
18992,10.1109/ict.2006.331349,Zn4.4Sb3,Zn4.4Sb3,,,17453,9041,14866,300,0.000104275,2.031517174,,0.131391695,78454.33255,33136.92519,4.520312207,0.046541011,,1,TRUE,2,59,104.275,104.275,0.40700801,1.90700801,1.90701E-08,0.448839122,1.582678052,
18988,10.1002/adma.201203764,BT90BS10,Bi20Te27.06Se2.94,Toxic,Bi2Te3,1427,161,835,300,-0.000178322,0.652,0.000999443,0.467555556,31300,33140.25519,4.520355848,0.148762213,,1,FALSE,3,0,-178.322,178.322,0.214969608,1.714969608,1.71497E-08,0.161035646,0.490964354,
18981,10.1016/j.jcrysgro.2016.01.012,PTS-1_4.6cm,Tl0.04Te0.85Pb0.96Se0.15,Toxic,,2812,10573,1861,300,0.000127801,1.491636136,,0.190273645,57894.73684,33154.889,4.520547578,0.062608678,,1,FALSE,4,0,127.801,127.801,0.332294798,1.832294798,1.83229E-08,0.318240675,1.173395461,
18975,10.1063/1.3040321,x=2,Yb(ZnSb)2,Zintl,,5992,310,4710,300,4.36E-05,3.797427653,0.00041978,0.033557577,215055.3025,33171.07606,4.52075956,0.031638155,,1,TRUE,3,0,43.6,43.6,0.686697043,2.186697043,2.1867E-08,1.410782382,2.386645271,
18968,10.3938/jkps.60.1485,In0.25Co2.5Fe1.5Sb12,In0.25Fe1.5Co2.5Sb12,Skutterudite,,4409,3566,3184,300,6.97E-05,2.525641026,0.000624219,0.081818182,130136.4966,33180.63734,4.520884724,0.043184511,,1,TRUE,4,95,69.7,69.7,0.548338726,2.048338726,2.04834E-08,0.799690877,1.725950149,
18944,10.1063/1.4729789,x=0.0,Sb2Pt,Expensive,Antimonide,12839,363,10658,300,6.8E-05,19.83471074,0.000613003,0.010127884,133932.7982,33217.27344,4.521363982,0.003896244,,0,TRUE,2,20,68,68,0.556433898,2.056433898,2.05643E-08,0.826271839,19.0084389,
18923,10.1039/c7ta03359a,x=0.154,Mn0.01399999In0.01399999Sn0.846Te1,Toxic,,3018,18608,1984,300,0.000123004,0.359546566,,0.23310642,61693.1519,33250.92769,4.521803766,3.099513357,0.491293512,1,FALSE,4,9,123.004,123.004,0.346324421,1.846324421,1.84632E-08,0.341716719,0.017829847,
18915,10.1016/j.jallcom.2014.09.198,x=0.1,Mn0.1Ge0.72Te1Pb0.18,Toxic,,14050,1793,11843,300,7E-05,1.889787536,0.000601979,0.09987857,129865.2985,33261.61219,4.521943296,0.068722723,,1,FALSE,4,10,70,70,0.546922441,2.046922441,2.04692E-08,0.797472582,1.092314954,
18914,10.1016/j.jallcom.2005.08.033,x=0.2,Ag0.2Sn0.4Sb0.2Te1.2Pb0.4,Toxic,,15334,1535,13009,300,0.00011909,0.792158986,0.000943645,0.387445887,64880.95238,33265.39625,4.521992701,0.169883603,,1,FALSE,5,13,119.09,119.09,0.358209263,1.858209263,1.85821E-08,0.36168716,0.430471826,
18906,10.1016/j.actamat.2011.04.023,M-ingot(x=0.0),Zn4Sb3,Zintl,Antimonide,16446,43,13940,300,0.000106024,1.211598449,0.000857576,0.207207207,76975.32351,33279.94975,4.522182662,0.095481035,,1,TRUE,2,55,106.024,106.024,0.400917343,1.900917343,1.90092E-08,0.438971182,0.772627267,
18902,10.3365/met.mat.2008.10.625,SnFe3Co5Sb24,Fe3Co5SnSb24,Skutterudite,,4631,4086,3399,300,8.58E-05,0.81745648,,0.144009285,101983.1031,33293.872,4.522364306,0.354128241,,1,TRUE,4,193,85.8,85.8,0.477278466,1.977278466,1.97728E-08,0.604946981,0.212509499,
18892,10.1063/1.2737422,Ba0.15Sr0.14Co4Sb12.03,Ba0.15Sr0.14Co4Sb12.03,Skutterudite,Skutterudite,4952,6721,3718,300,-7.9E-05,3.461538462,,0.064966555,112916.9106,33323.28513,4.522747809,0.026752168,,1,TRUE,4,96,-79,79,0.506093177,2.006093177,2.00609E-08,0.679565532,2.78197293,
18880,10.1063/1.3086641,noNI-1.6Te,Sb5.4Te1.6Mo3,Toxic,Antimonide,12986,1984,10810,300,5.5E-05,4.580984326,0.177304185,0.042325014,169510.4895,33341.77809,4.522988757,0.021405426,,1,FALSE,3,54,55,55,0.622421395,2.122421395,2.12242E-08,1.079318069,3.501666257,
18874,10.1039/c5dt00551e,x=0.1,Ti1Ag0.1S2,,,6750,791,5368,300,-6.41E-05,3.509774389,0.000582312,0.050646552,143623.674,33352.75338,4.523131692,0.028626111,,1,TRUE,3,0,-64.1,64.1,0.575459627,2.075459627,2.07546E-08,0.89425541,2.615518979,
18864,10.1021/ja400069s,Pb0.95Sr0.04Na0.01Se1,Na0.01Sr0.04Pb0.95Se1,Toxic,,179,3503,4876,300,3.88E-05,2.962985437,0.000322068,0.00985607,243838.5269,33392.59197,4.523650131,0.058051454,,1,FALSE,4,0,38.8,38.8,0.715708185,2.215708185,2.21571E-08,1.620825059,1.342160378,
18855,10.1016/j.jallcom.2009.02.070,CoSb3,CoSb3,Skutterudite,Skutterudite,3618,1621,2447,300,0.000107393,6.794611768,,0.034318018,75866.84396,33401.92206,4.523771458,0.01168669,,1,TRUE,2,24,107.393,107.393,0.396213638,1.896213638,1.89621E-08,0.431579232,6.363032536,
18854,10.1016/j.jpcs.2014.01.002,Eu,Sr2.85Eu0.15Ti2O7,Perovskite,,28486,3175,22903,300,-0.000251441,4.876529892,0.00036366,0.021892549,13370.12501,33402.71944,4.523781826,0.015457662,,1,TRUE,4,0,-251.441,251.441,0.114452564,1.614452564,1.61445E-08,0.064756298,4.811773594,
18846,10.1063/1.4711100,K8Zn4Ge42,K4Zn2Ge21,,,836,2057,458,300,-0.000135945,3.04194734,0.00056076,0.044452396,52712.16966,33418.53469,4.523987403,0.026950905,,1,TRUE,3,108,-135.945,135.945,0.30976552,1.80976552,1.80977E-08,0.286190001,2.755757339,
18843,10.1002/adma.201605887,x=0,Mn0.14Sn0.86Te1,Toxic,,2944,18603,1962,300,5.82E-05,,,0.058263305,159903.3816,33425.32909,4.524075692,,,1,FALSE,3,10,58.2,58.2,0.605485818,2.105485818,2.10549E-08,1.010022907,-1.010022907,
18841,10.1007/s11664-010-1452-5,x=0.12,Sr0.88La0.12Ti1O3,Perovskite,,28394,11108,22819,300,-9.09E-05,4.147390525,0.000792701,0.060155708,95120.12188,33442.24681,4.524295448,0.020761704,,1,TRUE,4,0,-90.9,90.9,0.456749266,1.956749266,1.95675E-08,0.558378686,3.589011839,
18838,10.1063/1.3501370,Yb0.75Eu0.25Cd2Sb2,Yb0.75Eu0.25Cd2Sb2,Toxic,Antimonide,13031,2232,10867,300,0.000148881,1.811441662,,0.164893875,45003.49031,33446.79269,4.524354478,0.047217256,,1,FALSE,4,0,148.881,148.881,0.277077814,1.777077814,1.77708E-08,0.239924112,1.57151755,
18836,10.3724/sp.j.1077.2010.00603,M-Zn4Sb3,Zn4Sb3,Zintl,Antimonide,17231,5548,14726,300,0.000120234,1.078258433,0.000947945,0.251034643,64291.39741,33449.26513,4.524386581,0.102580361,,1,TRUE,2,55,120.234,120.234,0.354693941,1.854693941,1.85469E-08,0.357722596,0.720535837,
18832,10.1016/j.actamat.2016.07.060,D,Ga25(Cu9Te16)3,Toxic,,15204,5872,12892,300,0.000114118,4.743100524,,0.043217966,69583.33333,33459.485,4.524519252,0.017107384,,1,FALSE,3,633,114.118,114.118,0.373896648,1.873896648,1.8739E-08,0.391175925,4.351924599,
18830,10.1016/j.jallcom.2015.09.023,xEDX=0.60,Ba8Cu5Si6Sn0.6Ge34.4,,,2215,9756,1371,300,-7.78E-05,1.14639,0.000367776,0.134099617,115376.7793,33470.03856,4.524656213,0.168504689,,1,TRUE,5,230,-77.8,77.8,0.511355797,2.011355797,2.01136E-08,0.696191262,0.450198738,
18828,10.1021/acs.chemmater.5b02329,"BTST-16, CPA",AgSn16BiTe18,Toxic,,12349,642,10244,300,4.28E-05,1.856733524,,0.072540382,220659.7845,33471.67069,4.52467739,0.210852471,,1,FALSE,4,187,42.8,42.8,0.691449253,2.191449253,2.19145E-08,1.45069416,0.406039364,
18826,10.1016/j.intermet.2016.05.012,A=Sm,Sm0.01Cu1.99Se1,Toxic,,14732,8701,12508,300,7.56E-05,1.199348534,0.000680645,0.170546985,119444.4444,33480.63681,4.52479371,0.160139464,,1,TRUE,3,0,75.6,75.6,0.521146473,2.021146473,2.02115E-08,0.724244153,0.475104381,
18817,10.1039/c3ta14547f,x=0.03,In0.03Ag1Sb0.97Te2,Toxic,,16808,2779,14313,300,0.000190243,0.789977838,0.001005324,0.382402037,27471.23672,33500.88856,4.525056326,0.113915097,,1,FALSE,4,26,190.243,190.243,0.193975026,1.693975026,1.69398E-08,0.139606767,0.650371071,
18814,10.1007/s11664-013-2872-9,Na0.01Pb0.99Te0.85Se0.15,Na0.01Te0.85Pb0.99Se0.15,Toxic,,349,2505,116,300,8.71E-05,1.82424,,0.22026184,100649.3899,33507.26944,4.525139038,0.060862954,,1,FALSE,4,0,87.1,87.1,0.471959516,1.971959516,1.97196E-08,0.595429566,1.228810434,
18813,10.3724/sp.j.1077.2010.00583,BST,Ag2Te,Toxic,,5683,5545,4403,300,6.91E-05,0.992960663,,0.189124311,132608.4923,33508.80488,4.525158939,0.460441824,,1,FALSE,2,26,69.1,69.1,0.551182309,2.051182309,2.05118E-08,0.81601258,0.176948083,
18802,10.1515/msp-2017-0069,Ni0.15Co3.35Sb12,Co3.35Ni0.15Sb12,Skutterudite,,10937,18775,9022,300,-0.000150119,4.116613248,0.000862589,0.06513261,44439.91022,33529.51519,4.525427274,0.019218682,,1,TRUE,3,91,-150.119,150.119,0.274136448,1.774136448,1.77414E-08,0.236527393,3.880085855,
18801,10.1007/s11664-015-4029-5,x=0.05,Fe1Cu1Se0.1S1.9,Toxic,,8063,10898,6581,300,-0.000452008,3.705739693,0.000205779,0.015328599,1306.419111,33534.7335,4.525494859,0.020191692,,1,TRUE,4,0,-452.008,452.008,0.020310431,1.520310431,1.52031E-08,0.005958488,3.699781205,
18795,10.1016/j.nanoen.2015.09.015,CIT,InCuTe2,Toxic,,15013,4129,12722,300,0.00041031,4.481461065,,0.011327728,2120.117003,33544.21906,4.525617686,0.016710461,,1,FALSE,3,25,410.31,410.31,0.029095983,1.529095983,1.5291E-08,0.009725587,4.471735478,
18792,10.1007/s11664-009-0668-8,x=0.2,In0.3Ag0.5Sn4Te10Pb5,Toxic,,16425,11047,13928,300,5.71E-05,1.93701478,,0.064891041,163929.4506,33549.45094,4.525685417,0.085925757,,1,FALSE,5,101,57.1,57.1,0.611254804,2.111254804,2.11125E-08,1.03829052,0.89872426,
18772,10.1039/c5ee03366g,Sn0.98Ag0.02Se,Ag0.02Sn0.98Se1,Toxic,,9279,7981,7628,300,0.000237053,2.190163934,0.000895639,0.1435247,15902.49257,33590.90275,4.526221676,0.035379463,,1,TRUE,3,0,237.053,237.053,0.129566587,1.629566587,1.62957E-08,0.077742512,2.112421422,
18769,10.1016/j.jallcom.2015.03.074,x=0.6,Nd0.6Fe2Co2Sn0.6Sb11.4,Zintl,,3748,1812,2561,300,0.000141821,1.313912435,0.000988583,0.22891521,49291.37014,33600.50419,4.526345794,0.070936647,,1,TRUE,5,0,141.821,141.821,0.294465089,1.794465089,1.79447E-08,0.265354929,1.048557506,
18758,10.1063/1.4821798,x=0.08,Ti1Cu0.08Se2,Toxic,,14962,10318,12662,300,-4.71E-05,1.911820507,,0.064376249,200982.6179,33630.34019,4.52673126,0.133554668,,1,TRUE,3,0,-47.1,47.1,0.666287192,2.166287192,2.16629E-08,1.306158213,0.605662294,
18756,10.1021/acs.chemmater.5b02329,"BTST-20, CPA",AgSn20BiTe22,Toxic,,12352,642,10244,300,4.36E-05,1.828080229,,0.078267254,217621.8147,33634.28509,4.526782201,0.214519282,,1,FALSE,4,227,43.6,43.6,0.686697043,2.186697043,2.1867E-08,1.427618936,0.400461293,
18745,10.1063/1.3533743,"y=0.36,x=1.44",Gd0.36Fe1.44Co2.56Sb12,Skutterudite,,5379,10242,4074,300,0.000100731,1.609233747,0.868421053,0.151628357,83587.87539,33658.66269,4.527096857,0.066327021,,1,TRUE,4,0,100.731,100.731,0.419634708,1.919634708,1.91963E-08,0.48137456,1.127859187,
18744,10.1016/j.jallcom.2015.12.098,2nd cycle,Zr0.8Ti0.2Ni1.1Sn1,Half-heusler,,12546,9785,10390,300,-0.00016986,3.90111759,0.001003936,0.083171551,35166.09402,33659.30025,4.527105083,0.020133951,,1,TRUE,4,19,-169.86,169.86,0.231237411,1.731237411,1.73124E-08,0.182642573,3.718475017,
18730,10.1039/c5ee02423d,Sn0.81Mn0.19Te1,Mn0.19Sn0.81Te1,Toxic,,269,7979,4884,300,5.41E-05,2.434782609,0.0005,0.059751037,174369.7479,33702.42575,4.527661161,0.058263126,,1,FALSE,3,10,54.1,54.1,0.627269309,2.127269309,2.12727E-08,1.112794239,1.32198837,
18725,10.3938/jkps.65.491,Yb0.1Co4Sb12,Yb0.1Co4Sb12,Skutterudite,Skutterudite,4429,3587,3212,300,-0.000193098,3.902961481,0.001014191,0.082781457,26736.83368,33723.5435,4.527933202,0.019916494,,1,TRUE,3,0,-193.098,193.098,0.18925917,1.68925917,1.68926E-08,0.135496324,3.767465157,
18722,10.1039/c5tc03214h,0.03,Hf0.35Zr0.35Ti0.3Ni1.03Sn1,Half-heusler,,11667,2855,9620,300,-0.000199167,2.833333333,,0.114709005,24902.72374,33741.25938,4.528161288,0.027714239,,1,TRUE,5,18,-199.167,199.167,0.179611895,1.679611895,1.67961E-08,0.125480733,2.7078526,
18711,10.1016/j.jssc.2016.02.012,Sn0.94Ag0.06Te0.94I0.06,Ag0.06Sn0.94Te0.94I0.06,Toxic,,2443,12896,1569,300,3.17E-05,2.468323386,0.000300449,0.022770816,301727.8905,33764.22544,4.528456791,0.216887679,,1,FALSE,4,0,31.7,31.7,0.76088286,2.26088286,2.26088E-08,2.046514248,0.421809138,
18701,10.1016/j.cap.2011.05.035,x=1,AgSbTe19Pb18Se,Toxic,,15897,748,13491,300,-0.000164038,1.280274887,,0.243589744,37854.02632,33791.82675,4.52881167,0.069164798,,1,FALSE,5,0,-164.038,164.038,0.243139314,1.743139314,1.74314E-08,0.197954524,1.082320363,
18688,10.1142/s1793604714500088,2#,GaSi40Ge9,Toxic,,27606,973,22176,300,0.000182343,5.970425139,1.039792388,0.052147239,30441.17647,33807.69019,4.5290155,0.012941408,,1,TRUE,3,199,182.343,182.343,0.207645618,1.707645618,1.70765E-08,0.155948225,5.814476914,
18682,10.5185/amlett.2016.6085,MnSi1.73,Mn1Si1.73,,,15488,6044,13148,300,0.000127259,2.56026,,0.124907749,59467.41048,33823.35875,4.529216732,0.033645548,,1,TRUE,2,13,127.259,127.259,0.33385105,1.83385105,1.83385E-08,0.327163119,2.233096881,
18679,10.1021/cm504112m,Sn1.01Mg0.02Te1,Mg0.02Sn1.01Te1,Toxic,,305,627,175,300,1.13E-05,8.356673961,9.96E-05,0.004242249,847756.0804,33842.5581,4.529463183,0.034646841,,1,FALSE,3,10,11.3,11.3,0.907180543,2.407180543,2.40718E-08,6.122105827,2.234568134,
18655,10.1007/s11664-012-2249-5,610h,Hf0.35Zr0.35Ti0.3Ni1Sn1,Half-heusler,,11480,2425,9486,300,-0.000218656,3.902777778,,0.070408367,19906.20566,33909.15013,4.530316905,0.019839528,,1,TRUE,5,18,-218.656,218.656,0.151834295,1.651834295,1.65183E-08,0.09864526,3.804132518,
18648,10.1007/s11664-010-1288-z,M-ingot,Zn4Sb3,Zintl,Antimonide,16878,2292,14400,300,0.000121479,1.078600017,,0.276505801,64202.91843,33938.83719,4.530696958,0.10383082,,1,TRUE,2,55,121.479,121.479,0.350907452,1.850907452,1.85091E-08,0.356500981,0.722099036,
18639,10.1016/j.matlet.2015.03.098,x=0.3,K0.3Ba0.7Cu2Se2,Toxic,,10789,3783,8855,300,4.74E-05,2.383407689,0.00044135,0.058108108,202001.817,33972.39797,4.531126203,0.073714007,,1,TRUE,4,0,47.4,47.4,0.664566261,2.164566261,2.16457E-08,1.311738953,1.071668736,
18636,10.1016/j.jallcom.2017.02.283,I+M 20h,SnTe,Toxic,,3003,18607,1978,300,3.8E-05,3.067600096,0.000381037,0.029754703,252904.0967,33980.96056,4.531235651,0.057354386,,1,FALSE,2,10,38,38,0.720661163,2.220661163,2.22066E-08,1.684842916,1.38275718,
18631,10.3390/en10101524,Cu3SbSe4,Cu3SbSe4,Toxic,,11308,18830,9304,300,0.000404966,3.221712538,,0.036666667,2285.714286,33989.55488,4.531345477,0.023578274,,1,TRUE,3,0,404.966,404.966,0.03046776,1.53046776,1.53047E-08,0.010494636,3.211217902,
18627,10.1007/s11664-012-2416-8,x=0.05,Mn0.09Sn0.06Ge0.8Bi0.1Te1.1,Toxic,,15530,2421,13173,300,9.82E-05,1.24017991,,0.202915452,87435.98547,34006.53406,4.531562371,0.102912427,,1,FALSE,5,11,98.2,98.2,0.428891321,1.928891321,1.92889E-08,0.50596354,0.73421637,
18626,10.1021/jacs.5b07856,"(GeTe)12Sb2Te3, without precipitates, cooling",Ge12Sb2Te15,Toxic,,9485,3515,7789,300,0.000146444,1.585858586,0.001006227,0.217283951,47138.73253,34006.6235,4.531563513,0.05651889,,1,FALSE,3,148,146.444,146.444,0.282960413,1.782960413,1.78296E-08,0.252139482,1.333719104,
18625,10.1039/c1ee01406d,x=0.0,Sb7Mo3,Perovskite,,13884,861,11627,300,1.51E-05,5.775862069,0.000124956,0.005190311,637710.3835,34007.81969,4.531578789,0.066120312,,1,TRUE,2,53,15.1,15.1,0.877944048,2.377944048,2.37794E-08,4.549318833,1.226543236,
18619,10.1039/c4cp04039b,Cu12Sb4S13,Cu12Sb4S13,,,7550,4613,6121,300,9.01E-05,1.248695652,0.000813895,0.422261177,97857.14286,34018.34125,4.531713133,0.1127154,,1,TRUE,3,0,90.1,90.1,0.459910148,1.959910148,1.95991E-08,0.575373622,0.67332203,
18613,10.2320/matertrans.46.1502,TlSbTe2,TlSbTe2,Toxic,,14933,3962,12635,300,8.71E-05,1.414342629,,0.158940397,102268.117,34037.41088,4.531956517,0.093971179,,1,FALSE,3,20,87.1,87.1,0.471959516,1.971959516,1.97196E-08,0.605005759,0.80933687,
18606,10.1109/ict.2007.4569461,Co=0.4,Zn3.6Co0.4Sb3,,,5212,9108,3910,300,8.55E-05,0.017822807,,0.119116296,104666.8546,34049.45625,4.532110181,-0.125043587,,1,TRUE,3,54,85.5,85.5,0.478514404,1.978514404,1.97851E-08,0.621254638,-0.603431831,
18603,10.1063/1.4759370,L,Ba0.13Yb0.47Fe1.9Co1.9Sb12,Skutterudite,,4013,2075,2763,300,8.42E-05,1.99478547,,0.114493081,106676.2332,34056.34706,4.532198063,0.055949867,,1,TRUE,5,0,84.2,84.2,0.483907228,1.983907228,1.98391E-08,0.63490725,1.35987822,
18597,10.1016/j.msea.2012.11.073,sample3_180nm,Si4Ge,SiGe,,21171,3883,17641,300,-0.000139498,3.129492931,,0.094946401,51412.63941,34059.02325,4.532232189,0.026543132,,1,TRUE,2,20,-139.498,139.498,0.300421447,1.800421447,1.80042E-08,0.277693256,2.851799675,
18593,10.1134/s1063782611070128,BiTeI,BiTeI,Toxic,,12234,5231,10172,300,-5.55E-05,1.73776908,,0.089520619,171715.8616,34062.66869,4.53227867,0.123600052,,1,FALSE,3,0,-55.5,55.5,0.619744318,2.119744318,2.11974E-08,1.091981166,0.645787914,
18585,10.1007/s11664-011-1612-2,x=0.009,Mn1Al0.0162Si1.7838,,,16596,11180,14102,300,0.000151385,2.582383218,,0.117481917,44468.17626,34071.5535,4.532391936,0.032262133,,1,TRUE,3,14,151.385,151.385,0.271160847,1.771160847,1.77116E-08,0.236280878,2.34610234,
18584,10.3365/met.mat.2008.10.625,Sn0.5Fe3Co5Sb24,Fe3Co5Sn0.5Sb24,,,4630,4086,3399,300,8.39E-05,1.635638298,,0.094377319,107304.8314,34072.94719,4.5324097,0.076484874,,1,TRUE,4,191,83.9,83.9,0.485160332,1.985160332,1.98516E-08,0.639051884,0.996586414,
18581,10.1007/s11664-015-4303-6,x=0.7,Ca0.3Eu0.7Zn2Sb2,,,6470,10954,5134,300,0.000110119,3.075959376,0.00092488,0.087882078,74689.56553,34087.51275,4.532595313,0.028571301,,1,TRUE,4,0,110.119,110.119,0.38701117,1.88701117,1.88701E-08,0.422820133,2.653139243,
18566,10.1016/j.jallcom.2015.09.023,xEDX=0.57,Ba8Cu5Si6Sn0.57Ge34.43,,,2214,9756,1371,300,-9.79E-05,1.41089308,0.000387421,0.116858238,88130.89984,34147.96431,4.533364819,0.084292758,,1,TRUE,5,230,-97.9,97.9,0.430001958,1.930001958,1.93E-08,0.510278428,0.900614652,
18558,10.1016/j.scriptamat.2014.10.001,sample2,Si4Ge,SiGe,,21191,5203,17664,300,-0.000140232,3.661306909,,0.084587101,51119.15105,34171.49863,4.533664026,0.02244092,,1,TRUE,2,20,-140.232,140.232,0.298526506,1.798526506,1.79853E-08,0.275817444,3.385489465,
18518,10.1039/c4ra06735e,LaCoO3(C),LaCoO3,Perovskite,,26039,5093,20962,300,0.00058297,1.292831833,1.49E-05,0.009117647,291.8353576,34243.99306,4.5345844,0.059067227,,1,TRUE,3,0,582.97,582.97,0.006567622,1.506567622,1.50657E-08,0.001319009,1.291512824,
18514,10.1063/1.3673863,y=0.23,Ba8Zn0.23Ga15.34Sn30.43,,,2259,10281,1420,300,-0.000190765,,0.000800666,0.296525891,27913.08248,34249.64425,4.534656065,,,1,TRUE,4,186,-190.765,190.765,0.193104099,1.693104099,1.6931E-08,0.141779263,-0.141779263,
18509,10.1103/physrevb.79.235108,x=0.3,Sb6.7Te0.3Mo3,Toxic,,15080,4734,12793,300,2.17E-05,5.694915254,,0.007729854,447577.7296,34257.76172,4.534758984,0.03080063,,1,FALSE,3,53,21.7,21.7,0.829386535,2.329386535,2.32939E-08,3.127744611,2.567170643,
18498,10.1039/c7ta03359a,x=0.088,Mn0.00799999In0.00799999Sn0.912Te1,Toxic,,3015,18608,1984,300,0.000109493,0.436837816,0.00090706,0.149708031,75700.96368,34266.63225,4.534871424,6.128874217,0.787380708,1,FALSE,4,9,109.493,109.493,0.389105341,1.889105341,1.88911E-08,0.429021284,0.007816532,
18486,10.1016/j.intermet.2011.07.020,x=-0.05,Zn3.91Cd0.04Sb3,,,16534,1253,14045,300,0.00015814,0.716666667,0.001030812,0.428884026,41250.44723,34300.27825,4.535297643,0.151072182,,1,FALSE,3,54,158.14,158.14,0.255821367,1.755821367,1.75582E-08,0.21728525,0.499381417,
18485,10.1002/anie.201508492,x=0.02,Na0.02Sn0.4Te1Pb0.58,Toxic,,15303,196,12986,300,4.04E-05,3.10455,0.000396212,0.039040649,239880.6149,34304.27956,4.535348303,0.052394925,,1,FALSE,4,9,40.4,40.4,0.705904117,2.205904117,2.2059E-08,1.587460908,1.517089092,
18463,10.1063/1.2956699,ErNi0.75Pd0.25Sb,Er1Ni0.75Sb1Pd0.25,,,11382,1969,9393,300,0.000221838,3.421813812,9.45E-07,0.093650741,19431.64048,34356.80469,4.536012766,0.022990431,,0,TRUE,4,0,221.838,221.838,0.147725929,1.647725929,1.64773E-08,0.096054054,3.325759758,
18461,10.1016/j.jallcom.2004.08.049,Ag1.2Sb0.8Pb14.9Te22.7,Ag1.2Sb0.8Te22.7Pb14.9,Toxic,,13941,1512,11697,300,0.000404858,,0.000370553,0.135736051,2313.57195,34360.16875,4.536055288,,,1,FALSE,4,211,404.858,404.858,0.03049614,1.53049614,1.5305E-08,0.010622739,-0.010622739,
18449,10.1039/c1ee01406d,x=1.4,Sb5.6Te1.4Mo3,Toxic,,13886,861,11627,300,4.67E-05,4.103448276,0.000473429,0.030114781,207544.2826,34397.09078,4.536521713,0.028311841,,1,FALSE,3,54,46.7,46.7,0.668588699,2.168588699,2.16859E-08,1.350234558,2.753213718,
18417,10.1103/physrevb.80.125205,C,Ba15.12Ga28.66Ge56.21,,,1149,4739,645,300,-0.000126635,1.441382708,,0.363046296,61112.65175,34486.80975,4.537653021,0.069129758,,1,TRUE,3,341,-126.635,126.635,0.335651777,1.835651777,1.83565E-08,0.336544643,1.104838065,
18405,10.1016/j.materresbull.2008.12.006,Cu0.02TiSe0.8S0.2,Ti1Cu0.02Se1.8S0.2,Toxic,,7467,3803,6040,300,-9.59E-05,4.098970865,0.000879601,0.05973913,91603.05344,34512.45956,4.537975911,0.021550211,,1,TRUE,4,0,-95.9,95.9,0.437480066,1.937480066,1.93748E-08,0.53243727,3.566533595,
18399,10.1021/acs.chemmater.5b02329,"BTST-16, HP",AgSn16BiTe18,Toxic,,12350,642,10244,300,4.6E-05,1.808022923,,0.076358297,211545.8751,34522.97391,4.5381082,0.20180386,,1,FALSE,4,187,46,46,0.672635484,2.172635484,2.17264E-08,1.378836224,0.429186699,
18398,10.1016/j.jallcom.2017.02.283,I+M 25h,SnTe,Toxic,,3004,18607,1978,300,4.12E-05,2.869453859,0.000419221,0.034951235,236873.9414,34525.39547,4.538138662,0.061638434,,1,FALSE,2,10,41.2,41.2,0.701052562,2.201052562,2.20105E-08,1.564115987,1.305337872,
18394,10.1088/1674-1056/24/6/067202,S1748,Sr0.95Gd0.05Ti1O3,Perovskite,,27228,672,21884,300,-0.000156735,6.59644328,0.001035575,0.049784095,42252.63547,34542.02525,4.538347797,0.012061294,,1,TRUE,4,0,-156.735,156.735,0.258938734,1.758938734,1.75894E-08,0.222959391,6.373483889,
18391,10.1063/1.4950947,x=0.0_filled,Te3As2,Toxic,,15238,6487,12933,300,0.000114249,1.134396355,,0.266816143,71739.74603,34555.45838,4.538516658,0.104508198,,1,FALSE,2,28,114.249,114.249,0.373474641,1.873474641,1.87347E-08,0.403207785,0.73118857,
18389,10.1063/1.2194187,GA19,Sr15Ga29.5Ge55.6,,,745,1925,386,300,-0.000114424,0.966062058,,0.286322457,71591.48157,34562.27563,4.538602329,0.135259831,,1,TRUE,3,340,-114.424,114.424,0.372911634,1.872911634,1.87291E-08,0.402253556,0.563808502,
18385,10.1007/s11664-012-2251-y,Dy0.31Fe1.43Co2.57Sb12.36,Dy0.31Fe1.43Co2.57Sb12.36,Skutterudite,,4094,2408,2848,300,9.53E-05,1.925243732,0.000692642,0.106655918,92471.44624,34571.52144,4.538718493,0.055480754,,1,TRUE,4,0,95.3,95.3,0.439748756,1.939748756,1.93975E-08,0.538114118,1.387129614,
18376,10.1063/1.4928168,x=3.0,Hf3Co0.1Ni2.9Sb4,Antimonide,Antimonide,13012,2191,10843,300,0.00014127,1.875739645,,0.176291881,51085.48536,34588.46,4.538931226,0.047938249,,1,TRUE,4,61,141.27,141.27,0.295867125,1.795867125,1.79587E-08,0.275228231,1.600511414,
18375,10.1016/j.jallcom.2007.09.101,x=0.05,Ca0.05Mg1.95Si1,,,8391,1597,6876,300,-7.47E-05,5.605596275,,0.050802139,125256.0976,34592.78156,4.538985484,0.015941774,,1,TRUE,3,8,-74.7,74.7,0.525205577,2.025205577,2.02521E-08,0.761008042,4.844588233,
18366,10.1063/1.3138803,LAST-16,AgSb(Te9Pb8)2,Toxic,Alloy,20864,1999,17369,300,-0.000215512,2.065979381,9.63E-05,0.151847729,21075.26882,34600.68713,4.539084723,0.039228019,,1,FALSE,4,187,-215.512,215.512,0.156005804,1.656005804,1.65601E-08,0.104702302,1.961277079,
18360,10.7567/jjap.52.081801,x=0.5,Ga1Cu0.5Ag0.5Te2,Toxic,,13922,1378,11663,300,0.000562349,1.665596028,0.000101167,0.008333333,374.9058302,34629.72931,4.539449097,0.046364172,,1,FALSE,4,25,562.349,562.349,0.007845335,1.507845335,1.50785E-08,0.0016959,1.663900128,
18344,10.1016/j.jallcom.2015.01.075,"573K,10min",Bi2Te2.85Se0.3,Toxic,,14144,1801,11920,300,-0.000159756,0.858852426,0.00104142,0.367326005,40886.21385,34665.81406,4.539901403,0.118747283,,1,FALSE,3,0,-159.756,159.756,0.25228222,1.75228222,1.75228E-08,0.214932557,0.643919869,
18340,10.1007/s12648-015-0793-6,PbTe,TePb,Toxic,,15753,8508,13326,300,-4.73E-05,2.883492774,,0.203605475,206563.1574,34676.98806,4.540041369,0.05164622,,1,FALSE,2,10,-47.3,47.3,0.66513941,2.16513941,2.16514E-08,1.341714098,1.541778676,
18339,10.1016/j.jallcom.2012.01.067,TiSSe,TiSeS,Toxic,,6931,1699,5530,300,-7.32E-05,2.381999248,,0.083384899,128571.4286,34677.87425,4.540052467,0.048695893,,1,TRUE,3,0,-73.2,73.2,0.532041129,2.032041129,2.03204E-08,0.783787293,1.598211955,
