Repository: suchismitasarker/SKlearn-and-Lolopy-comparison

# SKlearn-and-Lolopy-comparison
SKlearn and Lolopy comparison
lolopy==1.1.1
matminer==0.7.8
matminer.egg==info
matplotlib==3.1.3
numpy==1.18.5
pandas==1.0.1
pymatgen==2019.12.22
python_ternary==1.0.7
scikit_learn==1.1.3
scipy==1.5.2
ternary==0.1

File: Data_Starry_2nd_gen_TC_model_Nov_22.csv (part 26 of 47)
,REFERENCE: doi,NAME,FORMULA,Family,PROPERTY: Material Family,IDENTIFIER: sampleid,IDENTIFIER: paperid,IDENTIFIER: figureid,PROPERTY: Temperature (K),PROPERTY: Seebeck coefficient (V/K),PROPERTY: Thermal conductivity (W*m^(-1)*K^(-1)),PROPERTY: Power factor (W*m^(-1)*K^(-2)),PROPERTY: ZT (-),PROPERTY: Electrical conductivity (S*m^(-1)),PROPERTY: sigma_E_0,PROPERTY: log sigma_E_0,PROPERTY: quality_factor,PROPERTY: log quality_factor,inexpensive,non-toxic,n_elements,electron_count,PROPERTY: Seebeck coefficient (muV/K),|S|(muV/K),,L,L*sigma*T,Electronic thermal conductivity,Lattice thermal conductivity,
18335,10.3390/app8010052,x=0,AgSbTe2,Toxic,,10710,18753,8759,300,0.000214234,,,0.283325004,21445.05684,34683.82506,4.540126987,,,1,FALSE,3,27,214.234,214.234,0.15773406,1.65773406,1.65773E-08,0.106650603,-0.106650603,
18326,10.1016/j.jallcom.2017.07.193,x=0,TePb,Toxic,,2698,18488,1752,300,-0.000190792,2.115302628,1.02E-05,0.144916127,28263.86243,34691.91619,4.540228289,0.03909862,,1,FALSE,2,10,-190.792,190.792,0.193059158,1.693059158,1.69306E-08,0.143557173,1.971745455,
18319,10.1063/1.3040321,x=1,YbZnCdSb2,,,5989,310,4710,300,6.72E-05,2.099678457,0.000656327,0.088336516,141862.238,34722.13463,4.540606417,0.064166373,,1,FALSE,4,0,67.2,67.2,0.560284637,2.060284637,2.06028E-08,0.876829768,1.222848689,
18316,10.1063/1.4950947,x=0.024_filled,Bi0.024Te3As1.976,Toxic,,15240,6487,12933,300,0.0001205,1.089977221,,0.291479821,66521.29318,34727.93631,4.540678976,0.106542265,,1,FALSE,3,28,120.5,120.5,0.353881523,1.853881523,1.85388E-08,0.369967789,0.720009432,
18299,10.1002/aenm.201100460,0,Ag0.366Sb0.558Te1,Toxic,,21008,5925,17500,300,0.000357375,0.543756786,0.000480882,0.269231025,4063.035718,34775.634,4.541275056,0.147455282,,1,FALSE,3,12,357.375,357.375,0.045921633,1.545921633,1.54592E-08,0.018843404,0.524913382,
18289,10.1016/j.jallcom.2004.07.074,x=0.1,Ti1Co0.9Ni0.1Sb1,,,11237,1511,9240,300,-9.02E-05,12.32520325,0.000824895,0.021246459,100059.8623,34821.20038,4.541843738,0.006609827,,1,TRUE,4,18,-90.2,90.2,0.459513845,1.959513845,1.95951E-08,0.588206057,11.73699719,
18287,10.1016/j.materresbull.2014.09.057,6.0GPa HPS Sample,Bi2Te2.95Se0.05,Toxic,,5516,3826,4218,300,-8.04E-05,1.483191136,,0.152277488,115527.3324,34833.31181,4.541994767,0.09902155,,1,FALSE,3,0,-80.4,80.4,0.500021867,2.000021867,2.00002E-08,0.693171573,0.790019563,
18284,10.1021/ic500026t,Sn0.95Co0.05CCo3,Co3.05Sn0.95C1,Perovskite,,1865,1183,1146,300,5.59E-05,4.824,,0.036909153,174216.0279,34837.50819,4.542047084,0.021058863,,1,TRUE,3,0,55.9,55.9,0.617610949,2.117610949,2.11761E-08,1.106765305,3.717234695,
18276,10.1063/1.4821798,x=0.11,Ti1Cu0.11Se2,Toxic,,14963,10318,12662,300,-4.88E-05,1.894904686,,0.061509557,200982.6179,34879.80047,4.542573992,0.140953352,,1,TRUE,3,0,-48.8,48.8,0.65659384,2.15659384,2.15659E-08,1.300313627,0.594591059,
18275,10.1039/c0jm00138d,x=46,Ag23Sb27Te52,Toxic,,16922,2729,14436,300,0.00019072,0.881961977,0.001033566,0.383848492,28448.27875,34888.438,4.542681526,0.104689617,,1,FALSE,3,677,190.72,190.72,0.193179025,1.693179025,1.69318E-08,0.144504087,0.73745789,
18270,10.1016/j.renene.2011.09.028,Yb0.2La0.1,Yb0.2La0.1,,,4736,5031,3476,300,-0.000141235,3.171259843,0.001019245,0.112149533,51570.24793,34901.86075,4.542848581,0.026808244,,1,TRUE,2,0,-141.235,141.235,0.295956409,1.795956409,1.79596E-08,0.277853752,2.893406091,
18267,10.1016/j.intermet.2016.05.012,A=Zn,Zn0.01Cu1.99Se1,Toxic,,14727,8701,12508,300,6.59E-05,1.152693854,0.000663961,0.179523142,145762.7119,34916.87141,4.543035323,0.337883987,,1,TRUE,3,0,65.9,65.9,0.566599005,2.066599005,2.0666E-08,0.903699226,0.248994628,
18257,10.1016/j.actamat.2014.04.036,x=0,Ge1Te0.5Se0.5,Toxic,PbTe,15167,64,12855,300,5.97E-05,2.498770192,,0.067721972,162783.8922,34939.97088,4.543322539,0.053763007,,1,FALSE,3,0,59.7,59.7,0.597706665,2.097706665,2.09771E-08,1.024418567,1.474351625,
18255,10.1109/ict.2007.4569461,Co=0.3,Zn3.7Co0.3Sb3,,,5211,9108,3910,300,7.54E-05,0.019214328,,0.116663132,125038.814,34942.25625,4.543350944,-0.103902898,,1,TRUE,3,54,75.4,75.4,0.522045777,2.022045777,2.02205E-08,0.758502617,-0.739288289,
18247,10.1103/physrevb.80.125205,A,Ba15.09Ga28.13Ge56.78,,,1147,4739,645,300,-8.24E-05,1.72916431,,0.222019458,112508.1544,34967.52388,4.54366488,0.074052507,,1,TRUE,3,341,-82.4,82.4,0.491474694,1.991474694,1.99147E-08,0.672171427,1.056992883,
18237,10.1007/s11664-012-2259-3,1.5GPa,CoSb3,Skutterudite,Skutterudite,4096,2410,2850,300,0.000116548,4.242222758,0.000924059,0.062062756,70498.06701,34982.51963,4.543851086,0.020224756,,1,TRUE,2,24,116.548,116.548,0.366145627,1.866145627,1.86615E-08,0.394678978,3.84754378,
18235,10.1103/physrevb.83.235207,x=0.025,Mg2Si0.975Sb0.025,Mg2Si,Mg2Si,9358,4780,7688,300,-6.41E-05,5.49436677,0.000562468,0.032082505,150859.0709,34992.89638,4.543979891,0.017193814,,1,TRUE,3,8,-64.1,64.1,0.575459627,2.075459627,2.07546E-08,0.939305733,4.555061037,
18222,10.1002/adfm.201906143,Mg3.2Sb1.5Bi0.495Se0.005,Mg3.2Bi0.495Sb1.5Se0.005,Toxic,,27119,24015,21810,300,-0.000258733,0.877354262,0.00086405,0.289933566,12879.01417,35029.22338,4.544430509,0.095476111,,1,FALSE,4,0,-258.733,258.733,0.107479312,1.607479312,1.60748E-08,0.062108247,0.815246015,
18213,10.3390/en81010958,Si80Ge20B1(NaBH4)0.7,Na0.7Si80Ge20B1.7H2.8,,,21817,841,18098,300,0.000111471,3.428536487,0.326666667,0.132777717,75483.79709,35065.92281,4.544885272,0.025976032,,1,TRUE,5,0,111.471,111.471,0.382526672,1.882526672,1.88253E-08,0.426300784,3.002235703,
18206,10.1016/j.intermet.2016.05.012,A=Ni,Cu1.99Ni0.01Se1,Toxic,,14728,8701,12508,300,6.62E-05,1.394035021,0.00063879,0.141412006,145762.7119,35079.74006,4.545056367,0.165444553,,1,TRUE,3,0,66.2,66.2,0.565135556,2.065135556,2.06514E-08,0.903059277,0.490975744,
18201,10.1021/jacs.5b07856,"(GeTe)12Sb2Te3, with precipitates, cooling",Co0.15Ge12.3Sb2Te15,Toxic,,9483,3515,7789,300,0.000167232,1.43030303,0.001051059,0.266666667,37822.8905,35082.2445,4.545087371,0.06305631,,1,FALSE,4,150,167.232,167.232,0.236535927,1.736535927,1.73654E-08,0.197042425,1.233260605,
18200,10.1016/j.nanoen.2015.09.015,x=0,InCuTe2,Toxic,,15001,4129,12710,300,0.000414411,4.458568017,,0.024271248,2114.534316,35086.16481,4.545135899,0.017568425,,1,FALSE,3,25,414.411,414.411,0.02808531,1.52808531,1.52809E-08,0.009693566,4.448874451,
18199,10.1039/c3ta12508d,Cu2Te,Cu2Te,Toxic,,13566,2771,11343,300,1.8E-05,4.088179044,,0.010427647,553424.4303,35087.377,4.545150903,0.91144538,,1,FALSE,2,26,18,18,0.856267532,2.356267532,2.35627E-08,3.91204805,0.176130994,
18192,10.1007/s11664-013-2909-0,x=0.2,Ba8In0.2Ga15.66Sn30.14,,,877,2544,496,300,-0.000172729,,,0.48802687,35441.1363,35106.22963,4.545384189,,,1,TRUE,4,184,-172.729,172.729,0.225588417,1.725588417,1.72559E-08,0.183470443,-0.183470443,
18169,10.1016/j.ssc.2012.10.003,In0.18Nd0.03Co4Sb11.87,Nd0.03In0.18Co4Sb11.87,Zintl,,4796,5316,3533,300,-0.000122362,4.539249147,0.000948002,0.063760653,65749.54489,35149.14013,4.545914705,0.018728195,,1,TRUE,4,0,-122.362,122.362,0.348246461,1.848246461,1.84825E-08,0.364564091,4.174685056,
18168,10.1007/s11664-012-2251-y,Dy0.41Fe1.45Co2.55Sb12.28,Dy0.41Fe1.45Co2.55Sb12.28,Skutterudite,,4095,2408,2848,300,9.32E-05,1.90085866,0.000829194,0.139940224,96901.89716,35156.25719,4.546002633,0.058674365,,1,TRUE,4,0,93.2,93.2,0.447782222,1.947782222,1.94778E-08,0.566231378,1.334627282,
18167,10.1007/s11664-011-1873-9,0.02,Mn0.02Cu2Sn0.98Se3,Toxic,,13400,2384,11212,300,6.24E-05,5.171711955,0.000472295,0.034856487,156010.2302,35160.4965,4.546054999,0.018769336,,1,TRUE,4,0,62.4,62.4,0.583955187,2.083955187,2.08396E-08,0.975354985,4.19635697,
18162,10.1016/j.actamat.2012.11.027,1400h,Sn0.25Ge0.5Te1Pb0.25,Toxic,,25150,54,20399,300,5.71E-05,0.672274583,,0.108610724,171707.8941,35169.49719,4.546166159,-0.175904345,,1,FALSE,4,10,57.1,57.1,0.611254804,2.111254804,2.11125E-08,1.087557349,-0.415282766,
18158,10.1088/0953-8984/25/10/105701,C4,Co4Bi0.5Sb12,Toxic,,4310,3222,3078,300,0.000233281,1.696362706,0.00093703,0.261324042,17411.73787,35194.06131,4.546469386,0.048577107,,1,FALSE,3,98,233.281,233.281,0.133848983,1.633848983,1.63385E-08,0.085344451,1.611018255,
18154,10.1063/1.2436927,S-HP,CoSb3,Skutterudite,Skutterudite,3939,1939,2683,300,-0.000180597,1.884362645,,0.157736381,32363.63636,35205.5275,4.546610856,0.045498035,,1,TRUE,2,24,-180.597,180.597,0.210794682,1.710794682,1.71079E-08,0.166102611,1.718260034,
18150,10.1063/1.1450036,x=0,Ba0.3Co4Sb12,Skutterudite,Skutterudite,5332,9958,4040,300,-0.000100177,5.018689391,,0.063584414,88108.11605,35213.82325,4.54671318,0.017381182,,1,TRUE,3,96,-100.177,100.177,0.421643619,1.921643619,1.92164E-08,0.507937197,4.510752194,
18143,10.1021/ja208658w,Pb1.01S1Cl0.02,Pb1.01S1Cl0.02,,,316,3491,177,300,-5.53E-05,3.755328407,0.000709602,0.047192391,178267.9056,35223.95806,4.546838155,0.030322532,,1,FALSE,3,0,-55.3,55.3,0.620813765,2.120813765,2.12081E-08,1.134219084,2.621109323,
18135,10.1016/j.jallcom.2013.09.175,RuGa2 milled,Ga2Ru,Expensive,,16466,9672,13955,300,0.000132164,3.513446409,0.001012306,0.118952437,58267.49597,35242.33444,4.547064668,0.024517963,,0,TRUE,2,14,132.164,132.164,0.320028627,1.820028627,1.82003E-08,0.318145532,3.195300877,
18130,10.1039/c1ee01406d,x=1.0,Sb6TeMo3,Toxic,,13885,861,11627,300,3.29E-05,4.275862069,0.000336162,0.023143245,303438.5217,35248.98628,4.547146632,0.036541103,,1,FALSE,3,54,32.9,32.9,0.753052231,2.253052231,2.25305E-08,2.050988515,2.224873554,
18125,10.1016/j.jcrysgro.2016.01.012,PTS-3_6.6cm,Tl0.04Te0.85Pb0.96Se0.15,Toxic,,2818,10573,1865,300,0.000124249,1.62695,,0.177993528,64390.2439,35257.14038,4.547247085,0.061481172,,1,FALSE,4,0,124.249,124.249,0.34262728,1.84262728,1.84263E-08,0.35594166,1.27100834,
18119,10.1021/ja306527n,Pb0.975Na0.025Zn0.01S1.01,Na0.025Zn0.01Pb0.975S1.01,,,168,3497,5953,300,9.07E-05,2.122851365,0.000349656,0.062559825,100729.6634,35275.68831,4.547475497,0.051348538,,1,FALSE,4,0,90.7,90.7,0.457537444,1.957537444,1.95754E-08,0.591546264,1.531305101,
18117,10.1109/ict.2006.331296,x=0.02_b,Ti0.01Nb0.99Co1Sn0.98Sb0.02,,,12418,9011,10275,300,-0.000112967,6.828448568,0.000929574,0.044444444,74476.19048,35280.37175,4.547533153,0.012253274,,1,TRUE,5,18,-112.967,112.967,0.377625072,1.877625072,1.87763E-08,0.419515088,6.40893348,
18112,10.1016/j.matlet.2012.11.058,Cu2Se_heating,Cu2Se,Toxic,,13997,3773,11785,300,9.23E-05,,,0.237893468,98490.91129,35292.33719,4.54768042,,,1,TRUE,2,0,92.3,92.3,0.451269907,1.951269907,1.95127E-08,0.576547054,-0.576547054,
18108,10.1039/c4ra06042c,Pb0.24Mn0.04Sn0.72Te1,Mn0.04Sn0.72Te1Pb0.24,Toxic,,459,5098,4838,300,3.22E-05,4.699565331,,0.020276498,310769.2308,35296.53541,4.547732079,0.031238614,,1,FALSE,4,10,32.2,32.2,0.757610251,2.257610251,2.25761E-08,2.104787403,2.594777928,
18107,10.1103/physrevb.84.064114,Nd,Nd0.1Co4Sb12,Skutterudite,Skutterudite,1175,4785,665,300,-0.000202877,3.194286792,,0.091341907,24938.71746,35298.13256,4.54775173,0.025585591,,1,TRUE,3,0,-202.877,202.877,0.173958301,1.673958301,1.67396E-08,0.125239119,3.069047673,
18101,10.1039/c5ee02423d,Sn0.85Mn0.15Te1,Mn0.15Sn0.85Te1,Toxic,,390,7979,4884,300,4.15E-05,2.365217391,0.000416667,0.044813278,240546.2185,35317.10734,4.547985125,0.10928673,,1,FALSE,3,10,41.5,41.5,0.699241837,2.199241837,2.19924E-08,1.587057922,0.778159469,
18091,10.1016/j.intermet.2006.08.008,b_x=0.001,Hf0.2Ti0.8Ni1Sn0.999Sb0.001,Half-heusler,,10832,1240,8895,300,-0.000137288,0.612057221,0.000981219,0.084516148,54825.55678,35340.84269,4.548276901,0.244520842,,1,TRUE,5,18,-137.288,137.288,0.306199864,1.806199864,1.8062E-08,0.29707774,0.314979481,
18085,10.1063/1.4869573,Zr3Ni2.7Co0.3Sb4,Zr3Co0.3Ni2.7Sb4,Antimonide,Antimonide,13352,6896,11171,300,8.84E-05,2.967800171,0.000890895,0.099428571,104324.0588,35365.40356,4.548578618,0.033520415,,1,TRUE,4,61,88.4,88.4,0.466699842,1.966699842,1.9667E-08,0.61552233,2.352277841,
18079,10.1103/physrevb.79.235108,x=0.0,Sb7Mo3,Perovskite,,15079,4734,12793,300,1.83E-05,6.101694915,,0.00806013,546610.1695,35379.01231,4.548745704,0.036644941,,1,TRUE,2,53,18.3,18.3,0.854055909,2.354055909,2.35406E-08,3.860252697,2.241442218,
18073,10.1039/c3cp50918d,x=0.06,Ti1Ni1.06Sn1,,,11970,4595,9921,300,-0.000186526,3.930344808,0.001047455,0.087356833,30322.27829,35387.2245,4.548846501,0.020850455,,1,TRUE,3,18,-186.526,186.526,0.200291243,1.700291243,1.70029E-08,0.154670113,3.775674695,
18072,10.1016/j.jallcom.2012.08.041,Bi0.0026Pb0.9974Te0.88S0.12,Bi0.0026Te0.88Pb0.9974S0.12,Toxic,,56,1711,72,300,-6.84E-05,1.394586466,0.000680169,0.148961333,141662.9357,35389.26097,4.548871493,0.156086685,,1,FALSE,4,0,-68.4,68.4,0.554518465,2.054518465,2.05452E-08,0.873147352,0.521439114,
18069,10.1007/s11664-013-2872-9,Na0.07Pb0.93Te0.85Se0.15,Na0.07Te0.85Pb0.93Se0.15,Toxic,,112,2505,116,300,7.63E-05,1.866666667,,0.132132941,124984.2899,35414.29606,4.549178614,0.071678786,,1,FALSE,4,0,76.3,76.3,0.518011094,2.018011094,2.01801E-08,0.756659051,1.110007616,
18049,10.1039/c7ta03359a,x=0.110,Mn0.00999999In0.00999999Sn0.89Te1,Toxic,,3016,18608,1984,300,0.000103403,1.725283417,0.000913736,0.163104234,84967.14895,35470.49306,4.549867225,0.063627805,,1,FALSE,4,9,103.403,103.403,0.410079116,1.910079116,1.91008E-08,0.48688193,1.238401487,
18026,10.1143/jjap.45.8740,(b)_x=0.02,Ti0.01Nb0.99Co1Sn0.98Sb0.02,,,10973,1417,9054,300,-0.000112879,6.933661017,9.34E-07,0.043993915,75063.0272,35517.69219,4.550444739,0.012142857,,1,TRUE,5,18,-112.879,112.879,0.377911655,1.877911655,1.87791E-08,0.422885201,6.510775816,
18017,10.1039/c1ee01895g,y=0.10,Tl0.02Te0.9Pb0.98Se0.1,Toxic,,27510,862,22085,300,0.000118818,1.719804241,,0.138395752,69559.79734,35540.17038,4.550719505,0.059174997,,1,FALSE,4,0,118.818,118.818,0.359050187,1.859050187,1.85905E-08,0.387945463,1.331858778,
18013,10.1063/1.4902849,x=0.01,Fe1.01Cu0.99S2,,,7033,2170,5630,300,-0.0003072,6.038001271,,0.033648131,7436.910528,35543.93919,4.550765557,0.013188385,,1,TRUE,3,0,-307.2,307.2,0.070773131,1.570773131,1.57077E-08,0.035045098,6.002956173,
18012,10.1007/s11664-011-1715-9,Pb0.985Ce0.015Te1,Ce0.015Te1Pb0.985,Toxic,,141,2343,6,300,-0.00014939,1.441968912,,0.215469837,47530.8642,35544.62669,4.550773957,0.066225978,,1,FALSE,3,0,-149.39,149.39,0.275864679,1.775864679,1.77586E-08,0.253225149,1.188743763,
18007,10.1007/s11664-011-1612-2,x=0.0075,Mn1Al0.0135Si1.7865,,,16595,11180,14102,300,0.000142052,2.593781474,,0.120853775,52006.15794,35552.42044,4.550869173,0.034124818,,1,TRUE,3,14,142.052,142.052,0.29387928,1.79387928,1.79388E-08,0.279878308,2.313903166,
18002,10.1007/s11664-012-2052-3,x=0.03,Ga2.97Sb2.91Te0.09,Toxic,,14254,2397,12042,300,-0.000173345,,0.000969001,0.030716851,35635.15661,35558.12106,4.550938804,,,1,FALSE,3,24,-173.345,173.345,0.22439364,1.72439364,1.72439E-08,0.184347112,-0.184347112,
17999,10.1016/j.intermet.2016.05.012,A=Mn,Mn0.01Cu1.99Se1,Toxic,,14730,8701,12508,300,6.87E-05,1.76742671,0.000680645,0.116690042,141651.0604,35565.61713,4.551030349,0.090152442,,1,TRUE,3,0,68.7,68.7,0.553086218,2.053086218,2.05309E-08,0.87246552,0.89496119,
17998,10.1007/s10853-012-6967-0,Mg2Si0.4Sn0.6,Mg2Si0.4Sn0.6,Mg2Si,Mg2Si,8798,2955,7256,300,-0.000248072,1.932887601,,0.481713543,14806.52536,35567.29569,4.551050845,0.042519675,,1,TRUE,3,8,-248.072,248.072,0.117825363,1.617825363,1.61783E-08,0.071863117,1.861024484,
17995,10.1039/c5ta05535k,Sn1Mn0.07Te1,Mn0.07Sn1Te1,Toxic,,338,11474,170,300,5.06E-05,3.91394852,0.000493001,0.034708303,197675.4064,35577.55197,4.551176062,0.030486992,,1,FALSE,3,10,50.6,50.6,0.646483957,2.146483957,2.14648E-08,1.272921265,2.641027255,
17987,10.1016/j.nanoen.2012.02.010,HP700 bulk,Cu2Se1.01,Toxic,,14007,4115,11794,300,8.25E-05,0.971343284,0.000774405,0.239327103,114379.4401,35612.86238,4.551606881,0.280244402,,1,TRUE,2,0,82.5,82.5,0.491051192,1.991051192,1.99105E-08,0.683205962,0.288137322,
17986,10.1016/j.jallcom.2014.09.198,x=0.18,Mn0.18Ge0.656Te1Pb0.164,Toxic,,14052,1793,11843,300,0.000108817,1.486182911,0.000932708,0.180368098,79380.78639,35613.53813,4.551615122,0.076252866,,1,FALSE,4,10,108.817,108.817,0.391379506,1.891379506,1.89138E-08,0.450417578,1.035765333,
17984,10.34133/2020/4630948,ZrNi1.13Sn1.03,Zr1Ni1.13Sn1.03,Half-heusler,Half-Heusler,26085,24683,20993,300,-0.000205096,5.452320888,0.001042105,0.060327869,24524.63595,35629.95169,4.551815233,0.014881695,,1,TRUE,3,19,-205.096,205.096,0.170662225,1.670662225,1.67066E-08,0.122917149,5.329403739,
17977,10.1109/ict.2005.1519956,x=0.3 1373,Zr0.7Ti0.3Ni1Sn1,Half-heusler,,12288,8941,10210,300,-0.000209043,7.507956262,0.001022982,0.066136802,23425.22497,35647.64244,4.552030813,0.010738797,,1,TRUE,4,18,-209.043,209.043,0.164952978,1.664952978,1.66495E-08,0.117005694,7.390950568,
17966,10.1063/1.3533743,"y=0.41,x=1.48",Gd0.41Fe1.48Co2.52Sb12,Skutterudite,,5380,10242,4074,300,0.000115144,1.553921569,0.947368421,0.188786756,73245.02678,35692.35313,4.552575181,0.0692268,,1,TRUE,4,0,115.144,115.144,0.370604179,1.870604179,1.8706E-08,0.411037359,1.14288421,
17957,10.1016/j.actamat.2012.11.027,SPS,Sn0.25Ge0.5Te1Pb0.25,Toxic,,25145,54,20399,300,6.63E-05,0.731606927,,0.092686608,148197.4415,35709.57056,4.552784627,-0.387584762,,1,FALSE,4,10,66.3,66.3,0.56464858,2.06464858,2.06465E-08,0.917926911,-0.186319984,
17945,10.1016/j.intermet.2011.07.002,(b),Zn4Sb2.985Te0.015,Zintl,Antimonide,16531,1252,14039,300,0.00011588,0.770500325,0.000998556,0.399118943,72619.58202,35725.62669,4.552979856,0.215512708,,1,FALSE,3,55,115.88,115.88,0.368260203,1.868260203,1.86826E-08,0.407016825,0.3634835,
17936,10.1016/j.jallcom.2006.07.107,59,Zn12.41Sb10,,,16609,1561,14122,300,8.78E-05,1.441241685,,0.157055215,106363.6364,35745.11181,4.55321666,0.098227976,,1,TRUE,2,174,87.8,87.8,0.46912006,1.96912006,1.96912E-08,0.62832831,0.812913375,
17914,10.1039/c4ta00600c,Pr0.15Co4Sb12,Pr0.15Co4Sb12,Skutterudite,Skutterudite,4207,2786,2982,300,-0.000191818,,0.328957342,0.058773769,28814.56344,35799.25163,4.553873948,,,1,TRUE,3,0,-191.818,191.818,0.191359112,1.691359112,1.69136E-08,0.146207323,-0.146207323,
17903,10.1021/jacs.5b07856,"(GeTe)12Sb2Te3, with precipitates, heating",Co0.15Ge12.3Sb2Te15,Toxic,,9482,3515,7789,300,0.000167232,1.412121212,0.001080946,0.29382716,38606.55095,35809.12094,4.55399366,0.065533207,,1,FALSE,4,150,167.232,167.232,0.236535927,1.736535927,1.73654E-08,0.201124988,1.210996224,
17900,10.1039/c3dt52447g,Sn0.02_350c1h,Cu3Sn0.02Sb0.98Se4,Toxic,,12996,778,10825,300,0.000127552,3.020719812,0.000780585,0.086290475,62730.26751,35811.84494,4.554026695,0.029739917,,1,TRUE,4,0,127.552,127.552,0.333008852,1.833008852,1.83301E-08,0.344955407,2.675764405,
17898,10.1063/1.3106102,AgSbTe2,AgSbTe2,Toxic,,16672,1990,14191,300,0.000156552,0.760947873,0.001076794,0.424304776,43918.34491,35823.62856,4.554169573,0.148917456,,1,FALSE,3,27,156.552,156.552,0.259347555,1.759347555,1.75935E-08,0.231802898,0.529144975,
17895,10.1002/pssa.200925491,x=0.2,Ca0.1La0.2Co4Sb12,Skutterudite,Skutterudite,4701,4515,3449,300,-0.00011693,3.972222222,0.000799872,0.067900883,71864.40678,35836.671,4.55432766,0.022324583,,1,TRUE,4,96,-116.93,116.93,0.364941854,1.864941854,1.86494E-08,0.40206882,3.570153402,
17894,10.1007/s11664-012-2052-3,x=0.06,Ga2.94Sb2.82Te0.18,Toxic,,14258,2397,12042,300,-0.000216439,,0.000964381,0.050227012,21593.5321,35839.205,4.554358367,,,1,FALSE,3,24,-216.439,216.439,0.15476407,1.65476407,1.65476E-08,0.107196603,-0.107196603,
17887,10.1103/physrevb.80.125205,B,Ba15.31Ga28.54Ge56.15,,,1148,4739,645,300,-9.37E-05,1.39724831,,0.333039556,98137.06086,35853.93638,4.554536843,0.096845213,,1,TRUE,3,340,-93.7,93.7,0.44585628,1.94585628,1.94586E-08,0.572881849,0.824366461,
17883,10.1016/j.jallcom.2005.08.033,x=0.05,Ag0.05Sn0.475Sb0.05Te1.05Pb0.475,Toxic,,15336,1535,13009,300,8.35E-05,1.241940622,0.000768585,0.199134199,113541.6667,35861.19119,4.554624711,0.142497548,,1,FALSE,5,10,83.5,83.5,0.486836186,1.986836186,1.98684E-08,0.676766076,0.565174546,
17879,10.3390/en81010958,Si80Ge20B1.5(NaBH4)0.2,Na0.2Si80Ge20B1.7H0.8,,,21816,841,18098,300,0.000104576,3.76793021,0.313333333,0.138993659,84571.96174,35864.92306,4.554669904,0.024298555,,1,TRUE,5,0,104.576,104.576,0.405953263,1.905953263,1.90595E-08,0.483570619,3.284359591,
17872,10.1007/s11664-016-4352-5,x=0.12,Mn0.12Sn0.704Te1Pb0.176,Toxic,,2854,10994,1897,300,4.88E-05,2.314814815,,0.055849744,206852.0906,35872.05088,4.554756207,0.085763973,,1,FALSE,4,10,48.8,48.8,0.65659384,2.15659384,2.15659E-08,1.338287833,0.976526982,
17867,10.1002/aenm.201100770,Na0.008Pb0.962Cd0.03Te1,Na0.008Cd0.03Te1Pb0.962,Toxic,,32,5927,143,300,7.73E-05,3.329800805,,0.079831395,124817.6366,35909.84413,4.55521352,0.031163095,,1,FALSE,4,10,77.3,77.3,0.513564674,2.013564674,2.01356E-08,0.753985151,2.575815654,
17865,10.1016/j.jssc.2019.121050,Ba0.7Eu0.3Ti0.99Nb0.01O3,Ba0.7Eu0.3Ti0.99Nb0.01O3,Perovskite,,26683,21365,21453,300,0.000292156,1.175303918,0.000195638,0.050185913,8951.429939,35918.65325,4.555320045,0.070551298,,1,TRUE,5,0,292.156,292.156,0.08057344,1.58057344,1.58057E-08,0.042445177,1.132858741,
17863,10.1016/j.intermet.2016.05.012,A=Fe,Fe0.01Cu1.99Se1,Toxic,,14729,8701,12508,300,6.35E-05,1.14179444,0.000626502,0.168302945,156363.6364,35920.26606,4.555339545,0.553636775,,1,TRUE,3,0,63.5,63.5,0.578443853,2.078443853,2.07844E-08,0.974979117,0.166815323,
17850,10.1007/s11664-012-2416-8,x=0.04,Mn0.09Sn0.06Ge0.81Bi0.08Te1.08,Toxic,,15529,2421,13173,300,0.000102597,1.289136384,,0.209912536,87056.84341,35951.04231,4.555711486,0.101012356,,1,FALSE,5,10,102.597,102.597,0.412938381,1.912938381,1.91294E-08,0.499603131,0.789533253,
17846,10.1016/j.actamat.2015.08.040,Cu12Sb4S13,Cu12Sb4S13,Skutterudite,,6578,79,5208,300,9.32E-05,1.247028953,0.000639078,0.319598001,99026.84167,35956.96813,4.555783065,0.119795847,,1,TRUE,3,0,93.2,93.2,0.447782222,1.947782222,1.94778E-08,0.578648165,0.668380788,
17843,10.1021/ja301772w,x=0.020,Na0.2Pb0.98S1,,,7362,3495,5924,300,7.64E-05,2.330769231,0.000837989,0.108069164,126858.1511,35961.94519,4.555843175,0.051575092,,1,FALSE,3,0,76.4,76.4,0.517564725,2.017564725,2.01756E-08,0.767833592,1.562935639,
17838,10.1007/s11664-015-4227-1,x=0.035perp,Bi0.035Te3As1.965,Toxic,,16353,10935,13843,300,0.000112183,1.306235566,,0.222043011,76721.19842,35974.49369,4.55599469,0.091193611,,1,FALSE,3,28,112.183,112.183,0.380185941,1.880185941,1.88019E-08,0.432750356,0.87348521,
17837,10.1002/adma.201203764,BT85BS15,Bi20Te25.62Se4.38,Toxic,Bi2Te3,1428,161,835,300,-0.000203963,0.671,0.001039554,0.474666667,25100,35982.40594,4.556090199,0.145882608,,1,FALSE,3,0,-203.963,203.963,0.172337292,1.672337292,1.67234E-08,0.125926998,0.545073002,
17825,10.1016/j.nanoen.2019.104261,Sn0.85Ge0.075Sb0.075Te,Sn0.85Ge0.075Sb0.075Te1,Toxic,,26691,21611,21458,300,3.98E-05,4.198413091,0.000394858,0.031040883,255841.7295,36005.16238,4.556364774,0.032878645,,1,FALSE,4,10,39.8,39.8,0.709564805,2.209564805,2.20956E-08,1.695896643,2.502516448,
17821,10.1134/s1063782614040095,13,Zn0.97Cd0.03Sb1,,,17150,5235,14659,300,0.000156346,1.936842105,,0.210942896,44262.03461,36014.40844,4.556476286,0.046919591,,1,FALSE,3,15,156.346,156.346,0.259808529,1.759808529,1.75981E-08,0.233678118,1.703163987,
17819,10.1007/s11664-013-2930-3,Ti0.3Zr0.35Hf0.35NiSn,Hf0.35Zr0.35Ti0.3Ni1Sn1,Half-heusler,,11493,2546,9508,300,-0.000215556,3.656270351,0.000997813,0.083393448,21927.96004,36019.14956,4.556533455,0.022595827,,1,TRUE,5,18,-215.556,215.556,0.15594664,1.65594664,1.65595E-08,0.108934595,3.547335756,
17818,10.1007/s10853-019-03623-4,Zr0.95V0.05NiSn,Zr0.95V0.05Ni1Sn1,Half-heusler,,27700,24812,22242,300,0.000122572,5.465675446,0.000950968,0.055318403,67215.90613,36028.72731,4.556648921,0.015738934,,1,TRUE,4,18,122.572,122.572,0.347616585,1.847616585,1.84762E-08,0.372567669,5.093107777,
17807,10.1063/1.3673863,y=0.10,Ba8Zn0.1Ga15.6Sn30.3,,,2258,10281,1420,300,-0.000192765,0.829400615,0.001051387,0.380975368,28703.35723,36062.14369,4.557051539,0.116616802,,1,TRUE,4,185,-192.765,192.765,0.189803255,1.689803255,1.6898E-08,0.145509079,0.683891536,
17803,10.1021/jp103697s,695h,Sn0.1Ge0.6Pb0.3,,,15559,3105,13203,300,7.26E-05,1.811643836,,0.1307055,135014.3918,36067.35681,4.557114316,0.082436261,,1,FALSE,3,4,72.6,72.6,0.534800195,2.034800195,2.0348E-08,0.824181932,0.987461904,
17797,10.1007/s11664-016-4352-5,x=0.15,Mn0.15Sn0.68Te1Pb0.17,Toxic,,2855,10994,1897,300,4.92E-05,2.218057399,,0.066365569,206385.2193,36082.68325,4.557298826,0.095713283,,1,FALSE,4,10,49.2,49.2,0.654333623,2.154333623,2.15433E-08,1.333867852,0.884189547,
17791,10.1002/pssa.201228589,Ce0.2Bi1.8Se0.3Te2.7,Ce0.2Bi1.8Te2.7Se0.3,Toxic,,5620,4527,4339,300,-0.000138848,0.744892096,,0.579916318,54969.25433,36123.37913,4.557788369,0.176914669,,1,FALSE,4,0,-138.848,138.848,0.302109569,1.802109569,1.80211E-08,0.297181858,0.447710238,
17766,10.1016/j.jallcom.2016.01.207,S2,Zn51.4Cu2.8Sb45.8,,,17489,9797,14893,300,0.000148902,,,0.435148092,48659.79381,36172.872,4.558382992,,,1,TRUE,3,771,148.902,148.902,0.277027658,1.777027658,1.77703E-08,0.259409398,-0.259409398,
17761,10.1557/jmr.2011.153,Zn0.025,Zn0.025In2.975Ru1,Expensive,,19939,2888,16702,300,0.000272843,3.498347353,,0.065450477,11288.37892,36184.21781,4.558519189,0.023391544,,0,TRUE,3,17,272.843,272.843,0.095169589,1.595169589,1.59517E-08,0.054020636,3.444326717,
17756,10.1016/j.jallcom.2014.09.198,x=0.05,Mn0.05Ge0.76Te1Pb0.19,Toxic,,14048,1793,11843,300,5.15E-05,2.461046637,0.000562586,0.073006135,197359.5924,36195.8695,4.558659014,0.069948501,,1,FALSE,4,10,51.5,51.5,0.641487541,2.141487541,2.14149E-08,1.267929324,1.193117313,
17755,10.1007/s11664-009-0668-8,x=0.15,In0.35Ag0.5Sn4Te10Pb5,Toxic,,16424,11047,13928,300,7.16E-05,1.826354826,,0.096225609,137726.1478,36201.22994,4.558723326,0.083148147,,1,FALSE,5,102,71.6,71.6,0.539430471,2.039430471,2.03943E-08,0.842648707,0.983706119,
17748,10.1007/s12034-014-0038-x,Ce0.2Bi1.8Se0.3Te2.7,Ce0.2Bi1.8Te2.7Se0.3,Toxic,,16899,477,14413,300,-0.000138714,0.47167019,,0.759744475,55195.72964,36212.8955,4.558863251,0.4472213,,1,FALSE,4,0,-138.714,138.714,0.302458759,1.802458759,1.80246E-08,0.298464079,0.173206111,
17747,10.1039/c2cc37121a,x=0.05,Zr0.05Ti0.95Ni1Sn0.95,Half-heusler,,12214,7319,10140,300,-0.000162819,3.887947277,,0.082552876,41165.88635,36213.86919,4.558874928,0.021929012,,1,TRUE,4,17,-162.819,162.819,0.245707845,1.745707845,1.74571E-08,0.215590832,3.672356445,
17743,10.7566/jpsj.84.044706,x=0,Cu3SbS4,,,4489,3631,3266,300,0.000559934,3.987438142,,0.010234799,403.3720854,36229.14,4.559058025,0.020250086,,1,TRUE,3,0,559.934,559.934,0.008010379,1.508010379,1.50801E-08,0.001824868,3.985613274,
17740,10.1021/cm502588r,x=1.00,Yb(ZnSb)2,Zintl,,6003,622,4726,300,0.000156667,2.244128669,,0.074333293,44359.33727,36234.22175,4.559118938,0.040022836,,1,TRUE,3,0,156.667,156.667,0.25909057,1.75909057,1.75909E-08,0.234096276,2.010032393,
17737,10.3724/sp.j.1077.2012.11550,x=0.0250,Mg2Si0.399Sn0.6Sb0.001,Mg2Si,Mg2Si,9424,5554,7735,300,-0.00024924,1.506215559,,0.232801326,14883.30245,36241.86806,4.559210575,0.056204305,,1,TRUE,4,8,-249.24,249.24,0.116644936,1.616644936,1.61664E-08,0.072183047,1.434032512,
17735,10.1063/1.2738460,x=0.08,Ta0.08Ti0.92Co1Sb1,,,11353,1942,9361,300,-0.000131814,8.360655738,0.001046243,0.037721306,60186.71679,36244.589,4.559243179,0.010044114,,1,TRUE,4,18,-131.814,131.814,0.320995689,1.820995689,1.821E-08,0.328799255,8.031856483,
17733,10.1073/pnas.1711725114,Mg3.1Ta0.1Sb1.5Bi0.49Te0.01,Mg3.1Ta0.1Bi0.49Sb1.5Te0.01,Toxic,Mg2Si,24313,21294,19696,300,-0.000182488,1.117931641,0.001200959,0.331695332,32584.60486,36249.36706,4.559300428,0.084416389,,1,FALSE,5,16,-182.488,182.488,0.207386223,1.707386223,1.70739E-08,0.166903516,0.951028125,
17730,10.2320/matertrans.e-mra2007807,GdPdBi,GdBiPd,Toxic,,11939,3981,9890,300,9.38E-05,4.169511299,0.000867843,0.066154716,99137.93103,36264.51238,4.559481842,0.022495456,,0,FALSE,3,0,93.8,93.8,0.445472087,1.945472087,1.94547E-08,0.578610233,3.590901066,
17724,10.1016/j.jallcom.2005.07.053,CeSiGa,CeGaSi,Toxic,,17722,1532,15062,300,-1.04E-05,14.42176194,,0.002408334,985398.1175,36275.133,4.559609013,0.011174271,,1,TRUE,3,0,-10.4,10.4,0.914246388,2.414246388,2.41425E-08,7.136981539,7.284780401,
17723,10.1039/c6ta04240f,Sn0.94Bi0.06Te1,Sn0.94Bi0.06Te1,Toxic,,80,11497,4882,300,6.54E-05,2.142815349,0.000648751,0.117767555,152845.6509,36277.08863,4.559632426,0.068847345,,1,FALSE,3,10,65.4,65.4,0.569046513,2.069046513,2.06905E-08,0.948734283,1.194081066,
17722,10.7567/jjap.55.020301,x=8,Mn28.4Re8Si63.6,,,16567,9399,14071,300,0.000101252,1.677963671,,0.16717438,89461.05955,36279.51138,4.559661429,0.069299048,,1,TRUE,3,509,101.252,101.252,0.417754195,1.917754195,1.91775E-08,0.514692967,1.163270704,
17721,10.1007/s11664-013-2863-x,Sample D,Hf0.5Zr0.5Co1Sn0.2Sb0.8,Half-heusler,,11492,2539,9504,300,0.000148046,4.160454975,0.001921263,0.101952774,49315.91513,36280.73125,4.559676032,0.02070114,,1,TRUE,5,17,148.046,148.046,0.279079492,1.779079492,1.77908E-08,0.2632108,3.897244175,
17718,10.1021/ja208658w,Pb1.008S1Cl0.016,Pb1.008S1Cl0.016,,,321,3491,177,300,-6.46E-05,3.54521823,0.000693159,0.06366818,155092.3729,36291.39275,4.559803635,0.031588498,,1,FALSE,3,0,-64.6,64.6,0.572984535,2.072984535,2.07298E-08,0.964512272,2.580705958,
17712,10.1063/1.3086641,0.05Ni-1.6Te,Ni0.05Sb5.4Te1.6Mo3,Toxic,Antimonide,12985,1984,10810,300,5.62E-05,5.593965684,0.158142528,0.010640686,180419.5804,36310.12519,4.560027746,0.018317256,,1,FALSE,4,55,56.2,56.2,0.616015743,2.116015743,2.11602E-08,1.145312018,4.448653666,
17709,10.1002/adma.201004200,Na0.005Pb0.995Se1,Na0.005Pb0.995Se1,Toxic,,73,6006,80,300,4.24E-05,3.621759176,,0.063762065,241789.8723,36322.99481,4.560181649,0.041019352,,1,FALSE,3,0,42.4,42.4,0.693837676,2.193837676,2.19384E-08,1.591343195,2.030415981,
17708,10.1007/s12613-012-0545-y,y=0.07,Co0.81Ni0.19Sn0.12Sb2.88,Antimonide,Antimonide,12922,1320,10720,300,-9.09E-05,5.266631548,0.001238636,0.070763647,103334.5363,36325.75256,4.56021462,0.017368292,,1,TRUE,4,24,-90.9,90.9,0.456749266,1.956749266,1.95675E-08,0.606599334,4.660032214,
17703,10.1039/c4dt01457j,x=0.90,Cu2.1Sn0.9Se3,Toxic,,13000,785,10833,300,3.95E-05,3.738345588,,0.029868889,259960.1935,36334.08863,4.560314271,0.041513864,,1,TRUE,3,0,39.5,39.5,0.711402261,2.211402261,2.2114E-08,1.724629679,2.013715909,
17700,10.1016/j.mtla.2019.100374,Ge,Ge,,,27602,24572,22170,300,0.000185473,,0.001074079,0.310115372,31532.66649,36343.36475,4.560425133,,,1,TRUE,1,4,185.473,185.473,0.202117681,1.702117681,1.70212E-08,0.161016927,-0.161016927,
17680,10.1039/c3dt50428j,x=0.0,Ca5(InSb3)2,Antimonide,Antimonide,12890,776,10703,300,0.000491419,1.075,,0.037919818,897.1435784,36383.93425,4.560909658,0.075681686,,1,TRUE,3,46,491.419,491.419,0.014459976,1.514459976,1.51446E-08,0.004076064,1.070923936,
17672,10.1038/s41598-020-58998-1,Mg2Sn 0.6 atm,Mg2Sn,,,28169,24687,22659,300,-0.000146735,5.988492128,6.81E-05,0.326760563,50283.41121,36404.39413,4.561153808,0.014161494,,1,TRUE,2,8,-146.735,146.735,0.282251462,1.782251462,1.78225E-08,0.268853049,5.719639079,
17670,10.1007/s11664-009-0663-0,In0.16Co4Sb12,In0.16Co4Sb12,Skutterudite,Skutterudite,5711,11043,4434,300,-0.000107082,2.361171898,,0.1197411,83050.18787,36414.38381,4.561272965,0.042855733,,1,TRUE,3,96,-107.082,107.082,0.397277325,1.897277325,1.89728E-08,0.472707715,1.888464183,
17663,10.1063/1.4896520,al,Al0.02Cu1.94Se1,Toxic,,11490,6909,9493,300,8.14E-05,1.288732394,,0.212779915,118919.7188,36425.84519,4.561409637,0.142145147,,1,TRUE,3,0,81.4,81.4,0.49572986,1.99572986,1.99573E-08,0.711994901,0.576737493,
17655,10.1063/1.4948651,x=0.0025,Na0.0025Ca0.9975Mg2Bi1.98,Toxic,,6419,6959,5083,300,0.000160727,3.171257989,0.001130726,0.1,42474.32903,36436.23388,4.561533481,0.027469375,,1,FALSE,4,15,160.727,160.727,0.250179258,1.750179258,1.75018E-08,0.223013069,2.94824492,
17646,10.1109/ICT.2006.331322,"x=0.051,y=0.063",Nd0.051Co3.937Ni0.063Sb12,Skutterudite,,5181,9026,3877,300,-0.000139365,5.090132668,,0.067142857,55106.23678,36445.92738,4.561649005,0.016916288,,1,TRUE,4,0,-139.365,139.365,0.300766094,1.800766094,1.80077E-08,0.297700328,4.79243234,
17644,10.1007/s11664-014-3008-6,y=3,Zn3Ga72Ru25,Expensive,,19924,2566,16683,300,0.000296075,5.206786217,,0.051620992,8680.555556,36456.67994,4.561777115,0.015718416,,0,TRUE,3,446,296.075,296.075,0.077896778,1.577896778,1.5779E-08,0.041091062,5.165695155,
17643,10.1063/1.4916217,Ag0.366Sb0.53Te,Ag0.366Sb0.53Te1,Toxic,,21084,6196,17557,300,0.000260148,0.584744603,,0.507255046,13185.29261,36458.79606,4.561802323,0.155195684,,1,FALSE,3,12,260.148,260.148,0.106176214,1.606176214,1.60618E-08,0.06353371,0.521210893,
17642,10.1063/1.4979816,TiMn0.15NiSn,Ti0.967Mn0.163Ni0.98Sn1.04,Half-heusler,Half-Heusler,20856,21245,17361,300,-0.000100884,5.263888889,0.000716617,0.036769381,90361.44578,36461.88044,4.561839063,0.017112996,,1,TRUE,4,18,-100.884,100.884,0.419081589,1.919081589,1.91908E-08,0.520232961,4.743655928,
17641,10.1063/1.3533743,"y=0.28,x=1.48",Gd0.28Fe1.48Co2.52Sb12,Skutterudite,,5378,10242,4074,300,9.73E-05,1.720588235,0.885964912,0.154994808,94862.17808,36469.36375,4.561928187,0.069289385,,1,TRUE,4,0,97.3,97.3,0.432231868,1.932231868,1.93223E-08,0.549887171,1.170701064,
17629,10.1039/c7ta03359a,x=0.066,Mn0.004In0.004Sn0.956Te1,Toxic,,3014,18608,1984,300,7.57E-05,2.721856051,0.000744654,0.093086435,130009.8928,36490.61663,4.562181202,0.042260715,,1,FALSE,4,9,75.7,75.7,0.520697403,2.020697403,2.0207E-08,0.788131958,1.933724093,
17627,10.1063/1.3238363,y=0.13,Hf0.4Ti0.6Co0.87Ni0.13Sb1,Half-heusler,,11395,2005,9407,300,-9.39E-05,4.580279963,0.000854766,0.05574404,99558.99703,36492.63288,4.562205198,0.02032486,,1,TRUE,5,18,-93.9,93.9,0.445088225,1.945088225,1.94509E-08,0.580953098,3.999326865,
17623,10.1039/c3ta14547f,x=0.05,In0.05Ag1Sb0.95Te2,Toxic,,16809,2779,14313,300,0.000212155,0.7684483,0.001047598,0.411875956,23133.01514,36514.06463,4.56246018,0.123762183,,1,FALSE,4,26,212.155,212.155,0.16058652,1.66058652,1.66059E-08,0.115243119,0.653205181,
17622,10.1049/mnl.2014.0358,RK Bi2Te3 Disk,Bi2Te3,Toxic,,5549,4091,4257,300,-0.000139497,1.383994126,0.001071111,0.248829953,55121.75119,36514.99856,4.562471288,0.07439014,,1,FALSE,2,28,-139.497,139.497,0.300424037,1.800424037,1.80042E-08,0.297727577,1.086266549,
17620,10.1007/s11664-010-1457-0,x=11,Co4Ge0.4Sb11Te0.6,Toxic,,5833,11110,4543,300,-0.000100717,4.512315619,,0.152187184,90704.22535,36517.49288,4.562500953,0.02037458,,1,FALSE,4,96,-100.717,100.717,0.419685356,1.919685356,1.91969E-08,0.522370719,3.9899449,
17618,10.1063/1.3428435,La0.1Co4Sb12,La0.1Co4Sb12,Skutterudite,Skutterudite,3975,2012,2727,300,-0.000151235,4.046552473,,0.081317663,47752.67738,36521.82519,4.562552473,0.021411834,,1,TRUE,3,96,-151.235,151.235,0.271511713,1.771511713,1.77151E-08,0.253783282,3.792769191,
17613,10.1007/s11664-012-2052-3,x=0.02,Ga2.98Sb2.94Te0.06,Toxic,,14253,2397,12042,300,-0.000199933,,0.001082593,0.025940837,26732.03968,36546.76925,4.562848991,,,1,FALSE,3,24,-199.933,199.933,0.178429744,1.678429744,1.67843E-08,0.134603552,-0.134603552,
17603,10.1063/1.4769787,W,Sr3Ti1.9W0.1O7,,,28452,2083,22864,300,-0.000343066,4.821198847,0.000331895,0.021215996,5046.400803,36580.22506,4.563246373,0.016983347,,1,TRUE,4,0,-343.066,343.066,0.051950418,1.551950418,1.55195E-08,0.023495292,4.797703555,
17602,10.1007/s11664-012-2352-7,Sb0.008Pb0.992Te0.88S0.12,Sb0.008Te0.88Pb0.992S0.12,Toxic,,55,2413,78,300,-5.77E-05,1.635884799,0.000586032,0.106808163,176847.2906,36586.96597,4.563326396,0.167455512,,1,FALSE,4,0,-57.7,57.7,0.608101304,2.108101304,2.1081E-08,1.118436012,0.517448787,
17600,10.1016/j.jallcom.2008.07.013,Zr0.25Hf0.25Ti0.5NiSn,Hf0.25Zr0.25Ti0.5Ni1Sn1,Half-heusler,,12456,9560,10321,300,-0.000227102,3.229099678,0.000973494,0.088992666,19471.76828,36616.06431,4.563671662,0.02600635,,1,TRUE,5,18,-227.102,227.102,0.141172058,1.641172058,1.64117E-08,0.095869566,3.133230112,
17599,10.3390/app8010052,x=0.4(presented),Ag0.6Sb1.4Te2.4,Toxic,,10704,18753,8759,300,6.68E-05,,,0.18578594,150682.3462,36617.62125,4.563690128,,,1,FALSE,3,27,66.8,66.8,0.562219987,2.062219987,2.06222E-08,0.932220438,-0.932220438,
17596,10.1103/physrevb.84.064114,La,La0.1Co4Sb12,Skutterudite,Skutterudite,1173,4785,665,300,-0.000151352,3.896170521,,0.0799145,47821.42301,36625.47206,4.563783231,0.022359313,,1,TRUE,3,96,-151.352,151.352,0.271237998,1.771237998,1.77124E-08,0.254109365,3.642061156,
17588,10.1063/1.4737898,undoped Bi2Te3,Bi2Te3,Toxic,,16097,6838,13657,300,-0.000158907,1.368488895,,1.013553107,43674.90199,36652.58988,4.564104667,0.071282497,,1,FALSE,2,28,-158.907,158.907,0.254135439,1.754135439,1.75414E-08,0.22983508,1.138653815,
17573,10.1088/1674-1056/24/6/067202,S1648,Sr0.95Gd0.05Ti1O3,Perovskite,,27227,672,21884,300,-0.000136327,6.303818794,0.001074551,0.04925423,57601.42939,36691.10469,4.564560788,0.013626479,,1,TRUE,4,0,-136.327,136.327,0.308747108,1.808747108,1.80875E-08,0.312559256,5.991259538,
17555,10.1021/ja400069s,Pb0.95Ca0.04Na0.01Se1,Na0.01Ca0.04Pb0.95Se1,Toxic,,299,3503,4876,300,4.42E-05,2.9838949,0.00040695,0.052642294,234441.4982,36730.81803,4.565030601,0.058712807,,1,FALSE,4,0,44.2,44.2,0.683154332,2.183154332,2.18315E-08,1.535465917,1.448428983,
17550,10.1021/ja306527n,Pb0.975Na0.025S1,Na0.025Pb0.975S1,,,163,3497,5953,300,6.98E-05,2.451466127,0.000423265,0.060827179,143773.5849,36742.59006,4.565169767,0.05271986,,1,FALSE,3,0,69.8,69.8,0.547866224,2.047866224,2.04787E-08,0.883287205,1.568178922,
17548,10.1007/s11664-014-3076-7,x=0.010,Ce0.01Ag1Sb0.99Te2.01,Toxic,,16796,2579,14303,300,0.000252449,0.572171674,,0.525700838,14540.37499,36755.94775,4.565327625,0.162405129,,1,FALSE,4,0,252.449,252.449,0.11346232,1.61346232,1.61346E-08,0.070381041,0.501790633,
17538,10.3390/en81010958,NASA RTG,A2SN,,,21818,841,18098,300,0.000119668,4.14123528,0.626666667,0.132768131,71208.41135,36781.21294,4.565626047,0.021844256,,1,TRUE,3,0,119.668,119.668,0.356428832,1.856428832,1.85643E-08,0.396580044,3.744655236,
17533,10.1016/j.jallcom.2012.01.150,x=0.4,Sr0.4Ca0.6Ru1O3,Expensive,,25537,1701,20630,300,3.12E-05,2.840022371,,0.04011447,334641.77,36819.135,4.566073581,0.169504014,,0,TRUE,4,0,31.2,31.2,0.764169606,2.264169606,2.26417E-08,2.273057173,0.566965198,
17527,10.1039/c2cc30318c,7 days,InCuTe2,Chalcopyrite,Chalcopyrite,13749,540,11473,300,0.00025423,6.004380765,,0.040139621,14271.74682,36834.79606,4.56625827,0.013819913,,1,FALSE,3,25,254.23,254.23,0.111733587,1.611733587,1.61173E-08,0.069006761,5.935374004,
17522,10.1016/j.jallcom.2015.03.074,x=0.2,Nd0.6Fe2Co2Sn0.2Sb11.8,Zintl,,3746,1812,2561,300,0.000129634,1.354144574,0.001071439,0.242067251,62894.99114,36856.67581,4.566516163,0.080773366,,1,TRUE,5,0,129.634,129.634,0.327085236,1.827085236,1.82709E-08,0.344743529,1.009401045,
17521,10.1021/acsami.7b06083,Sn0.97Cd0.03Te0.90Se0.10,Cd0.03Sn0.97Te0.9Se0.1,Toxic,,2920,18602,1953,300,3.12E-05,5.416759069,0.000324022,0.022832278,334833.473,36864.81436,4.566612051,0.02684357,,1,FALSE,4,0,31.2,31.2,0.764169606,2.264169606,2.26417E-08,2.274359318,3.142399751,
17520,10.1016/j.jallcom.2007.09.101,x=0.01,Ca0.01Mg1.99Si1,,,8389,1597,6876,300,-7.04E-05,4.508924471,,0.050802139,142845.0203,36870.47313,4.566678711,0.022705386,,1,TRUE,3,8,-70.4,70.4,0.54503975,2.04503975,2.04504E-08,0.876371234,3.632553237,
17511,10.1021/ja4121583,(PbTe)0.88(PbS)0.12,Te0.88Pb1S0.12,Toxic,,6130,3508,4825,300,5.62E-05,2.786740122,0.000591575,0.075572402,183405.8236,36896.83075,4.566989064,0.051720593,,1,FALSE,3,0,56.2,56.2,0.616015743,2.116015743,2.11602E-08,1.16426883,1.622471292,
17500,10.1007/s12034-014-0038-x,Bi2Se0.3Te2.7,Bi2Te2.7Se0.3,Toxic,,16898,477,14413,300,-0.00020347,0.661932,,0.427139,25908.47157,36926.62894,4.567339662,0.153349805,,1,FALSE,3,0,-203.47,203.47,0.173071284,1.673071284,1.67307E-08,0.130040159,0.531891841,
17492,10.1039/c6ee00322b,S0.18Co3.4Ni0.58Sb11.94,Co3.4Ni0.58Sb11.94S0.18,Zintl,,5041,7983,3787,300,-8.96E-05,,,0.087363495,107125.2372,36964.941,4.567790017,,,1,TRUE,4,0,-89.6,89.6,0.461896798,1.961896798,1.9619E-08,0.63050598,-0.63050598,
17486,10.2497/jjspm.57.242,x=1.84,Mn1Si1.84,,,16904,1046,14418,300,0.000157002,1.99E-06,,0.176682692,45082.19404,36973.78163,4.567893872,-0.35681405,,1,TRUE,2,14,157.002,157.002,0.258343414,1.758343414,1.75834E-08,0.237809937,-0.237807947,
17477,10.1002/pssa.201228589,Bi2.0Se0.3Te2.7,Bi2Te2.7Se0.3,Toxic,,5618,4527,4339,300,-0.000203606,0.717791825,,0.449093445,25916.57718,36997.9725,4.568177925,0.139161232,,1,FALSE,3,0,-203.606,203.606,0.172868492,1.672868492,1.67287E-08,0.130065076,0.587726749,
17475,10.1016/j.jallcom.2008.04.013,NaCoO2,NaCoO2,Skutterudite,,16402,1610,13906,300,0.000101283,4.548949197,,0.079500292,91232.8556,37013.48663,4.568359997,0.020475151,,1,TRUE,3,0,101.283,101.283,0.417642569,1.917642569,1.91764E-08,0.524856023,4.024093174,
