Repository: suchismitasarker/SKlearn-and-Lolopy-comparison

# SKlearn-and-Lolopy-comparison
SKlearn and Lolopy comparison
lolopy==1.1.1
matminer==0.7.8
matminer.egg==info
matplotlib==3.1.3
numpy==1.18.5
pandas==1.0.1
pymatgen==2019.12.22
python_ternary==1.0.7
scikit_learn==1.1.3
scipy==1.5.2
ternary==0.1

File: Data_Starry_2nd_gen_TC_model_Nov_22.csv (part 27 of 47)
,REFERENCE: doi,NAME,FORMULA,Family,PROPERTY: Material Family,IDENTIFIER: sampleid,IDENTIFIER: paperid,IDENTIFIER: figureid,PROPERTY: Temperature (K),PROPERTY: Seebeck coefficient (V/K),PROPERTY: Thermal conductivity (W*m^(-1)*K^(-1)),PROPERTY: Power factor (W*m^(-1)*K^(-2)),PROPERTY: ZT (-),PROPERTY: Electrical conductivity (S*m^(-1)),PROPERTY: sigma_E_0,PROPERTY: log sigma_E_0,PROPERTY: quality_factor,PROPERTY: log quality_factor,inexpensive,non-toxic,n_elements,electron_count,PROPERTY: Seebeck coefficient (muV/K),|S|(muV/K),,L,L*sigma*T,Electronic thermal conductivity,Lattice thermal conductivity,
17473,10.3938/jkps.64.863,Ce0.9Fe3CoSb12,Ce0.9Fe3Co1Sb12,Skutterudite,,4422,3580,3200,300,0.000108688,2.229633178,0.000990339,0.147749059,82649.43959,37016.99431,4.568401152,0.046711181,,1,TRUE,4,0,108.688,108.688,0.391814989,1.891814989,1.89181E-08,0.469072346,1.760560832,
17470,10.1016/j.jallcom.2016.07.093,4_x=0.1,In0.1Co3Sn0.9C1,Perovskite,,22884,9838,18847,300,5.17E-05,4.671892497,,0.034242194,201052.2546,37031.16991,4.568567433,0.024699104,,1,TRUE,4,0,51.7,51.7,0.640382481,2.140382481,2.14038E-08,1.29098617,3.380906327,
17450,10.1002/pssa.201228589,Ce0.1Bi1.9Se0.3Te2.7,Ce0.1Bi1.9Te2.7Se0.3,Toxic,,5619,4527,4339,300,-0.000157256,0.731345507,,0.591631799,45119.6992,37118.39719,4.569589215,0.165250358,,1,FALSE,4,0,-157.256,157.256,0.25777835,1.75777835,1.75778E-08,0.237931291,0.493414216,
17435,10.1109/ict.2007.4569461,Co=0.5,Zn3.5Co0.5Sb3,,,5213,9108,3910,300,0.000120952,0.033762136,,0.089833864,70752.36032,37149.52106,4.569953219,-0.234553346,,1,TRUE,3,54,120.952,120.952,0.352505288,1.852505288,1.85251E-08,0.393207365,-0.359445229,
17427,10.1016/j.solidstatesciences.2010.11.045,x=0.14,Ge0.86Te1Pb0.14,Toxic,,15626,5366,13242,300,3.36E-05,3.113955952,,0.032369561,312938.0935,37160.65928,4.57008341,0.089523758,,1,FALSE,3,10,33.6,33.6,0.748521634,2.248521634,2.24852E-08,2.11094422,1.003011732,
17419,10.1007/s11664-009-0663-0,In1.2Co4Sb12,In1.2Co4Sb12,Skutterudite,Skutterudite,5715,11043,4434,300,-0.000108656,4.92668967,,0.064724919,83048.84595,37180.08369,4.570310363,0.018570492,,1,TRUE,3,99,-108.656,108.656,0.391923091,1.891923091,1.89192E-08,0.471366088,4.455323582,
17416,10.1007/s11664-016-4352-5,x=0.09,Mn0.09Sn0.728Te1Pb0.182,Toxic,,2853,10994,1897,300,4.66E-05,2.953703704,,0.048242552,224829.3259,37188.78925,4.570412039,0.057529998,,1,FALSE,4,10,46.6,46.6,0.669165318,2.169165318,2.16917E-08,1.463075928,1.490627776,
17414,10.1039/c4ta00600c,Co4Sb12,CoSb3,Skutterudite,Skutterudite,4203,2786,2982,300,0.000207172,,0.035357882,0.007005745,24983.21344,37192.5985,4.570456522,,,1,TRUE,2,24,207.172,207.172,0.167635128,1.667635128,1.66764E-08,0.124988653,-0.124988653,
17413,10.1039/c7qi00051k,x=16,Pb1.1634Se1S0.16Cl0.0068,Toxic,,2618,18578,1690,300,-4.29E-05,2.373213674,0.000530814,0.069151801,244873,37192.79094,4.570458769,0.117448959,,1,FALSE,4,0,-42.9,42.9,0.690853433,2.190853433,2.19085E-08,1.609442558,0.763771116,
17394,10.1002/adfm.201400123,x=0.11,Mg2Si0.4Sn0.49Sb0.11,Mg2Si,Mg2Si,8246,141,6757,300,-0.000272913,3.134698429,,0.134020619,11610.07687,37245.38669,4.571072488,0.02693107,,1,TRUE,4,8,-272.913,272.913,0.095112177,1.595112177,1.59511E-08,0.055558125,3.079140304,
17393,10.1016/j.proeng.2011.12.434,x=2,Sn2Bi85Sb13,Toxic,,9041,16400,7432,300,7.93E-05,3.981532779,0.000791066,0.059342832,125686.0198,37250.24444,4.571129127,0.025788011,,1,FALSE,3,498,79.3,79.3,0.504786006,2.004786006,2.00479E-08,0.755920721,3.225612058,
17392,10.1016/j.jallcom.2013.03.074,Ba8Ni0.60Zn6.18Ge38.07Zn1.15,Ba8Zn7.33Ni0.6Ge38.07,,,718,1730,366,300,-6.63E-05,1.229663837,,0.097313594,154500,37255.2895,4.571187943,0.327921121,,1,TRUE,4,247,-66.3,66.3,0.56464858,2.06464858,2.06465E-08,0.956964617,0.27269922,
17383,10.1016/j.msea.2012.11.073,sample4_140nm,Si4Ge,SiGe,,21172,3883,17641,300,-0.000148644,2.966314477,,0.116097195,50297.39777,37273.61125,4.571401471,0.030693198,,1,TRUE,2,20,-148.644,148.644,0.277644491,1.777644491,1.77764E-08,0.268232676,2.698081801,
17371,10.2320/matertrans.m2010022,n-type Al32Mn34Si34,Mn17Al16Si17,,,17338,4013,14786,300,-0.000284782,8.225775199,0.00084858,0.026543104,10131.96997,37317.30738,4.5719103,0.010164159,,1,TRUE,3,235,-284.782,284.782,0.085861715,1.585861715,1.58586E-08,0.04820371,8.177571489,
17363,10.1063/1.4800827,YbFe3PtSb12,YbFe3Sb12Pt,Expensive,,4020,2100,2767,300,0.000111532,1.958111301,0.000979075,0.14843691,80306.67025,37337.03969,4.572139881,0.055082931,,0,TRUE,4,0,111.532,111.532,0.382325569,1.882325569,1.88233E-08,0.453489896,1.504621405,
17351,10.1016/j.nanoen.2012.02.010,Cu2Se,Cu2Se,Toxic,,14008,4115,11799,300,0.000116259,0.732939683,0.001028383,0.411849286,75589.27702,37370.17594,4.572525142,0.263720135,,1,TRUE,2,0,116.259,116.259,0.367058971,1.867058971,1.86706E-08,0.423388913,0.30955077,
17350,10.2320/matertrans.mra2007055,1.1,CaRuO3,Expensive,,25916,3979,20867,300,2.86E-05,4.963231101,0.000275532,0.022143153,370933.5086,37371.35109,4.572538799,0.035657398,,0,TRUE,3,0,28.6,28.6,0.781490939,2.281490939,2.28149E-08,2.538844316,2.424386785,
17346,10.2320/matertrans.e-mra2007807,LaPdBi,LaBiPd,Toxic,,11938,3981,9889,300,6.8E-05,4.169943395,0.000729211,0.057233741,150693.6428,37378.18944,4.572618261,0.025840182,,0,FALSE,3,18,68,68,0.556433898,2.056433898,2.05643E-08,0.929674546,3.240268849,
17334,10.1016/j.scriptamat.2014.10.001,sample4,Si4Ge,SiGe,,21193,5203,17664,300,-0.000146298,3.550807489,,0.098462685,51941.174,37405.381,4.572934083,0.025403253,,1,TRUE,2,20,-146.298,146.298,0.283316777,1.783316777,1.78332E-08,0.277882701,3.272924788,
17328,10.1007/s11664-011-1715-9,Pb0.97Ce0.03Te1,Ce0.03Te1Pb0.97,Toxic,,356,2343,6,300,-0.000153659,1.592227979,,0.215472497,47530.8642,37437.06431,4.573301786,0.061888322,,1,FALSE,3,0,-153.659,153.659,0.265896923,1.765896923,1.7659E-08,0.251803821,1.340424158,
17326,10.1073/pnas.1711725114,Mg3.1Fe0.1Sb1.5Bi0.49Te0.01,Mg3.1Fe0.1Bi0.49Sb1.5Te0.01,Toxic,Mg2Si,24310,21294,19696,300,-0.000191707,1.051344888,0.001095444,0.318427518,30175.40406,37441.72044,4.573355796,0.092322051,,1,FALSE,5,17,-191.707,191.707,0.191542311,1.691542311,1.69154E-08,0.153128918,0.89821597,
17324,10.1063/1.2767775,x=2.00,TiO2,Oxide,,15324,293,12997,300,-0.000610188,5.742637211,,0.001376696,232.7047074,37447.36025,4.573421209,0.014529646,,1,TRUE,2,0,-610.188,610.188,0.005194051,1.505194051,1.50519E-08,0.001050797,5.741586414,
17307,10.1016/j.jallcom.2015.03.074,x=0.4,Nd0.6Fe2Co2Sn0.4Sb11.6,Zintl,,3747,1812,2561,300,0.000147432,1.22716061,0.001120556,0.274830683,51314.6722,37469.00844,4.5736722,0.086913107,,1,TRUE,5,0,147.432,147.432,0.280560605,1.780560605,1.78056E-08,0.274106651,0.953053959,
17299,10.1016/j.jcrysgro.2016.01.012,PTS-1_3.6cm,Tl0.04Te0.85Pb0.96Se0.15,Toxic,,2811,10573,1861,300,0.000129929,1.4303,,0.222143522,63746.13003,37493.59738,4.573957111,0.076749374,,1,FALSE,4,0,129.929,129.929,0.326254481,1.826254481,1.82625E-08,0.349249967,1.081050033,
17295,10.1007/s00339-014-8515-z,A(La0.15T0.05)only,A1T0.05La0.15,,,23769,233,19319,300,-0.000107762,,,0.130957355,84760.26419,37500.54963,4.574037633,,,1,TRUE,3,0,-107.762,107.762,0.394955271,1.894955271,1.89496E-08,0.481850728,-0.481850728,
17294,10.1007/s11664-015-4029-5,x=0.15,Fe1Cu1Se0.3S1.7,Toxic,,8065,10898,6581,300,-0.000431609,5.803956835,0.000334395,0.017831527,1851.835027,37516.15263,4.574218294,0.014420572,,1,TRUE,4,0,-431.609,431.609,0.024215382,1.524215382,1.52422E-08,0.008467786,5.795489049,
17290,10.1109/ict.2005.1519908,x=0.05,Ca0.05Co4Sb12,Skutterudite,Skutterudite,5124,8915,3834,300,-0.000189785,5.034965035,,0.067918673,30936.32959,37522.93463,4.574296797,0.017118735,,1,TRUE,3,96,-189.785,189.785,0.194742406,1.694742406,1.69474E-08,0.157287329,4.877677706,
17266,10.1016/j.actamat.2016.11.049,CuSn14InTe16,InCu(Sn7Te8)2,Toxic,,3022,18611,1992,300,4.84E-05,4.115556117,0.000548102,0.03030303,218628.2882,37577.65069,4.574929625,0.031567983,,1,FALSE,4,165,48.4,48.4,0.658861865,2.158861865,2.15886E-08,1.415964822,2.699591295,
17265,10.1016/j.jallcom.2015.03.074,x=0.1,Nd0.6Fe2Co2Sn0.1Sb11.9,Zintl,,3745,1812,2561,300,0.000123756,1.503164733,0.001061218,0.210536002,69062.77119,37580.1215,4.57495818,0.074218541,,1,TRUE,5,0,123.756,123.756,0.344086545,1.844086545,1.84409E-08,0.382073181,1.121091552,
17259,10.3390/ma3042606,(PbS)1.18(TiS2)2,Ti2Pb1.18S5.18,,,10735,13452,8794,300,-5.54E-05,,0.000593637,0.068937549,189568.3453,37595.20406,4.575132446,,,1,FALSE,3,0,-55.4,55.4,0.620278811,2.120278811,2.12028E-08,1.205813237,-1.205813237,
17253,10.1557/jmr.2007.0031,"0mass%,1hrMG",Co0.92Ni0.08Sb2.96Te0.04,Toxic,,4239,2875,3012,300,-9.62E-05,4.190938511,,0.072583737,99400.8755,37610.85613,4.575313219,0.023178183,,1,FALSE,4,24,-96.2,96.2,0.436350114,1.936350114,1.93635E-08,0.57742469,3.613513821,
17247,10.1063/1.3027060,nano-sample1,Si40Ge10P,SiGe,,21195,6742,17668,300,-0.000110079,2.326698156,,0.150363169,82467.27246,37618.11156,4.57539699,0.044934571,,1,TRUE,3,205,-110.079,110.079,0.387144645,1.887144645,1.88714E-08,0.466883015,1.859815141,
17242,10.1016/j.jallcom.2015.07.197,S4,Mg2Al0.05Si0.73Sn0.27,Heusler,,9750,9750,7977,300,-0.000186351,1.86440678,0.001141695,0.14238638,32312.64904,37631.02544,4.575546053,0.049164507,,1,TRUE,4,8,-186.351,186.351,0.200593634,1.700593634,1.70059E-08,0.164852056,1.699554724,
17240,10.1007/s11664-012-2433-7,x=0.20,Ti0.2Al1V0.7Fe2W0.1,Heusler,,20480,2462,17114,300,8.14E-05,6.630727763,0.000858116,0.043999378,122969.0355,37640.53144,4.575655746,0.014240661,,1,TRUE,5,23,81.4,81.4,0.49572986,1.99572986,1.99573E-08,0.736238928,5.894488835,
17239,10.1063/1.4710990,x=0.02,Al1V0.98Fe2W0.02,Heusler,Heusler,12376,2056,10254,300,-9.22E-05,8.811611998,,0.038630137,105181.2665,37643.00644,4.575684302,0.010232238,,1,TRUE,4,24,-92.2,92.2,0.4516591,1.9516591,1.95166E-08,0.615833928,8.19577807,
17237,10.1039/c7qi00051k,x=14,Pb1.1434Se1S0.14Cl0.0068,Toxic,,2617,18578,1690,300,-4.16E-05,2.391522926,0.000660931,0.065952258,255883,37645.81025,4.575716649,0.130679114,,1,FALSE,4,0,-41.6,41.6,0.698639302,2.198639302,2.19864E-08,1.687783262,0.703739664,
17235,10.1016/j.jssc.2009.09.003,x=0.4(1123K),Ti1.4Ni1Sn1,,,11851,3384,9806,300,-0.000124783,,0.001008711,0.104436821,68292.68293,37647.65713,4.575737955,,,1,TRUE,3,19,-124.783,124.783,0.341053638,1.841053638,1.84105E-08,0.377191477,-0.377191477,
17232,10.1016/j.enconman.2015.01.082,6h-D-Sb2,Si40Ge9Sb,SiGe,,1339,900,776,300,-0.000287,3.27,0.000866114,0.080455053,9963.85077,37656.01144,4.575834317,0.026018801,,1,TRUE,3,201,-287,287,0.084235576,1.584235576,1.58424E-08,0.047355261,3.222644739,
17230,10.1002/pssa.200622011,0wt.%SiC,Bi2Te3,Toxic,,5613,4511,4332,300,-0.000112585,0.943515934,0.001012269,0.393991416,79900.75506,37662.74094,4.575911923,0.16821295,,1,FALSE,2,28,-112.585,112.585,0.37887068,1.87887068,1.87887E-08,0.450369558,0.493146376,
17225,10.1007/s11664-016-4826-5,Cu12Sb3.8Bi0.2S13,Cu12Bi0.2Sb3.8S13,Toxic,,8190,11013,6706,300,0.000112411,0.907692308,0.001002004,0.46557766,80115.20195,37677.82281,4.576085799,0.181840501,,1,FALSE,4,0,112.411,112.411,0.379439413,1.879439413,1.87944E-08,0.451715004,0.455977304,
17220,10.1021/cm202445d,"y=0.01,z=0",Mg2Si0.49Sn0.5Sb0.01,Mg2Si,Mg2Si,8288,601,6805,300,-0.000147567,1.987953745,,0.177662338,51543.44286,37697.6135,4.576313857,0.048824225,,1,TRUE,4,8,-147.567,147.567,0.28023428,1.78023428,1.78023E-08,0.275278212,1.712675533,
17218,10.1038/ncomms5515,K0.025Pb1Te0.7S0.3,K0.025Te0.7Pb1S0.3,Toxic,,409,4210,168,300,7.05E-05,1.561818182,,0.253241,145848.2143,37709.37869,4.576449377,0.128842408,,1,FALSE,4,0,70.5,70.5,0.54457009,2.04457009,2.04457E-08,0.89459069,0.667227492,
17211,10.1007/s11664-011-1620-2,x=52,Ag26Sb24Te49,Toxic,,17062,11183,14593,300,0.000235505,0.618071208,,0.52737235,18181.81818,37717.135,4.576538696,0.157882276,,1,FALSE,3,674,235.505,235.505,0.131307219,1.631307219,1.63131E-08,0.088980394,0.529090814,
17210,10.1021/cm902001c,44094,K0.8Sb1.2Te22Pb20.2,Toxic,,27112,590,21808,300,-7E-05,2.025779056,0.000780713,0.111027809,147266.3438,37719.02809,4.576560494,0.076011234,,1,FALSE,4,219,-70,70,0.546922441,2.046922441,2.04692E-08,0.904328352,1.121450704,
17206,10.1016/j.jallcom.2012.01.150,x=0.6,Sr0.6Ca0.4Ru1O3,Expensive,,25540,1701,20630,300,2.87E-05,3.528099429,,0.04909699,373288.44,37734.05856,4.576733519,0.095135263,,0,TRUE,4,0,28.7,28.7,0.78081753,2.28081753,2.28082E-08,2.554208453,0.973890976,
17203,10.1039/c3ta12508d,Cu1.98Ag0.2Te,Cu1.98Ag0.2Te1,Toxic,,13565,2771,11343,300,4.68E-05,1.986065724,,0.07671188,227476.3,37746.52472,4.576876973,0.184687577,,1,FALSE,3,27,46.8,46.8,0.668012578,2.168012578,2.16801E-08,1.479514439,0.506551285,
17201,10.1016/j.jallcom.2014.09.198,x=0.03,Mn0.03Ge0.776Te1Pb0.194,Toxic,,14047,1793,11843,300,4.3E-05,2.996860893,0.000483799,0.056767332,247886.2739,37752.10206,4.576941138,0.06424053,,1,FALSE,4,10,43,43,0.690258126,2.190258126,2.19026E-08,1.628804777,1.368056116,
17200,10.2320/matertrans.e-m2012821,non-filled,Co0.92Ni0.08Sb2.96Te0.04,Toxic,,4619,4026,3390,300,-9.62E-05,4.296129861,,0.075657895,99715.09972,37756.288,4.57698929,0.022620483,,1,FALSE,4,24,-96.2,96.2,0.436350114,1.936350114,1.93635E-08,0.579250034,3.716879827,
17197,10.3390/ma10030233,[26],SnTe,Toxic,,2996,18606,1972,300,1.33E-05,8.79620566,0.000133159,0.010357319,807357.5949,37760.62649,4.577039191,0.028792314,,1,FALSE,2,10,13.3,13.3,0.891673565,2.391673565,2.39167E-08,5.792807451,3.003398209,
17193,10.1007/s11664-015-4227-1,x=0.025perp,Bi0.025Te3As1.975,Toxic,,16352,10935,13843,300,0.000115917,1.251270208,,0.222580645,76719.72875,37760.87788,4.577042082,0.101664225,,1,FALSE,3,28,115.917,115.917,0.368142759,1.868142759,1.86814E-08,0.429970217,0.821299991,
17191,10.2320/matertrans.e-m2012821,2mass%ANPs,La0.3Co3.68Ni0.32Sb11.84Te0.16,Toxic,,4618,4026,3390,300,-0.000125961,2.045383634,,0.144736842,67515.4321,37777.67856,4.577235267,0.050086244,,1,FALSE,5,97,-125.961,125.961,0.337607706,1.837607706,1.83761E-08,0.372200635,1.673182999,
17190,10.1016/j.materresbull.2012.03.059,Co4Sb11.7Se0.3,Co4Sb11.7Se0.3,Toxic,,4598,3816,3366,300,-0.000284423,4.584790587,0.000827595,0.05170411,10300.69514,37779.23019,4.577253104,0.018548943,,1,TRUE,3,0,-284.423,284.423,0.086127854,1.586127854,1.58613E-08,0.049014658,4.535775929,
17184,10.1021/cm901668h,m=18,LaAg(Te10Pb9)2,Toxic,,27093,589,21798,300,-5.69E-05,2.577845536,0.000584907,0.066085434,185416.6667,37803.001,4.577526278,0.061472247,,1,FALSE,4,205,-56.9,56.9,0.6123096,2.1123096,2.11231E-08,1.174972215,1.402873321,
17181,10.1063/1.4945328,Si7Ge3(1h/1h),Si7Ge3,Silicide,,21930,6956,18212,300,-0.000149089,,0.001021723,0.153962804,50758.73645,37820.20681,4.577723899,,,1,TRUE,2,40,-149.089,149.089,0.27658143,1.77658143,1.77658E-08,0.270531086,-0.270531086,
17180,10.1007/s11664-012-1927-7,x=0.005,Zn3.98Sb3Pb0.02,,,16894,2350,14411,300,0.000127244,0.878664674,0.001067477,0.362637315,66513.31719,37824.19138,4.577769652,0.162069748,,1,FALSE,3,54,127.244,127.244,0.333894223,1.833894223,1.83389E-08,0.365935164,0.51272951,
17176,10.1109/ict.2005.1519956,x=0.5 1273,Zr0.5Ti0.5Ni1Sn1,Half-heusler,,12290,8941,10210,300,-0.00017968,5.295465752,0.001121203,0.053417429,35171.76118,37844.29881,4.578000463,0.016463863,,1,TRUE,4,18,-179.68,179.68,0.212467654,1.712467654,1.71247E-08,0.18069151,5.114774242,
17173,10.1063/1.3694742,In0.015Pb0.985Te0.996I0.004,In0.015Te0.996Pb0.985I0.004,Toxic,,164,2054,148,300,-0.000187671,1.532994924,0.00109816,0.255626629,32005.22441,37860.85556,4.578190424,0.061320194,,1,FALSE,4,0,-187.671,187.671,0.198323955,1.698323955,1.69832E-08,0.163065718,1.369929206,
17172,10.1016/j.actamat.2016.11.049,CuSn7InTe9,InCuSn7Te9,Toxic,,3024,18611,1992,300,5.98E-05,3.232354327,0.000698043,0.068181818,175960.4514,37864.7885,4.578235535,0.040229245,,1,FALSE,4,95,59.8,59.8,0.597191623,2.097191623,2.09719E-08,1.107068354,2.125285973,
17171,10.1007/s11664-016-4824-7,x=0.01,La0.01Yb0.99Zn2Sb2,,,6474,11012,5142,300,6.34E-05,3.499013198,0.000665268,0.061181078,165097.7486,37868.18613,4.578274503,0.034492796,,1,TRUE,4,0,63.4,63.4,0.578942727,2.078942727,2.07894E-08,1.029686291,2.469326907,
17165,10.1039/c6dt01298a,Ba0.92Ni4Sb6.7Sn5.3,Ba0.92Ni4Sn5.3Sb6.7,,,4993,7745,3763,300,-3.59E-05,7.234727093,,0.006059199,298956.2499,37887.82806,4.57849971,0.016369742,,1,TRUE,4,96,-35.9,35.9,0.733826423,2.233826423,2.23383E-08,2.003449111,5.231277982,
17158,10.1021/acsami.7b06083,SnTe0.90Se010,Sn1Te0.9Se10,Toxic,,2917,18602,1953,300,2.5E-05,6.512474259,0.00024294,0.005882353,429242.578,37906.98556,4.57871925,0.024498226,,1,FALSE,3,0,25,25,0.806124371,2.306124371,2.30612E-08,2.969660311,3.542813948,
17157,10.1016/j.mssp.2016.07.024,#4,Te0.85Pb1Se0.15,Toxic,,2802,14038,1853,300,0.000128141,1.345955273,,0.219153675,65913.97849,37908.48531,4.578736432,0.085211063,,1,FALSE,3,0,128.141,128.141,0.331322256,1.831322256,1.83132E-08,0.362129207,0.983826066,
17154,10.1016/j.jallcom.2016.07.093,4_x=0.05,In0.05Co3Sn0.95C1,Perovskite,,22883,9838,18847,300,5.15E-05,4.697226101,,0.034408609,206913.1833,37919.87194,4.578866862,0.025402721,,1,TRUE,4,0,51.5,51.5,0.641487541,2.141487541,2.14149E-08,1.329306012,3.367920089,
17146,10.3938/jkps.64.84,Ce0.9Fe3CoSb12,Ce0.9Fe3Co1Sb12,Skutterudite,,4414,3577,3194,300,0.000109308,2.209923664,0.000976106,0.14190337,84008.71162,37934.49656,4.579034325,0.048602755,,1,TRUE,4,0,109.308,109.308,0.389726392,1.889726392,1.88973E-08,0.476260439,1.733663225,
17142,10.1016/j.jallcom.2017.07.193,x=0.08,Te0.92Pb1Se0.08,Toxic,,2695,18488,1752,300,-0.000168604,1.639962728,1.14E-05,0.207412342,40275.71429,37976.16594,4.579511116,0.058869665,,1,FALSE,3,0,-168.604,168.604,0.233754757,1.733754757,1.73375E-08,0.209484634,1.430478094,
17136,10.1007/s12598-013-0124-z,Bi0.5Na0.02Sb1.48Te3,Na0.02Bi0.5Sb1.48Te3,Toxic,,5786,5021,4505,300,0.000217151,0.621360691,,0.517231262,22699.89263,37991.96006,4.5796917,0.165078564,,1,FALSE,4,27,217.151,217.151,0.153817049,1.653817049,1.65382E-08,0.112624408,0.508736283,
17133,10.1063/1.4821798,x=0.06,Ti1Cu0.06Se2,Toxic,,14961,10318,12662,300,-6.86E-05,2.440563046,,0.10684588,151765.0282,37999.67644,4.579779899,0.056889006,,1,TRUE,3,0,-68.6,68.6,0.553563222,2.053563222,2.05356E-08,0.934977241,1.505585805,
17123,10.1063/1.3086641,0.10Ni-1.5Te,Ni0.1Sb5.5Te1.5Mo3,Toxic,Antimonide,12982,1984,10810,300,4.9E-05,,0.158142528,0.010552638,218181.8182,38027.47734,4.580097516,,,1,FALSE,4,55,49,49,0.655462757,2.155462757,2.15546E-08,1.41084835,-1.41084835,
17122,10.1016/j.jallcom.2006.03.030,x=1.5,Sb5.5Te1.5Mo1,Toxic,Antimonide,12928,1552,10737,300,5.28E-05,4.449541284,,0.036299474,202067.2995,38033.49556,4.580166242,0.027195154,,1,FALSE,3,42,52.8,52.8,0.63433859,2.13433859,2.13434E-08,1.293840105,3.155701179,
17121,10.1039/c4dt03773a,Yb5Ga2Sb6,Yb5(GaSb3)2,Zintl,Zintl,6258,790,4947,300,1.93E-05,4.291137365,,0.012920793,559306.8569,38039.0275,4.580229405,0.333180892,,1,TRUE,3,0,19.3,19.3,0.846725002,2.346725002,2.34673E-08,3.937618154,0.353519211,
17119,10.1039/c4dt03773a,Yb5In2Sb6,Yb5(InSb3)2,Zintl,Zintl,6259,790,4947,300,2.05E-05,4.402676444,,0.014170633,525732.7965,38041.27214,4.580255032,0.137592426,,1,TRUE,3,0,20.5,20.5,0.838010928,2.338010928,2.33801E-08,3.68750707,0.715169374,
17102,10.1016/j.jallcom.2003.07.016,x=0.4,Ba0.5Sr0.4La0.1Ti1O3,Perovskite,,26558,1484,21362,300,-9.77E-05,4.237667351,,0.00022766,98571.5849,38083.40538,4.580735776,0.023125314,,1,TRUE,5,0,-97.7,97.7,0.43074398,1.93074398,1.93074E-08,0.570949482,3.666717869,
17090,10.1021/cm902001c,43971,K0.9Sb1.2Te22Pb20,Toxic,,27108,590,21808,300,-9.19E-05,1.52315523,0.000907048,0.199882656,106852.897,38109.97069,4.581038615,0.094655463,,1,FALSE,4,218,-91.9,91.9,0.452828696,1.952828696,1.95283E-08,0.625996211,0.897159019,
17089,10.1039/c6ta04240f,Sn0.92Bi0.08Te1,Sn0.92Bi0.08Te1,Toxic,,85,11497,4882,300,8.57E-05,1.843509908,0.000876452,0.133216361,116868.0847,38112.51663,4.581067627,0.074048835,,1,FALSE,3,10,85.7,85.7,0.47769009,1.97769009,1.97769E-08,0.693386559,1.150123349,
17084,10.1039/c1ee01895g,y=0.2,Tl0.02Te0.8Pb0.98Se0.2,Toxic,,27511,862,22085,300,0.000109734,1.539048692,,0.164699453,83964.42723,38127.13094,4.581234126,0.079484661,,1,FALSE,4,0,109.734,109.734,0.38829778,1.88829778,1.8883E-08,0.475649525,1.063399167,
17075,10.1038/s41467-017-01149-4,TiS2 single crystal,TiS2,Chalcogenide,,10778,18767,8834,300,-0.000181568,4.562273831,1.15581885,0.078683654,34679.04246,38161.01763,4.581619947,0.019363391,,1,TRUE,2,0,-181.568,181.568,0.20903755,1.70903755,1.70904E-08,0.177803357,4.384470474,
17046,10.1166/jnn.2008.469,x=0.06,Co0.94Ni0.06Sb3,,,4275,3070,3053,300,-0.000139648,4.037383178,0.001105714,0.082572614,57613.5,38237.1385,4.582485384,0.022813676,,1,TRUE,3,24,-139.648,139.648,0.300033222,1.800033222,1.80003E-08,0.311118642,3.726264536,
17042,10.1063/1.3673863,y=0.07,Ba8Zn0.07Ga15.66Sn30.27,,,2257,10281,1420,300,-0.000221221,,0.001068125,0.406321422,21791.1705,38252.19438,4.582656354,,,1,TRUE,4,184,-221.221,221.221,0.148513772,1.648513772,1.64851E-08,0.107769134,-0.107769134,
17034,10.1016/j.jallcom.2010.07.204,x=1.0,Ga33Ru17,Expensive,,19883,1670,16646,300,0.000229765,6.034314909,0.001038805,0.072131148,19727.20511,38267.87844,4.582834386,0.014350196,,0,TRUE,2,235,229.765,229.765,0.137968103,1.637968103,1.63797E-08,0.096937598,5.937377311,
17006,10.1016/j.jssc.2016.02.012,Sn0.95Ag0.05Te0.95I0.05,Ag0.05Sn0.95Te0.95I0.05,Toxic,,2442,12896,1569,300,2.79E-05,3.189979915,0.000299937,0.022287404,389653.2838,38375.16088,4.584050209,0.201238511,,1,FALSE,4,0,27.9,27.9,0.78622109,2.28622109,2.28622E-08,2.672500665,0.51747925,
17005,10.1063/1.3238363,y=0.07,Zr0.4Ti0.6Co0.93Ni0.07Sb1,Half-heusler,,11393,2005,9407,300,-0.000125119,6.972300257,0.000897391,0.033176885,69317.64814,38375.24794,4.584051194,0.012959364,,1,TRUE,5,18,-125.119,125.119,0.340067188,1.840067188,1.84007E-08,0.38264739,6.589652867,
16990,10.1007/s11664-013-2645-5,Pb1Se1,PbSe,Toxic,,84,2488,93,300,-3.67E-05,3.088431714,,0.029660833,296422.4984,38414.07253,4.584490352,0.082914308,,1,FALSE,2,0,-36.7,36.7,0.728782963,2.228782963,2.22878E-08,1.981984243,1.106447471,
16986,10.7567/jjap.55.020301,x=4,Mn32.4Re4Si63.6,,,16565,9399,14071,300,0.000123165,1.846549999,,0.175823971,71142.86455,38422.65288,4.584587347,0.058642737,,1,TRUE,3,509,123.165,123.165,0.34584408,1.84584408,1.84584E-08,0.393955906,1.452594093,
16978,10.1063/1.4965725,PbSe,PbSe,Toxic,,2625,18579,1698,300,0.00025279,1.210790698,0.000942073,0.236363636,15150.3006,38450.32925,4.584900063,0.075140311,,1,FALSE,2,0,252.79,252.79,0.113129269,1.613129269,1.61313E-08,0.07331818,1.137472518,
16971,10.1038/srep23143,Sb1.85In1.5Te3,In1.5Sb1.85Te3,Toxic,,24661,21357,19988,300,0.000120577,1.211949218,,0.264029,73628.05776,38475.53788,4.5851847,0.105909438,,1,FALSE,3,31,120.577,120.577,0.353646697,1.853646697,1.85365E-08,0.409441218,0.802508,
16967,10.1039/c3cp50918d,x=0.08,Ti1Ni1.08Sn1,,,11971,4595,9921,300,-0.000193929,4.317012955,0.00111291,0.087349627,30223.1305,38496.773,4.585424326,0.020569931,,1,TRUE,3,18,-193.929,193.929,0.187908202,1.687908202,1.68791E-08,0.15304161,4.163971345,
16955,10.1016/j.jssc.2014.04.006,Mo3Sb7,Sb7Mo3,Antimonide,,14773,3420,12532,300,1.85E-05,5.638312331,0.000182437,0.010982628,591305.7308,38522.80025,4.585717849,0.062865024,,1,TRUE,2,53,18.5,18.5,0.852584667,2.352584667,2.35258E-08,4.173290387,1.465021944,
16946,10.1016/j.apsusc.2014.02.173,coating-1,CoSb3,Skutterudite,Skutterudite,3400,434,2280,300,7.96E-05,9.540124634,,0.022105432,129250.1451,38533.27063,4.585835873,0.009804098,,1,TRUE,2,24,79.6,79.6,0.503482212,2.003482212,2.00348E-08,0.7768511,8.763273534,
16940,10.1088/0957-4484/19/24/245707,TAGS-90,AgGe9SbTe11,Toxic,,16825,4181,14332,300,5.67E-05,2.302609015,0.000596898,0.080044315,189703.2022,38558.91594,4.586124815,0.080568272,,1,FALSE,4,117,56.7,56.7,0.613366217,2.113366217,2.11337E-08,1.202737016,1.099871999,
16938,10.1063/1.3694742,In0.01Pb0.99Te0.999I0.001,In0.01Te0.999Pb0.99I0.001,Toxic,,256,2054,148,300,-0.000199786,1.708514767,0.001110983,0.203045685,28253.45733,38560.07606,4.586137882,0.054673433,,1,FALSE,4,0,-199.786,199.786,0.178656001,1.678656001,1.67866E-08,0.142283507,1.56623126,
16935,10.1007/s11664-014-3076-7,x=0.030,Ce0.03Ag1Sb0.97Te2.01,Toxic,,16797,2579,14303,300,0.000256433,0.638764297,,0.484852852,14565.3212,38569.44738,4.586243416,0.150528137,,1,FALSE,4,0,256.433,256.433,0.109631634,1.609631634,1.60963E-08,0.070334405,0.568429892,
16931,10.1111/j.1551-2916.2010.04185.x,x=0.10,Sr0.8Dy0.2Ti1O3,Perovskite,,27988,3459,22501,300,-8.67E-05,4.837993566,0.000845581,0.064087403,116504.4092,38577.98694,4.586339562,0.020732323,,1,TRUE,4,0,-86.7,86.7,0.473589771,1.973589771,1.97359E-08,0.689795731,4.148197835,
16916,10.1007/s11664-012-2416-8,x=0.03,Mn0.09Sn0.06Ge0.82Bi0.06Te1.06,Toxic,,15528,2421,13173,300,0.000108447,1.34687118,,0.229081633,86543.27416,38638.28006,4.587017786,0.100030012,,1,FALSE,5,10,108.447,108.447,0.392629865,1.892629865,1.89263E-08,0.491383156,0.855488024,
16899,10.1016/j.proeng.2011.08.823,Ce0.9FeCo3Sb12,Ce0.9Fe1Co3Sb12,Skutterudite,,10784,16394,8844,300,-8.63E-05,0.030607866,0.000876643,0.107286767,117747.4403,38734.78131,4.588101108,-0.128726596,,1,TRUE,4,0,-86.3,86.3,0.475225658,1.975225658,1.97523E-08,0.697733296,-0.66712543,
16890,10.1007/s11664-011-1612-2,x=0.0015,Mn1Al0.0027Si1.7973,,,16592,11180,14102,300,0.000133927,2.467486363,,0.135859964,62684.9001,38756.337,4.588342724,0.040463696,,1,TRUE,3,14,133.927,133.927,0.315201518,1.815201518,1.8152E-08,0.341357178,2.126129185,
16888,10.1063/1.1545158,x=0.30,Co0.7Ni0.3Sb3,,,3794,1888,2603,300,-6.08E-05,6.75535394,0.000760624,0.058356177,176962.4525,38759.047,4.58837309,0.015372358,,1,TRUE,3,24,-60.8,60.8,0.592065546,2.092065546,2.09207E-08,1.110651149,5.644702791,
16885,10.1063/1.4928168,ZrHf2Ni2.7Cu0.3Sb4,Hf2Zr1Cu0.3Ni2.7Sb4,Antimonide,Antimonide,13018,2191,10854,300,-0.000138863,2.883408072,0.001137441,0.131668501,58975.74214,38763.73356,4.5884256,0.033572012,,1,TRUE,5,62,-138.863,138.863,0.302070505,1.802070505,1.80207E-08,0.318835336,2.564572736,
16882,10.1007/s11664-013-2872-9,Na0.05Pb0.95Te0.85Se0.15,Na0.05Te0.85Pb0.95Se0.15,Toxic,,104,2505,116,300,7.71E-05,2.151515152,,0.121928836,135202.7806,38768.58263,4.588479924,0.065192237,,1,FALSE,4,0,77.1,77.1,0.514450894,2.014450894,2.01445E-08,0.817078087,1.334437065,
16881,10.1039/c5tc03214h,0,Hf0.35Zr0.35Ti0.3Ni1Sn1,Half-heusler,,11665,2855,9620,300,-0.000239306,3.875,,0.096645972,17877.09497,38768.68663,4.588481089,0.022783491,,1,TRUE,5,18,-239.306,239.306,0.127074372,1.627074372,1.62707E-08,0.087262089,3.787737911,
16877,10.1007/s10853-016-9980-x,0.014,Na0.014Te1Pb0.986,Toxic,,2541,11722,1632,300,5.54E-05,3.2064558,0.000592136,0.067726562,195724.7383,38776.02747,4.588563314,0.044869235,,1,FALSE,3,9,55.4,55.4,0.620278811,2.120278811,2.12028E-08,1.244973046,1.961482754,
16875,10.1002/anie.201508492,x=0.0,Sn0.4Te1Pb0.6,Toxic,,15301,196,12986,300,6.33E-05,1.852979665,0.000672486,0.111811673,169386.6539,38784.95631,4.588663307,0.111918665,,1,FALSE,3,10,63.3,63.3,0.57944203,2.07944203,2.07944E-08,1.056689182,0.796290483,
16871,10.1021/ic5010243,TAGS-85,AGTS,,,20820,1185,17336,300,0.000110736,1.574813328,,0.293161351,84322.02877,38796.8715,4.588796706,0.07832529,,1,TRUE,4,0,110.736,110.736,0.384958135,1.884958135,1.88496E-08,0.476830482,1.097982846,
16869,10.1007/s11664-012-2253-9,Yb0.6Fe2Co2Sb12,Yb0.6Fe2Co2Sb12,Skutterudite,,4103,2429,2859,300,8.53E-05,2.255429846,0.000868308,0.121568627,119715.2372,38805.6335,4.588894778,0.056109978,,1,TRUE,4,0,85.3,85.3,0.479340141,1.979340141,1.97934E-08,0.710871523,1.544558323,
16867,10.1557/jmr.2007.0031,"0.5mass%,1hrMG",Co0.92Ni0.08Sb2.96Te0.04,Toxic,,4237,2875,3012,300,-0.000115592,2.378640777,,0.152670308,79189.32498,38813.41244,4.588981827,0.044550684,,1,FALSE,4,24,-115.592,115.592,0.36917564,1.86917564,1.86918E-08,0.444056272,1.934584505,
16851,10.1063/1.4948969,Pb0.60Sn0.40Te,Sn0.4Te1Pb0.6,Toxic,,15717,6960,13308,300,6.37E-05,1.846360186,0.000678753,0.109743815,168588.0138,38862.31163,4.58952863,0.112170887,,1,FALSE,3,10,63.7,63.7,0.577447395,2.077447395,2.07745E-08,1.05069819,0.795661996,
16837,10.1016/j.jallcom.2013.10.217,SnTe0.75Se0.25,Sn1Te0.75Se0.25,Toxic,,16240,9677,13740,300,5.53E-05,5.24700876,0.000601293,0.035971276,196692.9056,38923.77963,4.590215005,0.021901547,,1,FALSE,3,0,55.3,55.3,0.620813765,2.120813765,2.12081E-08,1.251447065,3.995561695,
16829,10.1021/cm502588r,x=0.99,Yb0.99Zn2Sb2,,,6002,622,4726,300,6.34E-05,2.808018199,,0.061302276,169865.4594,38950.72281,4.590515521,0.050323712,,1,TRUE,3,0,63.4,63.4,0.578942727,2.078942727,2.07894E-08,1.059421684,1.748596515,
16826,10.1103/physrevb.79.235108,x=1.0,Sb6TeMo3,Toxic,,15081,4734,12793,300,3.46E-05,5.050847458,,0.014752903,319306.9307,38955.48456,4.590568611,0.030745986,,1,FALSE,3,54,34.6,34.6,0.742096595,2.242096595,2.2421E-08,2.147750946,2.903096512,
16812,10.1016/j.materresbull.2008.12.006,Cu0.02TiSe1.7S0.3,Ti1Cu0.02Se1.7S0.3,Toxic,,7473,3803,6043,300,-0.00010194,4.420176837,0.000973962,0.067304348,95238.09524,38982.66006,4.590871471,0.022403266,,1,TRUE,4,0,-101.94,101.94,0.415283814,1.915283814,1.91528E-08,0.547223947,3.87295289,
16806,10.1021/cm504112m,Sn0.98Mg0.05Te1,Mg0.05Sn0.98Te1,Toxic,,283,627,175,300,1.92E-05,6.260529515,0.000203889,0.012533013,574389.9501,38991.09019,4.590965378,0.041076919,,1,FALSE,3,10,19.2,19.2,0.847455252,2.347455252,2.34746E-08,4.045064115,2.2154654,
16799,10.1007/s11664-015-4227-1,x=0.015perp,Bi0.015Te3As1.985,Toxic,,16351,10935,13843,300,0.000103982,1.367667436,,0.218817204,92701.8957,39001.59813,4.591082403,0.103308099,,1,FALSE,3,28,103.982,103.982,0.408037355,1.908037355,1.90804E-08,0.53063604,0.837031396,
16793,10.1007/s11664-016-4826-5,Cu12Sb4S13,Cu12Sb4S13,Skutterudite,,8189,11013,6706,300,0.000100409,0.951648352,0.000992738,0.440659792,97345.13274,39028.1215,4.591377648,0.220853534,,1,TRUE,3,0,100.409,100.409,0.420801174,1.920801174,1.9208E-08,0.560941936,0.390706416,
16791,10.1039/c7qi00051k,x=12,Pb1.1234Se1S0.12Cl0.0068,Toxic,,2616,18578,1690,300,-4.2E-05,2.532338609,0.000604401,0.070935689,262772,39034.69075,4.591450743,0.117890042,,1,FALSE,4,0,-42,42,0.69623435,2.19623435,2.19623E-08,1.731326678,0.801011931,
16790,10.1063/1.3673863,y=0.42,Ba8Zn0.42Ga14.96Sn30.62,,,2260,10281,1420,300,-0.000187062,,0.001158258,0.408076321,33237.42473,39036.24931,4.591468083,,,1,TRUE,4,187,-187.062,187.062,0.199367894,1.699367894,1.69937E-08,0.169447837,-0.169447837,
16786,10.1016/s0925-8388(03)00547-4,x=0.05,Zr1Ni1Sn0.95Sb0.05,Half-heusler,,11027,1482,9095,300,-3.52E-05,12.52376297,0.000340909,0.010989011,314606.7416,39046.39569,4.591580951,0.008419155,,1,TRUE,4,18,-35.2,35.2,0.738268074,2.238268074,2.23827E-08,2.112522677,10.41124029,
16783,10.1063/1.4948651,x=0.005,Na0.005Ca0.995Mg2Bi1.98,Toxic,,6420,6959,5083,300,0.000139568,3.207120331,0.001191061,0.109090909,58899.03651,39051.2335,4.591634756,0.030032231,,1,FALSE,4,15,139.568,139.568,0.300240213,1.800240213,1.80024E-08,0.318097242,2.889023089,
16781,10.1063/1.4869573,Zr3Ni2.95Co0.05Sb,Zr3Co0.05Ni2.95Sb4,Antimonide,Antimonide,13349,6896,11171,300,0.000169767,3.544246045,0.001252306,0.123428571,40855.34795,39062.355,4.591758423,0.026063782,,1,TRUE,4,61,169.767,169.767,0.231422874,1.731422874,1.73142E-08,0.212213652,3.332032393,
16776,10.1088/0022-3727/41/21/215105,x=0,Sr4Ga8Ge15,,,1012,3272,561,300,-9.85E-05,1.117045649,,0.142336436,100003.3428,39082.02881,4.591977101,0.160908792,,1,TRUE,3,92,-98.5,98.5,0.427783552,1.927783552,1.92778E-08,0.578354398,0.538691251,
16775,10.1063/1.4819889,x=0.15,Nd0.6Fe2Co2Ge0.15Sb11.85,Zintl,,5405,10314,4099,300,0.000149669,1.257918552,0.001161727,0.273814938,52089.47663,39085.57075,4.592016458,0.088119639,,1,TRUE,5,0,149.669,149.669,0.275201974,1.775201974,1.7752E-08,0.277408025,0.980510527,
16768,10.1016/j.jallcom.2010.10.131,"x=0.02,y=0",Na0.02Ag1.98Sb1Te2,Toxic,,20836,1676,17345,300,0.000260065,0.64439834,,0.466467225,14155.07092,39103.41138,4.592214647,0.150588443,,1,FALSE,4,36,260.065,260.065,0.106252212,1.606252212,1.60625E-08,0.068209842,0.576188498,
16760,10.1007/s11664-012-1940-x,In4Se3,In4Se3,Toxic,,13396,2371,11207,300,-0.000392438,0.90115237,,0.010733023,3042.538566,39120.38206,4.592403088,0.098201656,,1,TRUE,2,0,-392.438,392.438,0.033942539,1.533942539,1.53394E-08,0.014001238,0.887151132,
16750,10.1016/j.scriptamat.2014.10.001,sample3,Si4Ge,SiGe,,21192,5203,17664,300,-0.000126135,3.802673758,,0.091300409,69849.57557,39169.22875,4.59294502,0.025476516,,1,TRUE,2,20,-126.135,126.135,0.337101674,1.837101674,1.8371E-08,0.384962317,3.417711441,
16745,10.1063/1.4979816,TiMn0.1NiSn,Ti0.985Mn0.093Ni1.04Sn0.98,Half-heusler,Half-Heusler,20855,21245,17361,300,-0.000132839,4.388888889,0.001111276,0.081148054,64257.02811,39193.93763,4.593218897,0.021579991,,1,TRUE,4,18,-132.839,132.839,0.318171799,1.818171799,1.81817E-08,0.350490949,4.03839794,
16735,10.1007/s11664-013-2863-x,Sample C,Hf0.5Zr0.5Co1Sn0.2Sb0.8,Half-heusler,,11491,2539,9504,300,0.000139868,4.004383402,0.002085217,0.111865937,58965.97664,39241.11906,4.593741384,0.023666241,,1,TRUE,5,17,139.868,139.868,0.299464733,1.799464733,1.79946E-08,0.318321586,3.686061816,
16728,10.1016/j.jallcom.2005.08.033,x=0.09,Ag0.09Sn0.455Sb0.09Te1.09Pb0.455,Toxic,,15335,1535,13009,300,0.00010409,0.902261475,0.000967626,0.348484848,93162.39316,39251.50694,4.593856335,0.234334049,,1,FALSE,5,11,104.09,104.09,0.407657635,1.907657635,1.90766E-08,0.533165852,0.369095623,
16725,10.1039/c5qi00230c,Ge0.90Bi0.10Te,Ge0.9Bi0.1Te1,Toxic,,12269,8564,10194,300,9.89E-05,1.651755856,0.000985262,0.176886103,99953.89252,39259.00106,4.593939245,0.081235004,,1,FALSE,3,10,98.9,98.9,0.426310977,1.926310977,1.92631E-08,0.577626841,1.074129015,
16724,10.1063/1.4819889,x=0.5,Nd0.6Fe2Co2Ge0.5Sb11.5,Zintl,,5407,10314,4099,300,0.000118032,1.980270369,0.001104088,0.164052803,77620.13098,39260.5175,4.59395602,0.056301557,,1,TRUE,5,0,118.032,118.032,0.361491323,1.861491323,1.86149E-08,0.433467601,1.546802768,
16700,10.1039/c1jm13888j,x=0.15,Ag1.7Te1Pb0.15,Toxic,,14362,2738,12170,300,-0.000102315,0.9782705,,0.418740008,95578.65701,39321.25981,4.594627424,0.202282626,,1,FALSE,3,23,-102.315,102.315,0.413943469,1.913943469,1.91394E-08,0.548796439,0.429474061,
16693,10.3724/sp.j.1077.2011.00680,AgNa0.01SbTe2,Na0.01Ag1Sb1Te2,Toxic,,16914,5551,14430,300,0.000292205,0.464445454,0.000835117,0.571411516,9797.347257,39336.926,4.594800419,0.208930557,,1,FALSE,4,27,292.205,292.205,0.080539412,1.580539412,1.58054E-08,0.04645528,0.417990174,
16689,10.1016/j.nanoen.2012.02.010,HP600 bulk,Cu2Se1.01,Toxic,,14006,4115,11794,300,7.76E-05,1.059765344,0.000808289,0.233073654,136182.6373,39353.671,4.594985251,0.38398554,,1,TRUE,2,0,77.6,77.6,0.512238205,2.012238205,2.01224E-08,0.822095717,0.237669627,
16681,10.1016/j.actamat.2016.05.041,M=Ti,Ti1Co1Sn0.15Sb0.85,,,12125,5870,10066,300,0.000205155,6.309411146,,0.063436123,27086.10071,39377.98688,4.59525351,0.014198509,,1,TRUE,4,17,205.155,205.155,0.170575445,1.670575445,1.67058E-08,0.135748124,6.173663022,
16669,10.1002/adfm.201400474,x=1.6,Bi2Te1.4Se1.6,Toxic,,26735,142,21496,300,-8.13E-05,1.664739884,0.001232675,0.107839912,128917.1715,39406.85031,4.595571724,0.099059153,,1,FALSE,3,0,-81.3,81.3,0.496157397,1.996157397,1.99616E-08,0.772016897,0.892722987,
16663,10.1021/cm101503y,x=0.04,Ag1Sb1Te1.96Se0.04,Toxic,,16947,7430,14465,300,0.000249678,0.599621212,,0.513774692,16107.81144,39425.29531,4.595774955,0.167551339,,1,FALSE,4,0,249.678,249.678,0.116205332,1.616205332,1.61621E-08,0.078100592,0.52152062,
16660,10.1063/1.4905250,Lab1,Co0.97Ni0.03Sb3,,,4737,5061,3481,300,-0.000194006,7.358734726,,0.047149162,30926.21664,39428.1725,4.595806648,0.01218669,,1,TRUE,3,24,-194.006,194.006,0.187783511,1.687783511,1.68778E-08,0.156590276,7.20214445,
16654,10.1039/c3tc31810a,"ingot, nH=4.97E18",Ag2.0027Se1,Toxic,,13670,2828,11411,300,-7.64E-05,1.317349781,,0.48736699,138965.2657,39442.24444,4.59596162,0.188581407,,1,TRUE,2,0,-76.4,76.4,0.517564725,2.017564725,2.01756E-08,0.841114254,0.476235527,
16648,10.1039/c2ra22562j,b1,Bi2Te2.4Se0.6,Toxic,,5791,5072,4509,300,-0.000159199,1.010757069,0.00119272,0.368752009,46854.18209,39460.34175,4.596160842,0.113926206,,1,FALSE,3,0,-159.199,159.199,0.253496523,1.753496523,1.7535E-08,0.246475936,0.764281133,
16641,10.1007/s11664-009-0981-2,Mo3Sb7,Sb7Mo3,Antimonide,Antimonide,13034,2341,10872,300,2.09E-05,5.416666667,,0.009706428,535947.7124,39479.40019,4.596370546,0.056422027,,1,TRUE,2,53,20.9,20.9,0.835126212,2.335126212,2.33513E-08,3.754516654,1.662150013,
16626,10.1007/s11664-012-2352-7,Sb0.006Pb0.994Te0.88S0.12,Sb0.006Te0.88Pb0.994S0.12,Toxic,,94,2413,78,300,-6.38E-05,1.554758971,0.000680766,0.124570335,170952.381,39505.63363,4.596659032,0.189003695,,1,FALSE,4,0,-63.8,63.8,0.57694981,2.07694981,2.07695E-08,1.065178546,0.489580425,
16625,10.2497/jjspm.57.242,x=1.73,Mn1Si1.73,,,16902,1046,14418,300,0.000147789,1.71E-06,,0.219951923,53872.17626,39508.38844,4.596689315,-0.31446744,,1,TRUE,2,13,147.789,147.789,0.279698483,1.779698483,1.7797E-08,0.287628691,-0.287626981,
16605,10.1016/j.jpcs.2013.12.006,x=1.5,Ge1.5Bi85Sb13.5,Toxic,,12082,3174,10026,300,-8.25E-05,3.07910526,0.000873571,0.084484548,127175.1645,39557.74563,4.597231533,0.038087979,,1,FALSE,3,498,-82.5,82.5,0.491051192,1.991051192,1.99105E-08,0.759636788,2.319468472,
16600,10.1002/adfm.200900250,solid circle,Si,Pure element,,19005,129,15934,300,-5.28E-05,,,0.024835715,209987.4825,39578.45294,4.597458814,,,1,TRUE,1,4,-52.8,52.8,0.63433859,2.13433859,2.13434E-08,1.344553162,-1.344553162,
16588,10.1039/c5ra24236c,x=0,Bi0.5Sb1.5Te3,Toxic,,9057,16851,7447,300,0.000192186,1.005432937,0.001176326,0.38021583,31761.90994,39632.64038,4.598053007,0.103888624,,1,FALSE,3,28,192.186,192.186,0.190753004,1.690753004,1.69075E-08,0.161104634,0.844328303,
16579,10.1063/1.3517088,Sb0.06,Sb0.06Te1Pb0.94,Toxic,,15360,2023,13032,300,-6.58E-05,3.123893805,,0.076101042,165766.8575,39647.41313,4.598214856,0.042576034,,1,FALSE,3,10,-65.8,65.8,0.567087663,2.067087663,2.06709E-08,1.027963878,2.095929927,
16573,10.1021/cm901668h,m=30,LaAg(Te16Pb15)2,Toxic,,27096,589,21798,300,-4.84E-05,2.516641172,0.000533829,0.062945599,230611.424,39667.04181,4.598429814,0.090831307,,1,FALSE,4,325,-48.4,48.4,0.658861865,2.158861865,2.15886E-08,1.493574627,1.023066545,
16565,10.1021/acs.chemmater.5b02329,"BTST-20, STS",AgSn20BiTe22,Toxic,,12354,642,10244,300,4.49E-05,2.108882521,,0.078267254,249351.7215,39685.18784,4.59862844,0.209937821,,1,FALSE,4,227,44.9,44.9,0.679044263,2.179044263,2.17904E-08,1.630045314,0.478837207,
16557,10.1021/jacs.6b08382,SnAg0.04In0.04Te1.08,In0.04Ag0.04Sn1Te1.08,Toxic,,3075,18615,2034,300,9.26E-05,2.644998447,0.000945016,0.116687215,110371.1714,39709.61231,4.598895647,0.044248392,,1,FALSE,4,11,92.6,92.6,0.450104337,1.950104337,1.9501E-08,0.6457059,1.999292547,
16554,10.1016/j.jallcom.2010.07.204,x=0.6,Ga66.4Ru33.6,Expensive,,19879,1670,16646,300,0.000351363,7.122788088,0.000597821,0.036065574,4975.512483,39713.82513,4.598941719,0.012460442,,0,TRUE,2,468,351.363,351.363,0.048364395,1.548364395,1.54836E-08,0.023111719,7.099676369,
16544,10.1039/c6ta04240f,Sn1Te1,SnTe,Toxic,,61,11497,4882,300,1.32E-05,7.969589217,0.00015891,0.011707886,853017.4176,39735.98782,4.599184014,0.050226678,,1,FALSE,2,10,13.2,13.2,0.89244258,2.39244258,2.39244E-08,6.122385574,1.847203643,
16533,10.1021/cm902001c,43881,K0.9Sb1Te22Pb20,Toxic,,27105,590,21808,300,-0.000120172,1.397311166,0.001130049,0.257048322,76494.81212,39767.49356,4.599528219,0.090525999,,1,FALSE,4,217,-120.172,120.172,0.354883569,1.854883569,1.85488E-08,0.42566691,0.971644256,
16528,10.1007/s11664-011-1620-2,x=46,Ag23Sb27Te52,Toxic,,17065,11183,14593,300,0.000207248,0.623330097,,0.59121099,26697.38108,39780.6865,4.599672274,0.179227343,,1,FALSE,3,677,207.248,207.248,0.167525334,1.667525334,1.66753E-08,0.133555678,0.489774419,
16513,10.1007/s11664-011-1543-y,x=0,Ga66.6Ru33.4,Expensive,,20002,11149,16744,300,0.000297985,5.841990759,0.000922356,0.072836507,9271.150024,39809.66469,4.59998852,0.015292063,,0,TRUE,2,467,297.985,297.985,0.076624669,1.576624669,1.57662E-08,0.043851372,5.798139387,
16486,10.1021/nl3002183,TlPbTe:Si0.02Na0.025,Na0.025Tl0.02Si0.02Te1Pb0.98,Toxic,,15861,4147,13442,300,0.000148415,1.645814978,0.001184375,0.218772924,53992.99475,39899.98181,4.600972698,0.065090823,,1,FALSE,5,10,148.415,148.415,0.278193141,1.778193141,1.77819E-08,0.288029919,1.357785059,
16485,10.1002/aenm.201100460,0.7,Ag0.1098Sn0.7Sb0.1674Te1,Toxic,,21025,5925,17503,300,6.78E-05,2.121586757,0.000722454,0.10045915,161572.1888,39904.52388,4.601022133,0.080457717,,1,FALSE,4,10,67.8,67.8,0.557394095,2.057394095,2.05739E-08,0.997253001,1.124333756,
