Repository: suchismitasarker/SKlearn-and-Lolopy-comparison

# SKlearn-and-Lolopy-comparison
SKlearn and Lolopy comparison
lolopy==1.1.1
matminer==0.7.8
matminer.egg==info
matplotlib==3.1.3
numpy==1.18.5
pandas==1.0.1
pymatgen==2019.12.22
python_ternary==1.0.7
scikit_learn==1.1.3
scipy==1.5.2
ternary==0.1

File: Data_Starry_2nd_gen_TC_model_Nov_22.csv (part 28 of 47)
,REFERENCE: doi,NAME,FORMULA,Family,PROPERTY: Material Family,IDENTIFIER: sampleid,IDENTIFIER: paperid,IDENTIFIER: figureid,PROPERTY: Temperature (K),PROPERTY: Seebeck coefficient (V/K),PROPERTY: Thermal conductivity (W*m^(-1)*K^(-1)),PROPERTY: Power factor (W*m^(-1)*K^(-2)),PROPERTY: ZT (-),PROPERTY: Electrical conductivity (S*m^(-1)),PROPERTY: sigma_E_0,PROPERTY: log sigma_E_0,PROPERTY: quality_factor,PROPERTY: log quality_factor,inexpensive,non-toxic,n_elements,electron_count,PROPERTY: Seebeck coefficient (muV/K),|S|(muV/K),,L,L*sigma*T,Electronic thermal conductivity,Lattice thermal conductivity,
16467,10.1063/1.3086641,0.08Ni-1.6Te,Ni0.08Sb5.4Te1.6Mo3,Toxic,Antimonide,12983,1984,10810,300,5.5E-05,5.594110817,0.158142528,0.007131945,203076.9231,39944.11038,4.601452753,0.020873192,,1,FALSE,4,55,55,55,0.622421395,2.122421395,2.12242E-08,1.29304442,4.301066397,
16460,10.1002/adma.201605887,y=0.06,Mn0.06Cu0.1Sn0.97Te1.05,Toxic,,2969,18603,1966,300,2.6E-05,,,0.009677419,435897.4359,39979.51941,4.601837569,,,1,FALSE,4,11,26,26,0.799204892,2.299204892,2.2992E-08,3.006652551,-3.006652551,
16459,10.1063/1.4905250,Lab7,Co0.97Ni0.03Sb3,,,4740,5061,3481,300,-0.000195061,6.478065664,,0.052427184,30974.84277,39985.19694,4.601899239,0.014079314,,1,TRUE,3,24,-195.061,195.061,0.186083395,1.686083395,1.68608E-08,0.156678504,6.32138716,
16456,10.1021/acsami.7b06083,Sn0.98Cd0.02Te0.10Se0.10,Cd0.02Sn0.98Te0.1Se0.1,Toxic,,2919,18602,1953,300,2.94E-05,5.874623792,0.000324002,0.019607843,385764.7007,39997.36747,4.602031408,0.028318315,,1,FALSE,4,0,29.4,29.4,0.776119888,2.276119888,2.27612E-08,2.634140122,3.24048367,
16449,10.1007/s11664-012-2241-0,Ce0.8Fe3CoSb12,Ce0.8Fe3Co1Sb12,Skutterudite,,4100,2428,2855,300,6.63E-05,2.2625,,0.155555556,166129.0323,40023.23738,4.602312215,0.073550717,,1,TRUE,4,0,66.3,66.3,0.56464858,2.06464858,2.06465E-08,1.028994212,1.233505788,
16445,10.1063/1.3606417,Ga0.1Co4Sb12,Ga0.1Co4Sb12,Skutterudite,Skutterudite,3979,2032,2730,300,-0.000341598,5.874449339,,0.403824261,5617.378049,40031.24456,4.602399092,0.01524704,,1,TRUE,3,96,-341.598,341.598,0.052612037,1.552612037,1.55261E-08,0.026164826,5.848284513,
16425,10.1021/ja208658w,Pb1S1Cl0.0008,Pb1S1Cl0.0008,,,193,3491,177,300,-8.37E-05,3.342134634,0.000928453,0.087509285,126492.8844,40067.61319,4.602793472,0.03454963,,1,FALSE,3,0,-83.7,83.7,0.485997536,1.985997536,1.986E-08,0.75364367,2.588490964,
16416,10.1007/s11664-016-4857-y,x=0.010,Fe0.15Te0.99Pb0.85I0.01,Toxic,,2556,18571,1648,300,-4.47E-05,3.597225696,0.0005348,0.035983866,253125,40096.21925,4.603103424,0.047441723,,1,FALSE,4,0,-44.7,44.7,0.680216039,2.180216039,2.18022E-08,1.655601554,1.941624142,
16415,10.1016/j.jallcom.2009.03.109,Nano-composite 2,Mm(FeSb3)4,skutterudite,,5248,9570,3955,300,7.23E-05,1.013531154,,0.110475503,150849.5048,40098.101,4.603123805,1.15243007,0.061614582,1,TRUE,3,0,72.3,72.3,0.536185089,2.036185089,2.03619E-08,0.921472537,0.092058617,
16398,10.3724/sp.j.1077.2011.00680,Ag0.99Na0.01SbTe1.96Se0.04,Na0.01Ag0.99Sb1Te1.96Se0.04,Toxic,,16917,5551,14430,300,0.000288793,0.565137615,0.000872833,0.491872792,10406.97674,40158.9505,4.603782355,0.172954911,,1,FALSE,5,0,288.793,288.793,0.082943566,1.582943566,1.58294E-08,0.049420971,0.515716644,
16397,10.2497/jjspm.57.242,x=1.90,Mn1Si1.9,,,16905,1046,14418,300,0.000163636,2E-06,,0.191105769,45205.17853,40159.10456,4.603784021,-0.390248615,,1,TRUE,2,14,163.636,163.636,0.24398338,1.74398338,1.74398E-08,0.23651124,-0.23650924,
16380,10.1063/1.3238363,y=0.08,Hf0.4Ti0.6Co0.92Ni0.08Sb1,Half-heusler,,11394,2005,9407,300,-0.000122176,4.633467317,0.000980141,0.06240062,75364.54336,40193.76506,4.60415869,0.021204712,,1,TRUE,5,18,-122.176,122.176,0.348805304,1.848805304,1.84881E-08,0.418003103,4.215464214,
16376,10.1016/j.jmst.2014.05.007,Yb-4,Yb0.89Fe2.98Ni1.02Sb12,Skutterudite,,4267,2988,3048,300,0.00014609,1.727324902,,0.208766098,55969.15252,40202.8435,4.604256771,0.062381178,,1,TRUE,4,0,146.09,146.09,0.283825249,1.783825249,1.78383E-08,0.299517562,1.42780734,
16372,10.1039/c4cp02399d,"x=0.75, d=3%",Ge0.75Bi0.06Te1.09Pb0.25,Toxic,,15850,4608,13434,300,9.07E-05,1.155956317,,0.297643098,114719.7574,40213.19694,4.604368601,0.186099882,,1,FALSE,4,10,90.7,90.7,0.457537444,1.957537444,1.95754E-08,0.673704662,0.482251655,
16370,10.1007/s13391-012-2207-7,x=0.5,Ag1Sb1.5Te20Pb18,Toxic,,16657,822,14175,300,-7.63E-05,1.708853074,,0.136783006,141941.9883,40218.56825,4.604426606,0.106800741,,1,FALSE,4,209,-76.3,76.3,0.518011094,2.018011094,2.01801E-08,0.859321521,0.849531553,
16365,10.1016/j.actamat.2014.04.036,x=0.1,Ge0.9Te0.5Pb0.1Se0.5,Toxic,PbTe,15166,64,12855,300,7.93E-05,1.582411899,,0.164747419,135616.9991,40236.72744,4.604622651,0.118152687,,1,FALSE,4,0,79.3,79.3,0.504786006,2.004786006,2.00479E-08,0.815649186,0.766762713,
16364,10.1111/j.1551-2916.2010.04185.x,x=0.05,Sr0.8Dy0.15Ti1O3,Perovskite,,27986,3459,22501,300,-7.39E-05,5.5603945,0.000902791,0.050783259,147574.9559,40242.61131,4.604686154,0.019283031,,1,TRUE,4,0,-73.9,73.9,0.528840204,2.028840204,2.02884E-08,0.898218011,4.662176489,
16339,10.1016/j.jallcom.2016.07.093,3_x=0.025,Co3Ag0.025Sn0.9975C1,Perovskite,,22871,9838,18839,300,5.19E-05,4.810717718,,0.021748813,218326.7708,40338.65628,4.605721427,0.026704396,,1,TRUE,4,0,51.9,51.9,0.639279324,2.139279324,2.13928E-08,1.40118584,3.409531878,
16333,10.1039/c5tc01535a,#3,Mg2Si0.79Sn0.2Sb0.01,Mg2Si,Mg2Si,8776,2843,7241,300,-8.81E-05,3.586425032,0.001061458,0.101827304,119498.6072,40348.24369,4.605824635,0.031225146,,1,TRUE,4,8,-88.1,88.1,0.467908386,1.967908386,1.96791E-08,0.705486934,2.880938098,
16331,10.1016/j.mssp.2020.104955,Ge0.83Pb0.10Bi0.07Te,Ge0.83Bi0.07Te1Pb0.1,Toxic,,26934,23655,21634,300,0.000135508,1.592123844,0.001177601,0.226875411,63997.16513,40353.27731,4.605878812,0.071779314,,1,FALSE,4,10,135.508,135.508,0.310934682,1.810934682,1.81093E-08,0.347684058,1.244439786,
16319,10.1063/1.3136847,x=0,SrSi2,,,17694,6755,15038,300,0.000134596,5.960131332,,0.050943396,64778.15456,40385.229,4.60622255,0.016020886,,1,TRUE,2,10,134.596,134.596,0.313388907,1.813388907,1.81339E-08,0.352403961,5.607727371,
16312,10.1016/j.jallcom.2010.07.204,x=0.4,Ga66.6Ru33.4,Expensive,,19877,1670,16646,300,0.000297968,6.045305517,0.000933346,0.078688525,9407.945999,40390.3005,4.606277084,0.014991173,,0,TRUE,2,467,297.968,297.968,0.076635899,1.576635899,1.57664E-08,0.044498716,6.000806801,
16311,10.1039/c2cp43946h,"Bi,x=0.002",Hf0.25Zr0.25Ti0.5Ni1Sn0.998Bi0.002,Toxic,,11966,4594,9913,300,-0.000195974,3.625602069,,0.109359606,30955.80399,40393.06,4.606306755,0.025898337,,1,FALSE,6,18,-195.974,195.974,0.184624539,1.684624539,1.68462E-08,0.156446721,3.469155348,
16309,10.1007/s11664-011-1565-5,TiS2 in-plane,TiS2,Chalcogenide,,8222,11164,6739,300,-7.93E-05,2.754237288,0.000861867,0.101366111,136210.5263,40396.18625,4.606340366,0.046705487,,1,TRUE,2,0,-79.3,79.3,0.504786006,2.004786006,2.00479E-08,0.819218871,1.935018417,
16307,10.1016/j.jallcom.2015.09.082,V0.98Ti0.02CoSb,Ti0.02V0.98Co1Sb1,,,12543,9758,10380,300,-4.34E-05,4.800377173,0.000486034,0.032418919,262985.892,40402.70531,4.606410446,0.029883656,,1,TRUE,4,18,-43.4,43.4,0.687882025,2.187882025,2.18788E-08,1.726146318,3.074230855,
16299,10.1088/0022-3727/41/21/215105,x=0.5,Sr8In0.5Ga15.5Ge30,,,1013,3272,561,300,-8.05E-05,1.322173625,,0.151260744,133940.871,40428.6005,4.606688708,0.176140294,,1,TRUE,4,184,-80.5,80.5,0.499590999,1.999590999,1.99959E-08,0.80348088,0.518692745,
16296,10.1021/cm902009t,Ge0.5Sn0.25Pb0.25Te,Sn0.25Ge0.5Te1Pb0.25,Toxic,,15313,591,12991,300,7.67E-05,1.664078744,,0.403552703,141795.8776,40442.64038,4.606839502,0.113164789,,1,FALSE,4,10,76.7,76.7,0.516227925,2.016227925,2.01623E-08,0.857678424,0.80640032,
16294,10.1016/j.nanoen.2012.02.010,HP400 bulk,Cu2Se1.01,Toxic,,14004,4115,11794,300,8E-05,1.232835821,0.000936818,0.232294618,135071.9799,40455.84106,4.606981234,0.217744982,,1,TRUE,2,0,80,80,0.501749056,2.001749056,2.00175E-08,0.811140625,0.421695196,
16277,10.1039/c5dt00551e,x=0.05,Ti1Ag0.05S2,,,6749,791,5368,300,-8.97E-05,3.463123574,0.000968145,0.084051724,117251.4638,40503.69106,4.607494602,0.032554689,,1,TRUE,3,0,-89.7,89.7,0.461498783,1.961498783,1.9615E-08,0.689965811,2.773157763,
16267,10.1016/j.jcrysgro.2016.01.012,PT-6_6.3cm,Tl0.02Te0.85Pb0.98Se0.15,Toxic,,2808,10573,1858,300,0.000139276,,,0.153846154,61330.2,40517.90494,4.607646981,,,1,FALSE,4,0,139.276,139.276,0.300996942,1.800996942,1.801E-08,0.331366508,-0.331366508,
16263,10.2320/matertrans.m2010102,1573K,Sr0.92La0.08Ti1O3,Perovskite,,28059,4015,22554,300,-0.000115607,7.802768269,,0.040819945,82687.89909,40535.746,4.60783817,0.012293457,,1,TRUE,4,0,-115.607,115.607,0.369127905,1.869127905,1.86913E-08,0.463662779,7.33910549,
16261,10.1039/c2cc30318c,1 hour,InCuTe2,Chalcopyrite,Chalcopyrite,13745,540,11473,300,0.000384575,5.424228876,,0.035615645,3453.946757,40537.76944,4.607859848,0.016696892,,1,FALSE,3,25,384.575,384.575,0.036323087,1.536323087,1.53632E-08,0.015919134,5.408309742,
16260,10.1063/1.4974049,0.64,TePb,Toxic,,2533,18566,1622,300,3.63E-05,4.752446069,,0.031163749,315789,40537.86325,4.607860853,0.035281431,,1,FALSE,2,10,36.3,36.3,0.731300345,2.231300345,2.2313E-08,2.113860314,2.638585755,
16250,10.1007/s12613-012-0545-y,y=0.09,Co0.79Ni0.21Sn0.12Sb2.88,Antimonide,Antimonide,12923,1320,10720,300,-7.97E-05,5.355906123,0.000881494,0.047068499,136019.4875,40568.18888,4.60818562,0.01994809,,1,TRUE,4,24,-79.7,79.7,0.503048362,2.003048362,2.00305E-08,0.817360835,4.538545288,
16247,10.1007/s11664-015-4303-6,x=0.9,Ca0.1Eu0.9Zn2Sb2,,,6471,10954,5134,300,0.000111013,2.765005313,0.001055884,0.102748305,87870.50594,40576.301,4.608272454,0.039748535,,1,TRUE,4,0,111.013,111.013,0.384039979,1.884039979,1.88404E-08,0.496654638,2.268350675,
16243,10.1007/s11664-010-1477-9,"x=0,y=0",CoSb3,Skutterudite,Skutterudite,5752,11121,4470,300,0.000149974,16.64516129,,0.009867696,53884.70926,40583.83219,4.608353054,0.005524231,,1,TRUE,2,24,149.974,149.974,0.274479333,1.774479333,1.77448E-08,0.286851909,16.35830938,
16242,10.1016/j.apsusc.2014.02.173,coating-2,CoSb3,Skutterudite,Skutterudite,3399,434,2280,300,8.2E-05,9.402257476,,0.018146902,131390.9534,40589.45675,4.608413239,0.010501583,,1,TRUE,2,24,82,82,0.49317236,1.99317236,1.99317E-08,0.78565445,8.616603026,
16232,10.1109/ict.2005.1519908,x=0.03,Ca0.03Co4Sb12,Skutterudite,Skutterudite,5123,8915,3834,300,-0.000242204,5.454545455,,0.058268405,18114.03509,40633.70525,4.608886426,0.016858975,,1,TRUE,3,96,-242.204,242.204,0.123939031,1.623939031,1.62394E-08,0.088248266,5.366297189,
16224,10.1063/1.3583570,S0,Ba7.96Ga15.9Sn30.1,,,2269,10434,1428,300,-0.00023913,0.723122341,0.001083606,0.447850835,18784.52635,40653.03838,4.60909301,0.142709893,,1,TRUE,3,184,-239.13,239.13,0.127267321,1.627267321,1.62727E-08,0.091702338,0.631420003,
16218,10.1016/j.nanoen.2012.02.010,Cu2Se1.02,Cu2Se1.02,Toxic,,14009,4115,11799,300,6.62E-05,1.611101638,0.00077252,0.1436479,169247.6882,40691.94859,4.609508487,0.167646611,,1,TRUE,2,0,66.2,66.2,0.565135556,2.065135556,2.06514E-08,1.048558256,0.562543382,
16215,10.1039/c6qi00161k,x=0.040,Eu0.04Te1Pb0.96,Toxic,,3113,8565,2062,300,0.000431346,1.6040901,,0.074751327,2015.503876,40707.59706,4.609675467,0.056854742,,1,FALSE,3,0,431.346,431.346,0.024270346,1.524270346,1.52427E-08,0.009216518,1.594873582,
16212,10.1039/c5tc03214h,0.01,Hf0.35Zr0.35Ti0.3Ni1.01Sn1,Half-heusler,,11666,2855,9620,300,-0.000218107,2.6875,,0.144024584,24060.15038,40720.81319,4.609816442,0.035264775,,1,TRUE,5,18,-218.107,218.107,0.152554593,1.652554593,1.65255E-08,0.119282136,2.568217864,
16209,10.1016/s0925-8388(03)00538-3,1#,La0.75Fe3Co1Sb12,Skutterudite,,3515,1483,2370,300,8.25E-05,2.521405725,0.000891798,0.104846688,130874.0687,40745.53994,4.610080077,0.052350818,,1,TRUE,4,95,82.5,82.5,0.491051192,1.991051192,1.99105E-08,0.781730911,1.739674814,
16207,10.1007/s10853-016-9980-x,0.014+Ca,Na0.014Ca0.02Te1Pb0.966,Toxic,,2542,11722,1632,300,7.05E-05,3.321581059,0.000746898,0.061471442,157706.676,40753.48694,4.610164774,0.038836686,,1,FALSE,4,9,70.5,70.5,0.54457009,2.04457009,2.04457E-08,0.967327058,2.354254001,
16199,10.1016/j.scriptamat.2010.04.041,15min,Sr0.92La0.08Ti1O3,Perovskite,,28099,5184,22597,300,-0.000114532,7.815384615,,0.039539474,84336.22526,40773.11544,4.610373897,0.012361436,,1,TRUE,4,0,-114.532,114.532,0.372564602,1.872564602,1.87256E-08,0.47377509,7.341609525,
16188,10.1016/j.jallcom.2016.06.047,x=0,CrSi2,Silicide,,22286,9826,18442,300,0.00013637,7.462682744,0.001179379,0.047366039,64021.76254,40802.61156,4.610687961,0.012760529,,1,TRUE,2,14,136.37,136.37,0.30863268,1.80863268,1.80863E-08,0.347375556,7.115307188,
16169,10.1016/j.jallcom.2012.05.049,#n0,Ba7.96Ga15.9Sn30.1,,,709,1710,354,300,-0.000238689,0.730366735,,0.452086136,18982.56521,40870.51063,4.611410064,0.142066058,,1,TRUE,3,184,-238.689,238.689,0.127752077,1.627752077,1.62775E-08,0.09269673,0.637670005,
16161,10.1007/s11664-011-1612-2,x=0.003,Mn1Al0.0054Si1.7946,,,16593,11180,14102,300,0.000144211,2.552489503,,0.140360396,58255.02441,40893.38975,4.611653112,0.040524872,,1,TRUE,3,14,144.211,144.211,0.288460166,1.788460166,1.78846E-08,0.312560372,2.239929131,
16151,10.1016/j.jssc.2014.04.006,Te1.0,Fe0.4Sb6Te1Mo2.6,Toxic,,14783,3420,12533,300,4.52E-05,4.840617203,0.00051368,0.038244476,255494.1107,40922.79416,4.611965279,0.029287541,,1,FALSE,4,54,45.2,45.2,0.677290383,2.177290383,2.17729E-08,1.66885461,3.171762593,
16140,10.1063/1.4958973,0.2,Ge0.8Bi0.4Te1.4,Toxic,,19475,10408,16334,300,5.99E-05,2.154178674,,0.120121611,190000,40959.05369,4.612349914,0.098280919,,1,FALSE,3,13,59.9,59.9,0.596677024,2.096677024,2.09668E-08,1.195105904,0.95907277,
16136,10.1016/j.jssc.2014.04.006,Fe0.1,Fe0.1Sb7Mo2.9,,,14774,3420,12532,300,2.07E-05,6.655700167,,0.013710811,561506.6532,40969.99666,4.612465929,0.034936725,,1,TRUE,3,53,20.7,20.7,0.836567326,2.336567326,2.33657E-08,3.935994298,2.719705869,
16135,10.1007/s11664-015-4303-6,x=1,Eu(ZnSb)2,Zintl,,6472,10954,5134,300,0.000111751,2.58193279,0.001088636,0.119967786,87870.50594,40970.42056,4.612470422,0.043630895,,1,TRUE,3,0,111.751,111.751,0.381604446,1.881604446,1.8816E-08,0.496012604,2.085920186,
16127,10.1039/c3ta14547f,x=0.07,In0.07Ag1Sb0.93Te2,Toxic,,16810,2779,14313,300,0.00023013,0.745693416,0.001108655,0.452951047,21045.4901,41001.07238,4.612795216,0.14140859,,1,FALSE,4,26,230.13,230.13,0.137534661,1.637534661,1.63753E-08,0.103388159,0.642305257,
16123,10.1016/j.actamat.2014.11.042,2nd cycle,Zr1Ni1.1Sn1,Half-heusler,Half-Heusler,10277,70,8379,300,-0.000178426,5.227091633,0.001239506,0.074074074,38681.31596,41005.27875,4.612839769,0.018144077,,1,TRUE,3,19,-178.426,178.426,0.214776963,1.714776963,1.71478E-08,0.198989488,5.028102145,
16122,10.1021/acsami.6b15295,x=4,Na0.015Zn0.04Te1Pb0.945,Toxic,,3106,18618,2056,300,7.02E-05,3.986666667,0.000864145,0.098812998,159433.9623,41008.4955,4.612873836,0.030542566,,1,FALSE,4,10,70.2,70.2,0.545980284,2.045980284,2.04598E-08,0.97859623,3.008070437,
16118,10.1021/cm502588r,x=0.98,Yb0.98Zn2Sb2,,,6001,622,4726,300,4.12E-05,3.765498445,,0.040935332,281058.4298,41011.379,4.612904373,0.049609455,,1,TRUE,3,0,41.2,41.2,0.701052562,2.201052562,2.20105E-08,1.855873131,1.909625314,
16114,10.1063/1.1545158,x=0.40,Co0.6Ni0.4Sb3,,,3795,1888,2603,300,-4.75E-05,6.493380471,0.000580731,0.051779291,243485.6407,41021.34063,4.61300985,0.01880949,,1,TRUE,3,24,-47.5,47.5,0.663993606,2.163993606,2.16399E-08,1.580704109,4.912676362,
16107,10.1016/j.jallcom.2013.04.196,0,Sb7Mo3,Antimonide,Antimonide,12976,1737,10805,300,2.14E-05,5.816802926,0.000256719,0.014100001,544743.6962,41034.91497,4.613153538,0.048142218,,1,TRUE,2,53,21.4,21.4,0.831534277,2.331534277,2.33153E-08,3.810265799,2.006537127,
16101,10.1063/1.3136847,x=0.15,Sr0.85Y0.15Si2,,,17699,6755,15038,300,9.92E-05,4.654315197,,0.050943396,104026.2294,41049.7125,4.61331012,0.022544973,,1,TRUE,3,10,99.2,99.2,0.425209873,1.925209873,1.92521E-08,0.600816972,4.053498225,
16090,10.1063/1.3490776,x=0,Ba4Ga8Sn15,Clathrate,,818,2019,442,300,-0.000239482,0.724317102,1.082053424,0.453617021,18904.30221,41080.57956,4.613636562,0.144063164,,1,TRUE,3,92,-239.482,239.482,0.126881716,1.626881716,1.62688E-08,0.092265191,0.632051911,
16085,10.1063/1.2956699,ErNi0.5Pd0.5Sb,Er1Ni0.5Sb1Pd0.5,,,11383,1969,9393,300,0.00022548,3.384541587,1.13E-06,0.114392983,22269.30873,41088.35013,4.613718703,0.027918594,,0,TRUE,4,0,225.48,225.48,0.143159898,1.643159898,1.64316E-08,0.109776105,3.274765482,
16080,10.1063/1.4928168,Zr3Ni2.9Co0.1Sb4,Zr3Co0.1Ni2.9Sb4,Antimonide,Antimonide,13005,2191,10834,300,0.000138196,2.855974944,0.001561111,0.140157135,63050.63005,41102.32569,4.613866396,0.036293437,,1,TRUE,4,61,138.196,138.196,0.303812414,1.803812414,1.80381E-08,0.341194528,2.514780416,
16068,10.1021/acs.chemmater.6b05027,N21,K3Ba9(Ga5Sn12)4,Alloy,,2411,18559,1544,300,-0.000150889,0.597123135,,0.458847051,53998.66936,41125.13506,4.614107337,0.288114352,,1,TRUE,4,273,-150.889,150.889,0.272322776,1.772322776,1.77232E-08,0.287109215,0.31001392,
16063,10.1142/s1793604714500519,Bi2Te2.28Se0.72,Bi2Te2.28Se0.72,Toxic,,27728,978,22262,300,-0.000140745,1.240264026,,0.29197861,61165.15689,41146.69206,4.614334926,0.099782358,,1,FALSE,3,0,-140.745,140.745,0.297209214,1.797209214,1.79721E-08,0.329779751,0.910484275,
16056,10.1088/0022-3727/41/21/215105,x=1.0,Sr8In(GaGe2)15,Clathrate,,1014,3272,561,300,-6.78E-05,0.596143307,,0.140830777,166469.9385,41159.722,4.614472433,-0.203244964,,1,TRUE,4,184,-67.8,67.8,0.557394095,2.057394095,2.05739E-08,1.027482805,-0.431339498,
16043,10.1039/c6ra02658c,SnCd0.07Te,Cd0.07Sn1Te1,Toxic,,3080,16865,2041,300,4.84E-05,3.908355795,0.000560911,0.044040025,239969.2332,41223.19709,4.615141671,0.039899707,,1,FALSE,3,10,48.4,48.4,0.658861865,2.158861865,2.15886E-08,1.554181279,2.354174516,
16041,10.1007/s11664-013-2872-9,Na0.03Pb0.97Te0.85Se0.15,Na0.03Te0.85Pb0.97Se0.15,Toxic,,128,2505,116,300,7.21E-05,2.05455,,0.125334851,155543.7206,41226.79713,4.615179596,0.084347187,,1,FALSE,4,0,72.1,72.1,0.537110344,2.037110344,2.03711E-08,0.950579166,1.103970834,
16037,10.1063/1.4928168,Zr3Ni2.7Cu0.3Sb4,Zr3Cu0.3Ni2.7Sb4,Antimonide,Antimonide,13007,2191,10834,300,-0.000120671,4.541840462,0.001386256,0.076451939,78835.11305,41245.9385,4.61538119,0.02235218,,1,TRUE,4,62,-120.671,120.671,0.353360237,1.853360237,1.85336E-08,0.438329591,4.103510871,
16024,10.1063/1.2769398,x=0.03,Er1Ni1Sn0.03Sb0.97,,,10570,294,8641,300,0.000112258,5.317766998,1.133778246,0.076951241,87957.79977,41283.84525,4.615780141,0.019049997,,1,TRUE,4,0,112.258,112.258,0.379940211,1.879940211,1.87994E-08,0.496066214,4.821700784,
16006,10.1016/j.jssc.2014.04.006,Te0.75,Fe0.4Sb6.25Te0.75Mo2.6,Toxic,,14782,3420,12533,300,3.94E-05,4.52061328,0.000470128,0.039081653,297361.2593,41368.01131,4.616664644,0.037255933,,1,FALSE,4,54,39.4,39.4,0.712015803,2.212015803,2.21202E-08,1.973303414,2.547309866,
16002,10.7567/apex.6.043001,Zn0.03Cu0.97FeS2,Zn0.03Fe1Cu0.97S2,,,6603,247,5234,300,-0.00025192,6.992136304,0.001064484,0.043666663,16470.44973,41380.07644,4.616791289,0.013330885,,1,TRUE,4,0,-251.92,251.92,0.113980929,1.613980929,1.61398E-08,0.079748975,6.912387329,
16000,10.4028/www.scientific.net/amm.121-126.1526,Fe4Sb12,FeSb3,Antimonide,,4938,6525,3705,300,3.91E-05,0.075063702,0.000462596,0.026022808,299584.1772,41388.14103,4.61687592,-0.046359672,,1,TRUE,2,23,39.1,39.1,0.713859607,2.213859607,2.21386E-08,1.989711926,-1.914648224,
15979,10.1007/s11664-013-2909-0,x=0,Ba7.96Ga15.9Sn30.1,,,875,2544,496,300,-0.000239571,0.726987633,,0.444907225,19056.28998,41454.45163,4.617571175,0.144927213,,1,TRUE,3,184,-239.571,239.571,0.126784404,1.626784404,1.62678E-08,0.093001426,0.633986207,
15969,10.1002/aenm.201000072,x=3.0%,Ag0.13835Te1Pb0.945,Toxic,,15211,5922,12899,300,-0.000323615,1.403348896,,0.157623395,7173.53909,41488.22719,4.617924878,0.06742955,,1,FALSE,3,11,-323.615,323.615,0.061434453,1.561434453,1.56143E-08,0.033603033,1.369745863,
15957,10.3938/jkps.64.1004,La0.3Co4Sb12,La0.3Co4Sb12,Skutterudite,Skutterudite,4426,3581,3206,300,-0.000110504,5.292553191,0.001132296,0.071173234,90560.23514,41541.06069,4.618477581,0.019335941,,1,TRUE,3,96,-110.504,110.504,0.385728822,1.885728822,1.88573E-08,0.512316137,4.780237054,
15951,10.1021/acs.chemmater.5b03708,y=1%,In0.08Sn2.88Te2.97I0.03,Toxic,,15856,7381,13439,300,8.91E-05,2.88772846,0.009650502,0.106695069,121276.4392,41552.31025,4.618595175,0.042629769,,1,FALSE,4,0,89.1,89.1,0.46389203,1.96389203,1.96389E-08,0.714521497,2.173206963,
15950,10.1021/cm902001c,43909,K0.8Sb1Te21Pb19,Toxic,,27125,590,21811,300,-0.000109251,,0.001095794,0.198596152,92100.45223,41557.01113,4.618644305,,,1,FALSE,4,207,-109.251,109.251,0.389917943,1.889917943,1.88992E-08,0.522186892,-0.522186892,
15948,10.1002/aenm.201200973,Hf0.72Zr0.1Ti0.18,Hf0.72Zr0.1Ti0.18,Half-heusler,,10291,114,8396,300,0.000172639,2.772195384,0.001243243,0.125128433,42006.79769,41564.03738,4.618717727,0.03614529,,1,TRUE,3,4,172.639,172.639,0.22576351,1.72576351,1.72576E-08,0.217481396,2.554713988,
15947,10.1063/1.4889822,type-II,KBa2Ga5Sn12,,,852,2154,471,300,-0.000104911,,0.0009483,0.243637318,97576.3092,41565.17606,4.618729624,,,1,TRUE,4,68,-104.911,104.911,0.404782589,1.904782589,1.90478E-08,0.557584965,-0.557584965,
15933,10.1073/pnas.1711725114,Mg3.1Co0.1Sb1.5Bi0.49Te0.01,Mg3.1Co0.1Bi0.49Sb1.5Te0.01,Toxic,Mg2Si,24311,21294,19696,300,-0.000188634,1.054970914,0.001205755,0.353808354,34762.57442,41592.984,4.619020079,0.104810216,,1,FALSE,5,17,-188.634,188.634,0.19668434,1.69668434,1.69668E-08,0.176943347,0.878027567,
15921,10.1016/j.jallcom.2015.09.082,VCoSb0.98Sn0.02,V1Co1Sn0.02Sb0.98,,,12542,9758,10380,300,-4.37E-05,4.736212625,0.000477654,0.028337217,268720.3603,41624.09353,4.619344789,0.031857383,,1,TRUE,4,18,-43.7,43.7,0.686105318,2.186105318,2.18611E-08,1.762353026,2.973859599,
15920,10.1039/b916346h,x=0.3,Eu1Zn1.4Cd0.6Sb2,Toxic,Antimonide,12886,769,10694,300,0.000145287,1.829813665,0.001257197,0.194091385,58524.18133,41627.13481,4.61937652,0.060830311,,1,FALSE,4,0,145.287,145.287,0.285796821,1.785796821,1.7858E-08,0.313536891,1.516276774,
15919,10.1063/1.4794992,2,Si2.98Ni1B0.02P4,,,21365,2092,17782,300,0.000292482,9.446375096,0.292682927,0.031813274,10336.0007,41633.05606,4.619438291,0.009867979,,1,TRUE,4,0,292.482,292.482,0.080347319,1.580347319,1.58035E-08,0.049003413,9.397371683,
15912,10.1063/1.3606417,Ga0.05Co4Sb12,Ga0.05Co4Sb12,Skutterudite,Skutterudite,3978,2032,2730,300,-0.000329555,6.623348018,,0.386472648,6724.452555,41667.24394,4.619794775,0.014079678,,1,TRUE,3,96,-329.555,329.555,0.058367773,1.558367773,1.55837E-08,0.03143751,6.591910508,
15911,10.1016/j.nanoen.2012.02.010,HP500 bulk,Cu2Se1.01,Toxic,,14005,4115,11794,300,8.07E-05,1.21084453,0.000871629,0.218263283,137545.7168,41668.13944,4.619804109,0.245076707,,1,TRUE,2,0,80.7,80.7,0.498730377,1.998730377,1.99873E-08,0.824750407,0.386094123,
15906,10.1021/ja4121583,(PbTe)0.75(PbSe)0.25,Te0.75Pb1Se0.25,Toxic,,6131,3508,4825,300,5.94E-05,2.644131771,0.000648909,0.068624879,195072.8776,41687.66763,4.620007598,0.06711642,,1,FALSE,3,0,59.4,59.4,0.599254459,2.099254459,2.09925E-08,1.228522824,1.415608947,
15901,10.1016/j.physb.2013.05.026,x=0.1,Co3.9Ni0.1Sb11.6Te0.2Se0.2,Toxic,,4693,4449,3436,300,-0.000181984,3.564893617,,0.101172707,37711.86441,41703.50888,4.620172597,0.027502224,,1,FALSE,5,0,-181.984,181.984,0.20828924,1.70828924,1.70829E-08,0.193268317,3.3716253,
15874,10.1007/s11664-012-2469-8,Pb1Te1I0.00053,Te1Pb1I0.00053,Toxic,,417,2467,4862,300,-0.00016157,2.849560798,,0.125230223,48226.00762,41791.70819,4.621090123,0.035749578,,1,FALSE,3,0,-161.57,161.57,0.248367735,1.748367735,1.74837E-08,0.252950387,2.596610411,
15873,10.1016/j.jallcom.2016.07.093,3_x=0,Co3SnC,Perovskite,,22870,9838,18839,300,4.77E-05,6.65612135,,0.026687457,246931.1281,41795.82238,4.621132875,0.018625127,,1,TRUE,3,0,47.7,47.7,0.662849776,2.162849776,2.16285E-08,1.602224805,5.053896545,
15872,10.1016/j.jallcom.2010.03.170,x=0.78,Ag0.78Sb1.22Te2.22,Toxic,,20828,1653,17340,300,0.000188853,0.868006431,1.226687112,0.441520468,34840.76433,41796.21638,4.621136969,0.13363597,,1,FALSE,3,27,188.853,188.853,0.196313363,1.696313363,1.69631E-08,0.177302562,0.690703869,
15867,10.1016/j.actamat.2016.11.049,CuSn10InTe12,InCu(Sn5Te6)2,Toxic,,3023,18611,1992,300,5.86E-05,3.700027449,0.000627196,0.053030303,198637.1765,41804.70425,4.621225155,0.038593322,,1,FALSE,4,125,58.6,58.6,0.603401532,2.103401532,2.1034E-08,1.253441224,2.446586225,
15864,10.1039/c5ta01667c,Cu2S,Cu2S,Sulfied,,7223,2812,5803,300,0.000284623,0.452857919,,0.074216354,11374.50322,41815.83188,4.621340741,0.232622207,,1,TRUE,2,0,284.623,284.623,0.085979486,1.585979486,1.58598E-08,0.054119186,0.398738733,
15860,10.1143/jjap.45.8740,x=0.02,Nb1Co1Sn0.98Sb0.02,,,10967,1417,9053,300,-8.76E-05,7.771377802,0.000955263,0.038757068,124856.1062,41829.68594,4.621484604,0.013254108,,1,TRUE,4,18,-87.6,87.6,0.469929585,1.969929585,1.96993E-08,0.737873213,7.033504589,
15854,10.1088/0953-8984/20/25/255233,x=0.00,VGaFe2,Heusler,,20509,3202,17129,300,3.17E-05,17.03389831,,0.006397274,373923.1607,41837.23406,4.621562965,0.006470302,,1,TRUE,3,24,31.7,31.7,0.76088286,2.26088286,2.26088E-08,2.536189395,14.49770892,
15847,10.1002/adfm.201103049,85#1,Ag6.52Ge36.96Sb6.52Te50,Toxic,,21070,5967,17548,300,8.32E-05,,0.000888847,0.1814562,133053.8949,41852.19856,4.621718277,,,1,FALSE,4,545,83.2,83.2,0.488096875,1.988096875,1.9881E-08,0.793572098,-0.793572098,
15844,10.1063/1.3517088,Sb0.02,Sb0.02Te1Pb0.98,Toxic,,15358,2023,13032,300,-5.92E-05,4.07656856,,0.057672806,196597.5855,41853.43425,4.621731099,0.033235063,,1,FALSE,3,10,-59.2,59.2,0.600288547,2.100288547,2.10029E-08,1.238734972,2.837833588,
15842,10.1039/c4dt01457j,x=0.87,Cu2.13Sn0.87Se3,Toxic,,12999,785,10833,300,3.03E-05,4.451214809,,0.028040252,391690.3351,41860.84775,4.621808019,0.055269457,,1,TRUE,3,0,30.3,30.3,0.770121568,2.270121568,2.27012E-08,2.667554033,1.783660776,
15838,10.1039/c4cp02399d,"x=0.82, d=5%",Ge0.82Bi0.1Te1.15Pb0.18,Toxic,,15847,4608,13434,300,0.000100973,1.036621038,,0.348024649,103705.2635,41896.59163,4.622178694,0.210669869,,1,FALSE,4,11,100.973,100.973,0.418760175,1.918760175,1.91876E-08,0.596956589,0.439664449,
15834,10.1007/s12613-012-0545-y,y=0,Co0.88Ni0.12Sn0.12Sb2.88,Antimonide,Antimonide,12918,1320,10720,300,-0.0001525,5.266576098,,0.074711051,53952.54421,41901.15631,4.622226008,0.018712527,,1,TRUE,4,24,-152.5,152.5,0.268566917,1.768566917,1.76857E-08,0.286256054,4.980320044,
15832,10.1016/j.jallcom.2015.05.171,x=0.05,Co1Sb2.95Se0.05,Toxic,,3749,1821,2567,300,-0.000280945,3.619915369,0.000951301,0.076790769,11896.46606,41903.18475,4.622247032,0.026184867,,1,TRUE,3,0,-280.945,280.945,0.088749307,1.588749307,1.58875E-08,0.056701507,3.563213862,
15831,10.1016/j.scriptamat.2012.04.005,d_Bi2Te2.55Se0.45,Bi2Te2.55Se0.45,Toxic,,5667,5190,4376,300,-0.000133082,0.840852173,0.001220405,0.372175556,68491.59473,41904.21506,4.62225771,0.196274353,,1,FALSE,3,0,-133.082,133.082,0.317505982,1.817505982,1.81751E-08,0.373451649,0.467400524,
15804,10.1021/acs.chemmater.6b04076,x=0,Sn1.03Te1,Toxic,,3084,18616,2047,300,1.38E-05,8.227810447,0.000135998,0.001811717,861770.8044,41960.45949,4.622840235,0.0476647,,1,FALSE,2,10,13.8,13.8,0.887838415,2.387838415,2.38784E-08,6.173308296,2.054502151,
15795,10.1016/j.mssp.2016.07.024,#3,Te0.85Pb1Se0.15,Toxic,,2801,14038,1853,300,0.000130476,1.430971709,,0.245879733,70860.21505,41965.00163,4.622887244,0.088933164,,1,FALSE,3,0,130.476,130.476,0.324719644,1.824719644,1.82472E-08,0.387900079,1.04307163,
15789,10.1063/1.2196109,ErPdSb,ErSbPd,Half-heusler,,11347,1926,9360,300,0.000241188,4.757302311,0.001105263,0.065853659,18934.79264,41975.07475,4.622991478,0.020031305,,0,TRUE,3,0,241.188,241.188,0.125029334,1.625029334,1.62503E-08,0.09230878,4.664993531,
15787,10.1063/1.3673863,y=0,Ba8Ga15.8Sn30.2,,,2256,10281,1420,300,-0.00024147,0.715234323,0.001100257,0.45497443,18876.37419,41982.66688,4.623070023,0.149304595,,1,TRUE,3,184,-241.47,241.47,0.124725753,1.624725753,1.62473E-08,0.092006794,0.623227529,
15785,10.1002/adma.201004739,In4Se2.67Cl0.03,In4Se2.67Cl0.03,Selenide,Selenide,12719,154,10538,300,-0.000100832,0.882510905,0.001115994,0.412167536,104149.6273,41996.45931,4.623212677,0.32692368,,1,TRUE,3,0,-100.832,100.832,0.419269495,1.919269495,1.91927E-08,0.599673608,0.282837297,
15777,10.1088/0022-3727/42/14/145409,"x=0.1,V=30",Yb0.1Co4Sb12,Skutterudite,Skutterudite,4328,3277,3103,300,-0.000247012,2.885648503,,0.108187044,17712.10352,42024.38106,4.623501326,0.033404832,,1,TRUE,3,0,-247.012,247.012,0.118906978,1.618906978,1.61891E-08,0.086022744,2.799625759,
15768,10.1007/s11664-014-3076-7,AgSbTe2,AgSbTe2,Toxic,,16798,2579,14303,300,0.000250368,0.59229543,,0.590152223,17049.44458,42065.62563,4.623927352,0.182855122,,1,FALSE,3,27,250.368,250.368,0.115516162,1.615516162,1.61552E-08,0.08263096,0.50966447,
15767,10.1063/1.1545158,x=0.20,Co0.8Ni0.2Sb3,,,3793,1888,2603,300,-7.07E-05,5.335046843,0.000847651,0.081211102,162365.9971,42067.27075,4.623944337,0.021680304,,1,TRUE,3,24,-70.7,70.7,0.543631985,2.043631985,2.04363E-08,0.995449035,4.339597808,
15759,10.1109/ict.2006.331296,x=0.02,Nb1Co1Sn0.98Sb0.02,,,12412,9011,10274,300,-8.71E-05,7.792876971,0.000957238,0.038968735,126508.4017,42113.5155,4.624421496,0.013323639,,1,TRUE,4,18,-87.1,87.1,0.471959516,1.971959516,1.97196E-08,0.74840834,7.044468631,
15751,10.1016/j.jallcom.2010.10.131,"x=0,y=0",AgSbTe2,Toxic,,20834,1676,17345,300,0.000250068,0.589626556,,0.598690797,17137.95008,42136.551,4.624658984,0.184276869,,1,FALSE,3,27,250.068,250.068,0.115815297,1.615815297,1.61582E-08,0.083075286,0.50655127,
15746,10.1016/j.jallcom.2016.09.231,N21,K3Ba9(Ga5Sn12)4,Alloy,,2415,18558,1549,300,-0.000152337,0.786355017,,0.452154789,54372.85121,42144.59131,4.624741847,0.185574718,,1,TRUE,4,273,-152.337,152.337,0.268944565,1.768944565,1.76894E-08,0.288547679,0.497807338,
15738,10.1016/j.jallcom.2015.03.074,x=0,Nd0.6Fe2Co2Sb12,Skutterudite,,3744,1812,2561,300,0.000124211,1.93338219,0.001208709,0.180609204,77058.4536,42173.0835,4.625035356,0.062006358,,1,TRUE,4,0,124.211,124.211,0.342739539,1.842739539,1.84274E-08,0.425995978,1.507386212,
15731,10.1063/1.4819889,x=0,Nd0.6Fe2Co2Sb12,Skutterudite,,5404,10314,4099,300,0.000123771,1.924369748,0.001183592,0.180196034,77536.25369,42199.36644,4.625305931,0.062539764,,1,TRUE,4,0,123.771,123.771,0.344042054,1.844042054,1.84404E-08,0.428940338,1.49542941,
15728,10.1063/1.4869573,Zr3Ni2.8Co0.2Sb4,Zr3Co0.2Ni2.8Sb4,Antimonide,Antimonide,13351,6896,11171,300,0.000118605,2.506695989,0.001179993,0.154285714,82830.39247,42204.72531,4.625361078,0.045823734,,1,TRUE,4,61,118.605,118.605,0.359710083,1.859710083,1.85971E-08,0.462121548,2.044574441,
15714,10.1007/s11664-011-1541-0,y=0.01,Mg2Si0.297Sn0.693Sb0.01,Mg2Si,Mg2Si,10049,11147,8187,300,-0.000145213,2.323087042,,0.165803109,59448.12292,42246.03213,4.625785925,0.04675527,,1,TRUE,4,8,-145.213,145.213,0.285979197,1.785979197,1.78598E-08,0.318519333,2.004567709,
15700,10.1016/j.apsusc.2014.02.173,coating-3,CoSb3,Skutterudite,Skutterudite,3398,434,2280,300,8.38E-05,9.159141221,,0.020313433,133201.6795,42276.80694,4.626102179,0.011264962,,1,TRUE,2,24,83.8,83.8,0.485578754,1.985578754,1.98558E-08,0.793447274,8.365693947,
15690,10.1002/adfm.201202571,x=0.027,V0.027Ga0.0405Co4Sb6F0.027,,,4924,5973,3689,300,-0.000285164,3.495459334,,0.078708211,11431.76191,42291.73938,4.626255547,0.027365901,,1,TRUE,5,0,-285.164,285.164,0.085579429,1.585579429,1.58558E-08,0.0543779,3.441081434,
15688,10.1016/j.jssc.2014.04.006,Fe0.3,Fe0.3Sb7Mo2.7,,,14776,3420,12532,300,2.37E-05,5.710906915,0.000287609,0.019227752,506200.8518,42299.92703,4.626339618,0.045172989,,1,TRUE,3,53,23.7,23.7,0.815209336,2.315209336,2.31521E-08,3.515882814,2.195024101,
15680,10.1039/c0jm00138d,x=52,Ag26Sb24Te49,Toxic,,16919,2729,14436,300,0.000244226,0.575501114,0.001108892,0.635039818,18423.13991,42314.297,4.62648713,0.192787732,,1,FALSE,3,674,244.226,244.226,0.121797366,1.621797366,1.6218E-08,0.089635799,0.485865315,
15665,10.1016/j.jssc.2010.10.036,SPS,AgSbTe2,Toxic,,16820,3390,14327,300,0.000250822,0.593894363,0.001082185,0.598430267,17082.24268,42370.31863,4.62706173,0.183654372,,1,FALSE,3,27,250.822,250.822,0.115064939,1.615064939,1.61506E-08,0.082766794,0.511127569,
15660,10.1002/ejic.201501063,f=0 Al2O3,Ni0.05Sb5.4Te1.6Mo3,Toxic,,15934,8142,13542,300,6.57E-05,4.85808859,0.000767302,0.047567525,177554.8589,42394.42375,4.627308736,0.025294889,,1,FALSE,4,55,65.7,65.7,0.567576742,2.067576742,2.06758E-08,1.10132489,3.7567637,
15642,10.1016/j.jallcom.2014.06.176,m=2,AgSn2SbTe4,Toxic,,14043,1783,11828,300,7.35E-05,1.525716643,0.000845983,0.178191489,156470.5882,42428.73963,4.627660131,0.169228833,,1,FALSE,4,47,73.5,73.5,0.530666938,2.030666938,2.03067E-08,0.953218951,0.572497692,
15635,10.1016/j.jallcom.2019.152729,Cu2Te,Cu2Te,Toxic,,26954,23698,21693,300,1.52E-05,4.012776831,0.000182191,0.014605544,791030.0119,42447.76462,4.627854824,-0.054668066,,1,FALSE,2,26,15.2,15.2,0.877187526,2.377187526,2.37719E-08,5.641280031,-1.6285032,
15632,10.1063/1.4926479,RhSn1.5Te1.5,Sn1.5Te1.5Rh1,Toxic,,14243,2189,12023,300,0.000114016,5.155234657,,0.014218505,88411.38059,42457.20656,4.627951417,0.020276398,,0,FALSE,3,24,114.016,114.016,0.374225564,1.874225564,1.87423E-08,0.497108609,4.658126048,
15627,10.1016/j.jallcom.2010.07.121,n-50,Ba7.96Ga15.89Sn30.11,,,697,1668,343,300,-0.000241998,,,0.459778067,18977.27273,42467.24244,4.628054061,,,1,TRUE,3,184,-241.998,241.998,0.124159325,1.624159325,1.62416E-08,0.092466343,-0.092466343,
15624,10.1063/1.3097384,Mo3Sb7,Sb7Mo3,Antimonide,Antimonide,12994,1991,10824,300,2.18E-05,5.350315684,,0.009259259,553455.818,42469.99669,4.628082227,0.068931288,,1,TRUE,2,53,21.8,21.8,0.828671855,2.328671855,2.32867E-08,3.866450959,1.483864725,
15620,10.1016/j.intermet.2011.07.002,(c),Zn4Sb2.94Te0.06,Toxic,Antimonide,16532,1252,14039,300,8E-05,0.846062249,,0.331277533,141627.8248,42481.52619,4.628200111,-7.649473084,,1,FALSE,3,55,80,80,0.501749056,2.001749056,2.00175E-08,0.850510094,-0.004447845,
15607,10.1109/ict.2006.331297,0.1_Ti,Ti1Co1Sn0.1Sb0.9,,,12424,9012,10284,300,0.000240953,8.383931028,0.001115546,0.042012646,19225.79909,42502.46344,4.628414102,0.011416845,,1,TRUE,4,17,240.953,240.953,0.125282883,1.625282883,1.62528E-08,0.093742087,8.290188941,
15604,10.1016/j.actamat.2015.03.032,CaFe2Co2Sb12,CaFe2(CoSb6)2,Skutterudite,,4904,5852,3659,300,0.000100665,2.562723393,0.000912621,0.126509186,105656.7216,42506.96969,4.628460145,0.048375429,,1,TRUE,4,96,100.665,100.665,0.419873533,1.919873533,1.91987E-08,0.60854263,1.954180763,
15597,10.1016/j.solidstatesciences.2007.10.022,After hot-forging at 733K,Bi2Te3,Toxic,,5682,5357,4392,300,-0.000141671,1.138002594,0.003325132,0.941436464,62482.97361,42514.76688,4.628539802,0.11693046,,1,FALSE,2,28,-141.671,141.671,0.294846109,1.794846109,1.79485E-08,0.336441966,0.801560628,
15593,10.1016/j.jallcom.2014.02.077,x=0.05,Nb0.05Pb0.99Se1,Toxic,PbTe,15176,1771,12862,300,-9.73E-05,2.138831959,,0.167167539,110579.3854,42516.50663,4.628557573,0.063144321,,1,FALSE,3,0,-97.3,97.3,0.432231868,1.932231868,1.93223E-08,0.640995037,1.497836922,
15590,10.1021/ja208658w,Pb1S1,PbS,,,267,3491,177,300,-0.000205587,2.706883154,0.001209499,0.139454296,29102.03327,42525.53619,4.628649798,0.036916972,,1,FALSE,2,0,-205.587,205.587,0.16994138,1.66994138,1.66994E-08,0.145796069,2.561087085,
15583,10.1016/s0925-8388(03)00024-0,Fe2.8V0.2Si,V0.2Fe2.8Si1,Heusler,,11012,1478,9088,300,1.88E-05,12.56873932,0.000224359,0.00524529,643069.3935,42558.3112,4.628984386,0.011965467,,1,TRUE,3,27,18.8,18.8,0.850382555,2.350382555,2.35038E-08,4.534377253,8.034362067,
15581,10.1016/j.jallcom.2017.02.283,I+M 15h,SnTe,Toxic,,3002,18607,1978,300,3.8E-05,2.211051637,0.000457474,0.036269361,316917.748,42579.52716,4.629200834,4.527871779,0.65589412,1,FALSE,2,10,38,38,0.720661163,2.220661163,2.22066E-08,2.111300804,0.099750833,
15570,10.1063/1.1545158,x=0.12,Co0.82Ni0.12Sb3,,,3792,1888,2603,300,-9.9E-05,5.085022424,0.001083524,0.112369221,108255.2653,42598.55125,4.629394829,0.021266648,,1,TRUE,3,23,-99,99,0.425943626,1.925943626,1.92594E-08,0.625480614,4.45954181,
15569,10.1016/j.actamat.2014.06.032,x=0.025,Ti1.025S2,,,6576,68,5199,300,-0.000101622,2.296319877,0.001084412,0.141713019,104520.8191,42599.05738,4.629399989,0.055854832,,1,TRUE,2,0,-101.622,101.622,0.416423826,1.916423826,1.91642E-08,0.600918564,1.695401313,
15566,10.1039/c5ra02030a,x=0.02,Al0.02Cu3Sb0.98Se4,Toxic,,14292,5108,12087,300,0.000376267,2.127635875,0.000558474,0.087171034,3997.65589,42605.76031,4.62946832,0.044991634,,1,TRUE,4,0,376.267,376.267,0.039019996,1.539019996,1.53902E-08,0.018457417,2.109178458,
15561,10.1016/j.jallcom.2016.07.093,4_x=0.15,In0.15Co3Sn0.85C1,Perovskite,,22885,9838,18847,300,5.21E-05,4.700831164,,0.039381147,229691.3959,42624.12106,4.629655437,0.029850225,,1,TRUE,4,0,52.1,52.1,0.638178068,2.138178068,2.13818E-08,1.473363315,3.227467849,
15556,10.1039/c5ra02030a,x=0.01,Al0.01Cu3Sb0.99Se4,Toxic,,14291,5108,12087,300,0.000392741,2.009526681,0.000522052,0.083203082,3304.657683,42641.68413,4.629834349,0.047624692,,1,TRUE,4,0,392.741,392.741,0.033853995,1.533853995,1.53385E-08,0.015206587,1.994320094,
15550,10.1016/j.jallcom.2010.09.207,"x=0.20,y=0.1",Tl0.2Co3.6Sb12Rh0.4,Skutterudite,,3659,1675,2478,300,-0.000161844,3.104622871,,0.128057327,49061.8127,42656.64744,4.629986719,0.033282823,,0,TRUE,4,96,-161.844,161.844,0.247781766,1.747781766,1.74778E-08,0.257248025,2.847374846,
15548,10.1007/s11664-016-4352-5,x=0.06,Mn0.06Sn0.752Te1Pb0.188,Toxic,,2852,10994,1897,300,3.81E-05,3.388888889,,0.0357944,316730.5957,42660.35491,4.630024464,0.079152779,,1,FALSE,4,10,38.1,38.1,0.720040171,2.220040171,2.22004E-08,2.109463937,1.279424952,
15543,10.1109/ict.2007.4569453,Yb0.4Co3.5Fe0.5Sb12,Yb0.4Fe0.5Co3.5Sb12,Skutterudite,,5186,9103,3881,300,-0.000175075,1.841339098,,0.205133337,41896.55172,42676.69338,4.630190763,0.058253067,,1,TRUE,4,0,-175.075,175.075,0.221071911,1.721071911,1.72107E-08,0.216320935,1.625018163,
15541,10.1063/1.2194187,GA16,Sr14.8Ga28.6Ge56.6,,,740,1925,386,300,-7.05E-05,1.818181818,,0.11280817,165227.8452,42683.55631,4.630260597,0.120774792,,1,TRUE,3,341,-70.5,70.5,0.54457009,2.04457009,2.04457E-08,1.013459731,0.804722087,
15539,10.1039/c0ee00456a,Pb0.99Na0.01Te1,Na0.01Te1Pb0.99,Toxic,,57,859,119,300,6.27E-05,3.198247536,,0.084908789,188672.478,42704.74469,4.63047613,0.047766685,,1,FALSE,3,9,62.7,62.7,0.582446909,2.082446909,2.08245E-08,1.178701256,2.01954628,
15537,10.1016/j.jcrysgro.2016.01.012,PTS-1_0.6cm,Tl0.04Te0.85Pb0.96Se0.15,Toxic,,2809,10573,1861,300,0.000131348,1.40875,,0.25918874,71331.26935,42706.915,4.630498201,0.092629153,,1,FALSE,4,0,131.348,131.348,0.3222878,1.8222878,1.82229E-08,0.389958306,1.018791694,
15536,10.1007/s11664-013-2849-8,CeFe3CoSb12,CeFe3CoSb12,Skutterudite,,4151,2533,2914,300,0.000105813,2.096620004,0.001122664,0.162023846,99060.04,42708.55781,4.630514906,0.061927317,,1,TRUE,4,0,105.813,105.813,0.401647262,1.901647262,1.90165E-08,0.565131761,1.531488243,
15528,10.1063/1.4979816,TiMn0.05NiSn,Ti0.987Mn0.03Ni1.06Sn0.996,Half-heusler,Half-Heusler,20854,21245,17361,300,-0.000220344,6.652777778,0.001235905,0.059731854,24598.39357,42738.45756,4.630818844,0.014568606,,1,TRUE,4,18,-220.344,220.344,0.149640842,1.649640842,1.64964E-08,0.121735544,6.531042234,
15524,10.1016/j.jallcom.2010.11.204,700,CoSb3,Skutterudite,Skutterudite,5269,9614,3979,300,0.000138616,7.511635302,,0.016981801,65230.9298,42744.69256,4.630882198,0.01328591,,1,TRUE,2,24,138.616,138.616,0.302714392,1.802714392,1.80271E-08,0.352778208,7.158857094,
15520,10.1063/1.3086641,0.06Ni-1.6Te,Ni0.06Sb5.4Te1.6Mo3,Toxic,Antimonide,12984,1984,10810,300,6.76E-05,5.047200542,0.257293514,0.052719164,173706.2937,42772.25288,4.631162126,0.024101458,,1,FALSE,4,55,67.6,67.6,0.558355948,2.058355948,2.05836E-08,1.072648148,3.974552394,
15518,10.1063/1.4928168,x=1.0,Hf1Zr2Co0.1Ni2.9Sb4,Antimonide,Antimonide,13010,2191,10843,300,0.000130159,2.029585799,0.001231552,0.20211508,72516.56138,42775.42281,4.631194311,0.058080407,,1,TRUE,5,61,130.159,130.159,0.325608238,1.825608238,1.82561E-08,0.397160495,1.632425304,
15510,10.1021/cm101503y,x=0.00,AgSbTe2,Toxic,,16944,7430,14465,300,0.000251577,0.592465651,,0.593068995,17099.3051,42787.64206,4.631318354,0.185997102,,1,FALSE,3,27,251.577,251.577,0.114318457,1.614318457,1.61432E-08,0.082811171,0.50965448,
15509,10.1007/s11664-016-4824-7,x=0.00,Yb(ZnSb)2,Zintl,,6473,11012,5142,300,5.72E-05,4.10840426,0.000686535,0.043988095,208734.1123,42789.6905,4.631339145,0.034664683,,1,TRUE,3,0,57.2,57.2,0.610728087,2.110728087,2.11073E-08,1.321742861,2.786661399,
