Repository: suchismitasarker/SKlearn-and-Lolopy-comparison

# SKlearn-and-Lolopy-comparison
SKlearn and Lolopy comparison
lolopy==1.1.1
matminer==0.7.8
matminer.egg==info
matplotlib==3.1.3
numpy==1.18.5
pandas==1.0.1
pymatgen==2019.12.22
python_ternary==1.0.7
scikit_learn==1.1.3
scipy==1.5.2
ternary==0.1

File: Data_Starry_2nd_gen_TC_model_Nov_22.csv (part 29 of 47)
,REFERENCE: doi,NAME,FORMULA,Family,PROPERTY: Material Family,IDENTIFIER: sampleid,IDENTIFIER: paperid,IDENTIFIER: figureid,PROPERTY: Temperature (K),PROPERTY: Seebeck coefficient (V/K),PROPERTY: Thermal conductivity (W*m^(-1)*K^(-1)),PROPERTY: Power factor (W*m^(-1)*K^(-2)),PROPERTY: ZT (-),PROPERTY: Electrical conductivity (S*m^(-1)),PROPERTY: sigma_E_0,PROPERTY: log sigma_E_0,PROPERTY: quality_factor,PROPERTY: log quality_factor,inexpensive,non-toxic,n_elements,electron_count,PROPERTY: Seebeck coefficient (muV/K),|S|(muV/K),,L,L*sigma*T,Electronic thermal conductivity,Lattice thermal conductivity,
15503,10.1007/s11664-015-4147-0,SPS-AN,Zn0.03Fe1Cu0.97S2,,,8078,10922,6594,300,-0.000253071,7.116118573,,0.043855924,16811.82198,42806.26831,4.631507369,0.013550427,,1,TRUE,4,0,-253.071,253.071,0.112855555,1.612855555,1.61286E-08,0.081345121,7.034773452,
15499,10.1016/j.ssc.2013.03.021,In0.4Ba0.2Co4Sb12,Ba0.2In0.4Co4Sb12,Skutterudite,Skutterudite,4800,5319,3538,300,-0.000157033,2.740645161,0.001275748,0.147672896,52185.26565,42816.31369,4.631609274,0.038563329,,1,TRUE,4,97,-157.033,157.033,0.258274383,1.758274383,1.75827E-08,0.275268047,2.465377114,
15498,10.1021/cm504112m,Sn1Mg0.03Te1,Mg0.03Sn1Te1,Toxic,,408,627,175,300,1.65E-05,7.439824945,0.000186309,0.010804322,735166.9932,42817.88288,4.63162519,0.04516655,,1,FALSE,3,10,16.5,16.5,0.867411856,2.367411856,2.36741E-08,5.221329167,2.218495778,
15496,10.1016/j.scriptamat.2013.07.008,x=0.0075,Mg2Si0.5425Sn0.4Ge0.05Sb0.0075,Mg2Si,Mg2Si,9403,5198,7714,300,-0.000132744,2.892128827,,0.137119487,70298.47523,42827.62388,4.63172398,0.037905665,,1,TRUE,5,8,-132.744,132.744,0.318432478,1.818432478,1.81843E-08,0.383499091,2.508629736,
15495,10.1007/s11664-011-1620-2,x=50,AgSbTe2,Toxic,,17063,11183,14593,300,0.000250917,0.590837809,,0.594285714,17251.36899,42838.26838,4.631831907,0.187081796,,1,FALSE,3,27,250.917,250.917,0.114970744,1.614970744,1.61497E-08,0.083581369,0.50725644,
15488,10.1016/j.physb.2013.05.026,x=0.2,Co3.8Ni0.2Sb11.6Te0.2Se0.2,Toxic,,4694,4449,3436,300,-0.000134909,3.647954173,,0.099781947,68474.57627,42856.3535,4.632015216,0.029071672,,1,FALSE,5,0,-134.909,134.909,0.312544437,1.812544437,1.81254E-08,0.372339637,3.275614536,
15484,10.1039/c7qi00051k,x=10,Pb1.1034Se1S0.1Cl0.0068,Toxic,,2615,18578,1690,300,-4.31E-05,2.507876574,0.000668453,0.066188242,280662,42867.991,4.632133131,0.159760488,,1,FALSE,4,0,-43.1,43.1,0.689663333,2.189663333,2.18966E-08,1.843665871,0.664210703,
15483,10.1021/acs.chemmater.5b02329,"BTST-25, HP",AgSn25BiTe27,Toxic,,12356,642,10244,300,4.41E-05,1.836676218,,0.095447871,274330.198,42871.36319,4.632167293,-3.862132831,,1,FALSE,4,277,44.1,44.1,0.683743512,2.183743512,2.18374E-08,1.79720037,0.039475848,
15477,10.1063/1.4905250,Lab10,Co0.97Ni0.03Sb3,,,4741,5061,3481,300,-0.00020868,6.665994737,,0.029947722,28304.5977,42889.88656,4.632354898,0.014633183,,1,TRUE,3,24,-208.68,208.68,0.165469976,1.665469976,1.66547E-08,0.141421373,6.524573364,
15476,10.1021/acs.chemmater.5b00801,x=0.95,In0.95Co3Sn1.05S2,Perovskite,,6706,634,5332,300,-0.000155623,,,0.167965021,53175.31753,42891.04113,4.632366588,,,1,TRUE,4,0,-155.623,155.623,0.26143291,1.76143291,1.76143E-08,0.280994263,-0.280994263,
15464,10.1007/s11664-009-0710-x,(Ti0.5Zr0.5)NiSn,Zr0.5Ti0.5Ni1Sn1,Half-heusler,,12769,11062,10593,300,-0.000182826,3.445611889,0.001254886,0.09975228,38429.49133,42924.845,4.632708736,0.029374161,,1,TRUE,4,18,-182.826,182.826,0.206782822,1.706782822,1.70678E-08,0.196772387,3.248839502,
15454,10.1016/j.actamat.2015.11.022,Ti0.50Hf0.50NiSn,Hf0.5Ti0.5Ni1Sn1,Half-heusler,,12076,5863,10060,300,-0.000219685,2.752233766,0.001149122,0.252917598,24906.74759,42940.645,4.632868564,0.036328093,,1,TRUE,4,18,-219.685,219.685,0.150493376,1.650493376,1.65049E-08,0.123325266,2.6289085,
15452,10.1002/adfm.201001307,TAGS-85,Ag6.52Ge36.96Sb6.52Te50,Toxic,,16928,5960,14445,300,8.06E-05,1.57852013,0.000921025,0.17526078,141912.0595,42946.23688,4.632925115,0.132907332,,1,FALSE,4,545,80.6,80.6,0.499160503,1.999160503,1.99916E-08,0.851114953,0.727405177,
15421,10.1039/c6ra02658c,SnCd0.09Te,Cd0.09Sn1Te1,Toxic,,3081,16865,2041,300,6.18E-05,3.212938005,0.000778685,0.076798015,193051.4433,43032.85763,4.633800187,0.048541654,,1,FALSE,3,10,61.8,61.8,0.586983469,2.086983469,2.08698E-08,1.208685513,2.004252492,
15420,10.2320/matertrans.e-m2012821,0mass%ANPs,La0.3Co3.68Ni0.32Sb11.84Te0.16,Toxic,,4615,4026,3390,300,-0.00012153,2.243787686,,0.157894737,81357.50814,43034.83406,4.633820133,0.053268056,,1,FALSE,5,97,-121.53,121.53,0.350753208,1.850753208,1.85075E-08,0.451718008,1.792069678,
15419,10.1002/adfm.201906143,Mg3.1Mn0.1Sb1.5Bi0.49Se0.01,Mg3.1Mn0.1Bi0.49Sb1.5Se0.01,Toxic,,27134,24015,21824,300,-0.000229446,0.734576716,0.001170757,0.476886087,22268.56372,43037.77838,4.633849845,0.152436664,,1,FALSE,5,0,-229.446,229.446,0.138348037,1.638348037,1.63835E-08,0.109450973,0.625125743,
15412,10.1016/j.jallcom.2010.07.121,p-Sb#1,Ba8.01Ga16.41Sn29.04Sb0.55,,,702,1668,350,300,0.000290218,,,0.448951049,10970.80275,43042.83775,4.633900896,,,1,TRUE,4,184,290.218,290.218,0.08193088,1.58193088,1.58193E-08,0.052065155,-0.052065155,
15398,10.1016/j.jallcom.2016.07.093,4_x=0,Co3SnC,Perovskite,,22882,9838,18847,300,4.94E-05,6.651316979,,0.02656254,245258.2323,43066.52863,4.634139867,0.019132506,,1,TRUE,3,0,49.4,49.4,0.653206433,2.153206433,2.15321E-08,1.584274811,5.067042168,
15390,10.1088/0022-3727/49/6/065302, f = 0,TePb,Toxic,,15830,12544,13425,300,0.000464841,3.016588304,0.00030108,0.032658825,1446.453408,43093.90838,4.634415884,0.031893289,,1,FALSE,2,10,464.841,464.841,0.018183331,1.518183331,1.51818E-08,0.006587944,3.01000036,
15377,10.1142/s1793604713400067,DD0.67Fe2.8Co1.2Sb12,Pr0.1675Nd0.5025Fe2.8Co1.2Sb12,Skutterudite,,27594,969,22168,300,9.66E-05,2.249790456,0.000999517,0.135555556,113333.4329,43128.76375,4.63476701,0.06028503,,1,TRUE,5,0,96.6,96.6,0.434848049,1.934848049,1.93485E-08,0.657848915,1.591941541,
15370,10.1016/j.scriptamat.2012.04.005,b_Bi2Te2.85Se0.15,Bi2Te2.85Se0.15,Toxic,,5664,5190,4376,300,-0.000123973,1.199196953,0.00122968,0.264168889,79092.33998,43156.06994,4.635041888,0.124898663,,1,FALSE,3,0,-123.973,123.973,0.343443468,1.843443468,1.84344E-08,0.437406772,0.761790181,
15362,10.1063/1.2397538,0,CoSb3,Skutterudite,Skutterudite,3356,286,2244,300,0.000195326,9.441576668,0.001241051,0.038034395,33343.13679,43177.49613,4.635257454,0.010366511,,1,TRUE,2,24,195.326,195.326,0.185658776,1.685658776,1.68566E-08,0.168615453,9.272961215,
15361,10.1007/s11664-015-3997-9,Nd0.85Fe3CoSb12,Nd0.85Fe3Co1Sb12,Skutterudite,,5597,10891,4304,300,8.23E-05,2.012903226,0.000929688,0.147085663,139198.0267,43179.79044,4.63528053,0.081887142,,1,TRUE,4,0,82.3,82.3,0.491898562,1.991898562,1.9919E-08,0.831805048,1.181098178,
15360,10.1016/j.jallcom.2010.05.083,ba0.08Mm0.08Co4Sb12,Mm0.08Ba0.08Co4Sb12,Skutterudite,Skutterudite,3632,1660,2459,300,-0.000102039,4.604,0.001109008,0.073508283,105364.9621,43186.26987,4.635345694,0.024036826,,1,TRUE,4,0,-102.039,102.039,0.414929542,1.914929542,1.91493E-08,0.605299436,3.998700564,
15356,10.1021/cm504112m,Sn0.94Mg0.09Te1,Mg0.09Sn0.94Te1,Toxic,,376,627,175,300,3.93E-05,4.894200569,0.000377222,0.021719457,310848.2769,43205.62066,4.635540248,0.034947598,,1,FALSE,3,9,39.3,39.3,0.712629875,2.212629875,2.21263E-08,2.063376552,2.830824017,
15352,10.1002/anie.200600865,y=0.6,Na0.8Sb0.6Te22Pb20,Toxic,,19450,6440,16317,300,7.58E-05,2.225623109,0.000988889,0.119718005,153821.2626,43213.662,4.635621071,0.075133165,,1,FALSE,4,215,75.8,75.8,0.520248719,2.020248719,2.02025E-08,0.932271626,1.293351483,
15338,10.1109/ict.2006.331302,nano/micron,CoSb3,Skutterudite,Skutterudite,5150,9015,3855,300,0.000275979,,,0.065771812,13007.6302,43245.13206,4.635937228,,,1,TRUE,2,24,275.979,275.979,0.092631195,1.592631195,1.59263E-08,0.062149073,-0.062149073,
15330,10.1039/c7qi00051k,x=8,Pb1.0834Se1S0.08Cl0.0068,Toxic,,2614,18578,1690,300,-4.19E-05,2.755351733,0.000725772,0.053255932,291671,43258.22869,4.636068732,0.126323787,,1,FALSE,4,0,-41.9,41.9,0.696834811,2.196834811,2.19683E-08,1.922259018,0.833092715,
15327,10.1021/cm902001c,43910,K0.8Sb1Te22Pb20,Toxic,,27106,590,21808,300,-0.000114531,1.421344694,0.001194223,0.251545669,89483.30301,43260.375,4.63609028,0.104133506,,1,FALSE,4,217,-114.531,114.531,0.372567814,1.872567814,1.87257E-08,0.502690659,0.918654035,
15326,10.1016/j.actamat.2012.11.027,536h,Sn0.25Ge0.5Te1Pb0.25,Toxic,,25149,54,20399,300,6.86E-05,0.563173248,,0.172304361,172808.4937,43261.33334,4.636099901,-0.184823812,,1,FALSE,4,10,68.6,68.6,0.553563222,2.053563222,2.05356E-08,1.064619502,-0.501446254,
15322,10.1002/aenm.201000072,Ag0.04PbTe,Ag0.04Te1Pb1,Toxic,,15208,5922,12899,300,-0.000316851,2.028617798,,0.120523713,8093.135085,43268.82975,4.636175149,0.048396554,,1,FALSE,3,10,-316.851,316.851,0.065123218,1.565123218,1.56512E-08,0.038000261,1.990617537,
15320,10.1007/s11664-011-1617-x,x=0.125,Co1Ge0.125Sb2.75Te0.125,Toxic,,5770,11181,4492,300,-0.000328742,3.939194121,,0.053657534,7050.260622,43274.65969,4.636233661,0.024674092,,1,FALSE,4,24,-328.742,328.742,0.058778287,1.558778287,1.55878E-08,0.03296938,3.906224741,
15313,10.1016/j.scriptamat.2012.04.005,a_BI2Te3,BTe3I2,Toxic,,5662,5190,4376,300,-0.000101199,1.617622661,0.001099831,0.1735,106839.0907,43295.76413,4.636445409,0.095833577,,1,FALSE,3,0,-101.199,101.199,0.417945109,1.917945109,1.91795E-08,0.614734534,1.002888127,
15309,10.1021/acs.chemmater.5b04616,x=0.05,Sr0.425La0.05Ti1O3,Perovskite,,28257,7389,22715,300,0.000109224,5.32028169,,0.101538711,96031.84783,43315.67388,4.636645075,0.020180885,,1,TRUE,4,0,109.224,109.224,0.39000871,1.89000871,1.89001E-08,0.544503086,4.775778604,
15305,10.1016/j.seta.2019.100604,Bi0.8Sb1.2Te3_340,Bi0.8Sb1.2Te3,Toxic,,26263,21306,21120,300,0.000152127,,,0.573170732,56032.62129,43319.98256,4.636688273,,,1,FALSE,3,28,152.127,152.127,0.269431888,1.769431888,1.76943E-08,0.297437721,-0.297437721,
15299,10.1016/j.jallcom.2012.01.067,TiS0.5Se1.5,Ti1Se1.5S0.5,Toxic,,6930,1699,5530,300,-9.07E-05,2.948198198,,0.097041848,123626.3736,43346.00856,4.636949112,0.043472189,,1,TRUE,3,0,-90.7,90.7,0.457537444,1.957537444,1.95754E-08,0.726009766,2.222188432,
15293,10.1039/c6ee00728g,Sn0.92Sb0.08Te,Sn0.92Sb0.08Te1,Toxic,,2858,7984,1901,300,2.76E-05,3.373332199,0.000334866,0.016155904,445054.8106,43357.17777,4.637061005,0.453817591,,1,FALSE,3,10,27.6,27.6,0.788257052,2.288257052,2.28826E-08,3.055199426,0.318132773,
15279,10.1103/physrevb.84.064114,Ce,Ce0.1Co4Sb12,Skutterudite,Skutterudite,1174,4785,665,300,-0.000166844,3.834346675,,0.094530419,47040.28097,43428.83331,4.637778162,0.026898196,,1,TRUE,3,0,-166.844,166.844,0.237328423,1.737328423,1.73733E-08,0.245173252,3.589173423,
15274,10.1063/1.2163979,15,Ba4Ga8Ge15,Clathrate,,2240,10094,1401,300,-8.11E-05,1.808448862,,0.0291798,142526.5531,43464.63763,4.638136063,0.102209389,,1,TRUE,3,92,-81.1,81.1,0.497013579,1.997013579,1.99701E-08,0.853882386,0.954566476,
15265,10.1007/s11664-016-4770-4,x=0.5,Ge1Te0.5Se0.5,Toxic,,15825,11005,13399,300,5.39E-05,3.024489796,0.000665041,0.065439064,226250,43503.63056,4.638525502,0.063092729,,1,FALSE,3,0,53.9,53.9,0.628351741,2.128351741,2.12835E-08,1.444618744,1.579871052,
15264,10.1007/s11664-014-3055-z,Bi85Sb15-xPbx_x=0.5,Bi85Sb14.5Pb0.5,Toxic,,11957,2513,9907,300,-5.45E-05,5.036912982,0.000676251,0.040688138,223534.8666,43515.57563,4.638644733,0.027159533,,1,FALSE,3,499,-54.5,54.5,0.625110037,2.125110037,2.12511E-08,1.425108566,3.611804416,
15258,10.1016/j.jallcom.2010.07.204,x=0.8,Ga66.2Ru33.8,Expensive,,19881,1670,16646,300,0.00027256,6.72653368,0.001003589,0.067213115,13624.64418,43530.20981,4.63879076,0.014553179,,0,TRUE,2,469,272.56,272.56,0.095402054,1.595402054,1.5954E-08,0.065210356,6.661323324,
15248,10.1063/1.4965865,PIN-3,In0.003Te1Pb0.998,Toxic,,2701,18581,1761,300,-7.03E-05,1.550373134,0.000714531,0.272196571,169270.8333,43579.83913,4.639285623,0.196686889,,1,FALSE,3,10,-70.3,70.3,0.545509814,2.045509814,2.04551E-08,1.038735452,0.511637682,
15219,10.1063/1.4869573,Zr3Ni2.5Cu0.5Sb4,Zr3Cu0.5Ni2.5Sb4,Antimonide,Antimonide,13354,6896,11171,300,-9.07E-05,4.697006499,0.001047596,0.072,124474.8506,43619.18275,4.639677524,0.024507456,,1,TRUE,4,62,-90.7,90.7,0.457537444,1.957537444,1.95754E-08,0.730992543,3.966013956,
15215,10.3740/mrsk.2010.20.6.326,y=0.3,Co1Sb2.7Te0.3,Toxic,,4520,3666,3282,300,-6.82E-05,4.648195659,,0.057548215,175436.2322,43636.28519,4.639847771,0.027416239,,1,FALSE,3,24,-68.2,68.2,0.555475356,2.055475356,2.05548E-08,1.081814556,3.566381103,
15213,10.1073/pnas.1711725114,Mg3.15Co0.05Sb1.5Bi0.49Te0.01 ,Mg3.15Co0.05Bi0.49Sb1.5Te0.01,Toxic,Mg2Si,24320,21294,19706,300,-0.000167403,1.11280654,0.001320981,0.34405608,46952.91825,43640.79288,4.639892632,0.110991963,,1,FALSE,5,16,-167.403,167.403,0.236187497,1.736187497,1.73619E-08,0.244557209,0.868249331,
15196,10.1063/1.4921811,YNiBi,YNiBi,Toxic,,11426,2184,9429,300,9.67E-05,3.911120361,0.001126827,0.089588623,114684.8844,43711.52688,4.640595977,0.02998594,,1,FALSE,3,18,96.7,96.7,0.434473342,1.934473342,1.93447E-08,0.665564555,3.245555806,
15178,10.1063/1.2828713,NbCo1.00Sn,NbCoSn,Half-heusler,Half-Heusler,10572,296,8647,300,-0.000123561,6.980271484,0.001323952,0.055980893,80645.16129,43773.66644,4.641212924,0.014906227,,1,TRUE,3,18,-123.561,123.561,0.344665453,1.844665453,1.84467E-08,0.446290029,6.533981455,
15170,10.1002/pssa.200723497,y=0.01,Mg2Si0.59Sn0.4Sb0.01,Mg2Si,Mg2Si,9301,4513,7648,300,-8.44E-05,3.715275821,,0.07546728,136790.8309,43804.13694,4.641515128,0.033688543,,1,TRUE,4,8,-84.4,84.4,0.483073624,1.983073624,1.98307E-08,0.813798866,2.901476955,
15169,10.3724/sp.j.1077.2011.00680,AgNa0.01SbTe2Se0.04,Na0.01Ag1Sb1Te2Se0.04,Toxic,,16916,5551,14430,300,0.000260285,0.625229565,0.001068824,0.555633196,15817.5239,43806.08619,4.641534453,0.176926595,,1,FALSE,5,0,260.285,260.285,0.10605089,1.60605089,1.60605E-08,0.076211245,0.54901832,
15163,10.1039/c6ra02658c,SnCd0.12Te,Cd0.12Sn1Te1,Toxic,,3082,16865,2041,300,6.38E-05,3.051212938,0.000782574,0.076683476,189870.0434,43816.14119,4.641634127,0.053013188,,1,FALSE,3,11,63.8,63.8,0.57694981,2.07694981,2.07695E-08,1.183051652,1.868161286,
15162,10.1039/c7qi00051k,x=6,Pb1.0634Se1S0.06Cl0.0068,Toxic,,2613,18578,1690,300,-4.11E-05,3.010180495,0.000617,0.047446867,301304,43816.66875,4.641639356,0.103087068,,1,FALSE,4,0,-41.1,41.1,0.701657178,2.201657178,2.20166E-08,1.990104343,1.020076152,
15153,10.1103/physrevb.75.064204,x=0.20,Al0.8V1Fe2Si0.2,Heusler,,20630,4705,17201,300,-6.41E-05,17.57835626,,0.013395266,188896.4413,43853.58338,4.642005086,0.005965757,,1,TRUE,4,24,-64.1,64.1,0.575459627,2.075459627,2.07546E-08,1.176140813,16.40221545,
15149,10.1007/s11664-013-2930-3,Ti0.3Zr0.35Hf0.35NiSn0.99Bi0.01,Hf0.35Zr0.35Ti0.3Ni1Sn0.99Bi0.01,Toxic,,11498,2546,9508,300,-0.000207812,3.605913709,0.001230491,0.112694753,29243.37854,43863.26331,4.642100939,0.028202387,,1,FALSE,6,18,-207.812,207.812,0.166712791,1.666712791,1.66671E-08,0.146220939,3.45969277,
15146,10.1063/1.1545158,x=0.10,Co0.9Ni0.1Sb3,,,3791,1888,2603,300,-0.000107187,5.30188114,0.00113014,0.112399071,99917.53667,43871.59456,4.64218342,0.020625016,,1,TRUE,3,24,-107.187,107.187,0.396917884,1.896917884,1.89692E-08,0.568606087,4.733275053,
15133,10.1021/acsami.6b15295,x=2,Na0.015Zn0.02Te1Pb0.965,Toxic,,3105,18618,2056,300,7.02E-05,3.76,0.000761232,0.07553202,170754.717,43934.86931,4.642809339,0.036333254,,1,FALSE,4,10,70.2,70.2,0.545980284,2.045980284,2.04598E-08,1.048082353,2.711917647,
15123,10.1063/1.3238363,y=0.01,Zr0.4Ti0.6Co0.99Ni0.01Sb1,Half-heusler,,11391,2005,9407,300,-0.000265781,6.188323789,0.001006372,0.043539174,14885.28196,43950.04281,4.642959302,0.016000423,,1,TRUE,5,18,-265.781,265.781,0.101143446,1.601143446,1.60114E-08,0.071500415,6.116823374,
15114,10.1016/j.scriptamat.2012.04.005,c_Bi2Te2.7Se0.3,Bi2Te2.7Se0.3,Toxic,,5666,5190,4376,300,-0.000138596,0.913934184,0.001080438,0.300171111,67119.32324,43970.8485,4.643164846,0.17503046,,1,FALSE,3,0,-138.596,138.596,0.302766589,1.802766589,1.80277E-08,0.36300142,0.550932764,
15113,10.3938/jkps.67.360,La0.25Ce0.75Fe3CoSb12,La0.25Ce0.75Fe3Co1Sb12,Skutterudite,,4459,3597,3239,300,9.99E-05,2.374670185,0.001098039,0.14966793,110391.0615,43971.27075,4.643169017,0.056259982,,1,TRUE,5,0,99.9,99.9,0.422651678,1.922651678,1.92265E-08,0.636730679,1.737939506,
15108,10.1016/j.actamat.2014.04.060,z=0.0175,Mg2Si0.5325Sn0.4Ge0.05Bi0.0175,Mg2Si,Mg2Si,5411,66,4102,300,-9.36E-05,2.646169754,0.001061792,0.121000912,120548.2085,43980.69119,4.64326205,0.050432587,,1,FALSE,5,8,-93.6,93.6,0.446240805,1.946240805,1.94624E-08,0.703847527,1.942322227,
15100,10.1016/j.jallcom.2013.09.104,x=0.20,Yb0.03Ge0.85Te1Pb0.12,Toxic,,14036,1753,11820,300,4.12E-05,4.220027391,,0.026001435,301863.4757,44006.70978,4.643518899,0.045523319,,1,FALSE,4,0,41.2,41.2,0.701052562,2.201052562,2.20105E-08,1.993252129,2.226775262,
15091,10.1063/1.2196109,ErPdBi,ErBiPd,Toxic,,11348,1926,9360,300,8.33E-05,6.064556729,0.000983806,0.060365854,139931.9157,44036.42675,4.643812072,0.018778027,,0,FALSE,3,0,83.3,83.3,0.487676283,1.987676283,1.98768E-08,0.83441805,5.230138679,
15086,10.1063/1.3086641,0.08Ni-1.5Te,Ni0.08Sb5.5Te1.5Mo3,Toxic,Antimonide,12981,1984,10810,300,5.44E-05,4.803957299,0.19787825,0.024939797,226573.4266,44051.14594,4.643957211,0.029593202,,1,FALSE,4,55,54.4,54.4,0.625649157,2.125649157,2.12565E-08,1.44484684,3.359110459,
15082,10.1039/c3ta01455j,Ag2Te-M,Ag2Te,Toxic,,14367,2758,12180,300,-8.77E-05,1.297948022,,0.264348402,131307.7909,44070.86819,4.644151606,0.189056579,,1,FALSE,2,26,-87.7,87.7,0.469524648,1.969524648,1.96952E-08,0.775841792,0.52210623,
15075,10.1016/j.scriptamat.2013.07.008,x=0.0175,Mg2Si0.5325Sn0.4Ge0.05Bi0.0175,Mg2Si,Mg2Si,9399,5198,7714,300,-9.41E-05,2.654966822,,0.113402479,119981.8582,44116.3595,4.644599667,0.050248182,,1,FALSE,5,8,-94.1,94.1,0.444321492,1.944321492,1.94432E-08,0.699849917,1.955116905,
15057,10.1063/1.3517088,Ag0.08,Ag0.08Te1Pb0.92,Toxic,,15367,2023,13032,300,0.000354569,1.692793932,,0.130317808,5329.765172,44154.93431,4.644979243,0.058948207,,1,FALSE,3,10,354.569,354.569,0.047046006,1.547046006,1.54705E-08,0.024736176,1.668057756,
15052,10.2497/jjspm.57.242,x=1.80,Mn1Si1.8,,,16903,1046,14418,300,0.000163636,2.09E-06,,0.200721154,49738.8818,44186.72863,4.64529185,-0.390248435,,1,TRUE,2,14,163.636,163.636,0.24398338,1.74398338,1.74398E-08,0.26023135,-0.26022926,
15047,10.1016/j.jmst.2014.05.007,Yb-5,Yb0.8Fe3.04Ni0.96Sb12,Skutterudite,,4268,2988,3048,300,0.000135035,2.10381864,,0.188340021,70507.77994,44197.81044,4.645400755,0.056940171,,1,TRUE,4,0,135.035,135.035,0.312205134,1.812205134,1.81221E-08,0.383323682,1.720494958,
15046,10.1038/srep23143,Sb1.90In0.10Te3,In0.1Sb1.9Te3,Toxic,Antimonide,24660,21357,19988,300,0.000100769,1.489149421,,0.227386432,109712.2682,44201.72513,4.64543922,0.114385613,,1,FALSE,3,27,100.769,100.769,0.419497264,1.919497264,1.9195E-08,0.631777196,0.857372225,
15045,10.1021/jacs.5b13276,Sn0.97Ga0.03Te,Ga0.03Sn0.97Te1,Toxic,,3033,13057,2002,300,2.59E-05,5.245760947,0.0002798,0.015509541,482928.6849,44203.92578,4.645460841,0.054598648,,1,FALSE,3,9,25.9,25.9,0.799894158,2.299894158,2.29989E-08,3.332054584,1.913706363,
15035,10.1007/s11664-012-2416-8,x=0.015,Mn0.09Sn0.06Ge0.835Bi0.03Te1.03,Toxic,,15527,2421,13173,300,0.000118182,1.48005997,,0.256559767,87283.18611,44232.42413,4.645740741,0.09851129,,1,FALSE,5,10,118.182,118.182,0.361024179,1.861024179,1.86102E-08,0.487308359,0.992751611,
15030,10.1016/j.jallcom.2007.09.101,x=0.03,Ca0.03Mg1.97Si1,,,8390,1597,6876,300,-7.33E-05,5.898156595,,0.048128342,163845.0203,44255.06163,4.64596295,0.02018357,,1,TRUE,3,8,-73.3,73.3,0.53158267,2.03158267,2.03158E-08,0.998594112,4.899562483,
15019,10.1007/s11664-012-2249-5,480h,Hf0.35Zr0.35Ti0.3Ni1Sn1,Half-heusler,,11481,2425,9486,300,-0.000225799,3.930555556,,0.090791346,23922.71858,44303.36656,4.646436729,0.025858525,,1,TRUE,5,18,-225.799,225.799,0.142766749,1.642766749,1.64277E-08,0.11789834,3.812657216,
15016,10.1016/j.nanoen.2016.02.040,y=0.05,In0.02Te0.95Pb0.98S0.05,Toxic,,3171,14305,2107,300,-0.000188587,1.53539823,0.001285058,0.267822649,37052.63158,44308.60425,4.64648807,0.072943351,,1,FALSE,4,0,-188.587,188.587,0.196764047,1.696764047,1.69676E-08,0.188608719,1.346789511,
15015,10.1016/j.matlet.2011.10.035,In0.5Co4Sb11.5Ge0.5 2.3GPa,In0.5Co4Ge0.5Sb11.5,Zintl,,4563,3768,3329,300,-0.000143236,2.522107921,0.001321579,0.17388422,63890.0924,44316.08825,4.646561419,0.045129121,,1,TRUE,4,97,-143.236,143.236,0.290894941,1.790894941,1.79089E-08,0.34326133,2.178846591,
15011,10.1039/c1ee02297k,3%BaTe,Ba0.03Na0.02Te1.03Pb1.01,Toxic,,6168,7960,4860,300,8.34E-05,2.232242991,0.000963061,0.120478809,140705.9965,44336.8515,4.646764849,0.071183662,,1,FALSE,4,10,83.4,83.4,0.487256053,1.987256053,1.98726E-08,0.83885653,1.393386461,
15009,10.1002/adma.201004200,Na0.0035Pb0.9965Se1,Na0.0035Pb0.9965Se1,Toxic,,147,6006,80,300,7.28E-05,3.136584406,,0.063679392,165508.4337,44345.715,4.646851662,0.04679437,,1,FALSE,3,0,72.8,72.8,0.53387892,2.03387892,2.03388E-08,1.009872343,2.126712063,
15001,10.3390/ma3042606,(BiS)1.2(TiS2)2,Ti2Bi1.2S5.2,Toxic,,10734,13452,8794,300,-4.68E-05,,0.000553536,0.0652208,267266.1871,44357.822,4.646970214,,,1,FALSE,3,0,-46.8,46.8,0.668012578,2.168012578,2.16801E-08,1.738309366,-1.738309366,
14998,10.1007/s11664-015-4041-9,y=Sc,Sc0.1Ti0.9Co1Sb1,,,12761,10902,10584,300,0.000193578,,,0.080968942,34974.55161,44364.23525,4.647033,,,1,TRUE,4,17,193.578,193.578,0.188477647,1.688477647,1.68848E-08,0.177161246,-0.177161246,
14989,10.1007/s11664-010-1457-0,x=9,Co4Ge1.4Sb9Te1.6,Toxic,,5835,11110,4543,300,-0.000191022,1.567032626,,0.147728834,36056.33803,44377.93956,4.647167134,0.071113296,,1,FALSE,4,96,-191.022,191.022,0.192676747,1.692676747,1.69268E-08,0.183095175,1.383937451,
14966,10.1007/s11664-011-1565-5,(SnS)1.2(TiS2)2 in-plane,Ti2Sn1.2S5.2,,,8224,11164,6739,300,-7.04E-05,2.372881356,0.000852661,0.116366111,172140.3509,44431.34181,4.647689429,0.076215227,,1,TRUE,3,0,-70.4,70.4,0.54503975,2.04503975,2.04504E-08,1.05610158,1.316779776,
14965,10.1063/1.2778747,SrSi2,SrSi2,,,18147,1948,15361,300,0.000117949,5.251379499,0.001116292,0.085759714,87944.38641,44434.14475,4.647716825,0.020762179,,1,TRUE,2,10,117.949,117.949,0.361750068,1.861750068,1.86175E-08,0.491191402,4.760188097,
14964,10.1007/s11664-010-1477-9,"x=0.13,y=0.05",Lu0.05In0.13Co4Sb12,Skutterudite,Skutterudite,5750,11121,4470,300,-0.000144587,2.451612903,,0.122282302,63012.18415,44436.87744,4.647743534,0.046640877,,1,TRUE,4,0,-144.587,144.587,0.287526671,1.787526671,1.78753E-08,0.337907879,2.113705024,
14956,10.1103/physrevb.85.144120,MgAgSb,MgAgSb,Half-heusler,Half-Heusler,13325,4814,11146,300,7.52E-05,1.160706084,0.000882637,0.364144737,159606.1459,44460.2065,4.647971475,0.552491418,,1,TRUE,3,17,75.2,75.2,0.522946632,2.022946632,2.02295E-08,0.968624146,0.192081938,
14954,10.1007/s11664-015-4029-5,x=0.20,Fe1Cu1Se0.4S1.6,Toxic,,8066,10898,6581,300,-0.000386549,4.890327803,0.00050681,0.031127086,3703.403223,44472.26925,4.64808929,0.020328306,,1,TRUE,4,0,-386.549,386.549,0.035710198,1.535710198,1.53571E-08,0.017062062,4.873265741,
14945,10.1016/j.actamat.2013.07.032,after HPT,Fe0.2Co3.8Sb11.5Te0.5,Toxic,,3239,57,2165,300,-0.000213598,2.291642186,0.001266768,0.321649226,27744.28923,44538.71588,4.648737691,0.04596863,,1,FALSE,4,96,-213.598,213.598,0.158601253,1.658601253,1.6586E-08,0.138050139,2.153592047,
14931,10.1007/s11664-009-0993-y,y=1.4,Ag7Ge20Sb3Te28,Toxic,,16742,2340,14255,300,0.000108399,1.624849834,,0.202932677,99874.13845,44561.11463,4.648956045,0.093343607,,1,FALSE,4,333,108.399,108.399,0.392792366,1.892792366,1.89279E-08,0.56712302,1.057726814,
14922,10.1016/j.jmat.2018.02.002,x=0.0,GaCuTe2,Toxic,,10725,18754,8777,300,0.000417315,6.967706414,0.000446766,0.019110269,2597.831681,44584.65681,4.649185428,0.014278732,,1,FALSE,3,25,417.315,417.315,0.027390937,1.527390937,1.52739E-08,0.011903714,6.9558027,
14921,10.1016/j.materresbull.2012.03.059,Co4Sb11.8Se0.1,Co4Sb11.8Se0.2,Toxic,,4597,3816,3366,300,-0.000302783,5.230623921,0.000898637,0.042658889,9820.69514,44587.49044,4.649213029,0.019154702,,1,TRUE,3,0,-302.783,302.783,0.073519965,1.573519965,1.57352E-08,0.04635918,5.184264741,
14920,10.2320/jinstmet.jaw201507,NbCoSn as grown,NbCoSn,Half-heusler,,11955,4328,9908,300,-0.000125188,7.011619554,0.001218037,0.052281904,80476.19048,44591.45569,4.64925165,0.015106822,,1,TRUE,3,18,-125.188,125.188,0.339864967,1.839864967,1.83986E-08,0.444195971,6.567423583,
14919,10.3390/ma3042606,(SnS)1.2(TiS2)2,Ti2Sn1.2S5.2,,,10736,13452,8794,300,-7.06E-05,,0.00085907,0.117318004,172302.1583,44601.32131,4.649347725,,,1,TRUE,3,0,-70.6,70.6,0.544100836,2.044100836,2.0441E-08,1.056608957,-1.056608957,
14918,10.1007/s11664-011-1620-2,x=48,Ag24Sb26Te51,Toxic,,17064,11183,14593,300,0.000246881,0.589058218,,0.620780857,18827.7512,44603.12281,4.649365266,0.19842937,,1,FALSE,3,676,246.881,246.881,0.119041336,1.619041336,1.61904E-08,0.091448722,0.497609496,
14914,10.1016/j.actamat.2009.02.026,LM-HP y=0.02,Hf0.75Zr0.25Ni1Sn0.98Sb0.02,Half-heusler,,10249,33,8346,300,-9.37E-05,3.618400286,0.001087652,0.090181566,122120.688,44612.43644,4.649455942,0.034200249,,1,TRUE,5,18,-93.7,93.7,0.44585628,1.94585628,1.94586E-08,0.712887923,2.905512363,
14913,10.1111/j.1551-2916.2010.04185.x,x=0.02,Sr0.8Dy0.12Ti1O3,Perovskite,,27985,3459,22501,300,-6.59E-05,5.599031426,0.000808861,0.051989006,186409.1711,44625.27975,4.649580952,0.02249605,,1,TRUE,4,0,-65.9,65.9,0.566599005,2.066599005,2.0666E-08,1.155699022,4.443332404,
14910,10.1063/1.2956699,ErNi0.25Pd0.75Sb,Er1Ni0.25Sb1Pd0.75,,,11384,1969,9393,300,0.000247443,3.788329686,1.14E-06,0.104485348,18716.90642,44631.02994,4.649636909,0.02686794,,0,TRUE,4,0,247.443,247.443,0.118465996,1.618465996,1.61847E-08,0.09087803,3.697451656,
14908,10.1088/0957-4484/19/24/245707,TAGS-80,AgGe4SbTe6,Toxic,,16823,4181,14332,300,0.00017267,1.12064459,0.001340188,0.386746336,45095.20079,44637.44294,4.649699308,0.111143273,,1,FALSE,4,67,172.67,172.67,0.225703185,1.725703185,1.7257E-08,0.233462795,0.887181795,
14905,10.1039/c5tc01535a,#4,Mg2Si0.785Sn0.2Sb0.015,Mg2Si,Mg2Si,8777,2843,7241,300,-8.69E-05,3.228279054,0.001119824,0.123987969,134540.39,44654.8115,4.64986826,0.040959424,,1,TRUE,4,8,-86.9,86.9,0.472773941,1.972773941,1.97277E-08,0.796253326,2.432025728,
14893,10.5185/amlett.2016.6085,Mg2Si,Mg2Si,Mg2Si,Mg2Si,15487,6044,13148,300,-9.38E-05,5.635179153,,0.065498155,122031.6554,44688.67444,4.650197473,0.02021995,,1,TRUE,2,8,-93.8,93.8,0.445472087,1.945472087,1.94547E-08,0.712227538,4.922951615,
14879,10.1016/j.jssc.2014.04.006,Fe0.45,Fe0.45Sb7Mo2.55,,,14778,3420,12532,300,3.02E-05,4.889630822,0.000409548,0.030270955,420145.4417,44722.09503,4.65052214,0.051781775,,1,TRUE,3,53,30.2,30.2,0.770785752,2.270785752,2.27079E-08,2.862180848,2.027449974,
14877,10.1063/1.4913967,x=0.1,Nb0.1Te2Mo0.9,Toxic,,13710,206,11448,300,5.54E-05,5.66840115,,0.017581258,225774.9756,44724.48141,4.650545313,0.023776798,,1,FALSE,3,17,55.4,55.4,0.620278811,2.120278811,2.12028E-08,1.43611769,4.23228346,
14871,10.1007/s11664-015-3997-9,Nd0.95Fe3CoSb12,Nd0.95Fe3Co1Sb12,Skutterudite,,5599,10891,4304,300,0.000101619,1.838709677,0.001098958,0.196079943,109784.3274,44742.19719,4.650717307,0.082283403,,1,TRUE,4,0,101.619,101.619,0.416434596,1.916434596,1.91643E-08,0.631183449,1.207526228,
14868,10.1016/j.jallcom.2016.07.093,3_x=0.05,Co3Ag0.05Sn0.95C1,Perovskite,,22872,9838,18839,300,5.33E-05,5.441294138,,0.037907941,235118.1696,44749.34106,4.650786645,0.025614458,,1,TRUE,4,0,53.3,53.3,0.631610256,2.131610256,2.13161E-08,1.503540905,3.937753233,
14864,10.1016/j.jallcom.2010.10.131,"x=0.01,y=0.02",Na0.01Ag0.99Sb1Te2.02,Toxic,,20837,1676,17345,300,0.000237417,0.584647303,,0.644613607,21101.74172,44762.42025,4.65091356,0.205562642,,1,FALSE,4,27,237.417,237.417,0.129160653,1.629160653,1.62916E-08,0.103134382,0.481512921,
14859,10.3938/jkps.67.360,La0.5Ce0.5Fe3CoSb12,La0.5Ce0.5Fe3Co1Sb12,Skutterudite,,4458,3597,3239,300,9.49E-05,2.501319261,0.001120448,0.144099015,120446.9274,44772.20663,4.651008499,0.055381165,,1,TRUE,5,0,94.9,94.9,0.441267749,1.941267749,1.94127E-08,0.701459207,1.799860054,
14852,10.1021/cm902001c,43970,K0.9Sb1.2Te21Pb19,Toxic,,27100,590,21806,300,-6.95E-05,1.776732464,0.000897204,0.159658183,176270.3853,44794.94606,4.651229018,0.148162652,,1,FALSE,4,208,-69.5,69.5,0.549284954,2.049284954,2.04928E-08,1.083684745,0.693047719,
14829,10.1021/ic5010243,TAGS-80,AGTS,,,20821,1185,17336,300,0.000140846,1.308727419,,0.467481646,66593.99098,44854.18894,4.651803008,0.104236789,,1,TRUE,4,0,140.846,140.846,0.296950549,1.796950549,1.79695E-08,0.358998326,0.949729093,
14819,10.1016/j.jallcom.2015.09.141,SKUT0.4,Sm0.8Fe3.6Ni0.4Sb12.8,Skutterudite,,5298,9760,4013,300,9.77E-05,,,0.179664436,116259.8425,44904.27569,4.652287696,,,1,TRUE,4,0,97.7,97.7,0.43074398,1.93074398,1.93074E-08,0.673403973,-0.673403973,
14818,10.1063/1.3694742,In0.015Pb0.985Te0.994I0.006,In0.015Te0.994Pb0.985I0.006,Toxic,,172,2054,148,300,-0.000181279,1.730964467,0.001355828,0.261244796,40948.31018,44904.72469,4.652292038,0.065470484,,1,FALSE,4,0,-181.279,181.279,0.209558991,1.709558991,1.70956E-08,0.210010655,1.520953812,
14812,10.1515/htmp-2013-0021,Co4Sb11.7Te0.3,Co4Sb11.7Te0.3,Toxic,,27737,1128,22277,300,0.000138912,4.569411586,0.001322176,0.084251937,68322.98137,44934.92119,4.652583984,0.023783387,,1,FALSE,3,96,138.912,138.912,0.301942934,1.801942934,1.80194E-08,0.36934234,4.200069246,
14810,10.1016/j.jallcom.2010.07.121,p-30,Ba7.93Ga15.92Sn30.08,,,692,1668,342,300,0.000367647,,,0.333463796,4659.949622,44936.08069,4.652595191,,,1,TRUE,3,183,367.647,367.647,0.04203004,1.54203004,1.54203E-08,0.021557347,-0.021557347,
14796,10.1063/1.3097384,Mo2.75Ru0.25Sb7,Sb7Mo2.7Ru0.25,Expensive,Antimonide,12995,1991,10824,300,2.63E-05,4.603148865,,0.016975309,484539.7676,44981.0632,4.653029717,0.086963889,,0,TRUE,3,53,26.3,26.3,0.797140653,2.297140653,2.29714E-08,3.339167994,1.263980871,
14794,10.1063/1.4928168,Zr3Ni2.6Pt0.3Co0.1Sb4,Zr3Co0.1Ni2.6Sb4Pt0.3,Antimonide,Antimonide,13013,2191,10846,300,0.000143632,2.055334511,0.001322222,0.203999451,64542.32924,44987.14156,4.653088399,0.058346937,,0,TRUE,5,61,143.632,143.632,0.289903579,1.789903579,1.7899E-08,0.346573638,1.708760873,
14786,10.1021/cm902001c,44093,K0.8Sb1.2Te21Pb19.2,Toxic,,27103,590,21806,300,-7.67E-05,1.764043642,0.000940353,0.165627895,157942.6237,45015.27959,4.653359952,0.125802578,,1,FALSE,4,209,-76.7,76.7,0.516227925,2.016227925,2.01623E-08,0.955344985,0.808698657,
14785,10.1007/s11664-013-2849-8,Ce0.9Fe3CoSb12,Ce0.9Fe3Co1Sb12,Skutterudite,,4150,2533,2914,300,0.000110635,2.092515963,0.001220794,0.17484843,97976.29479,45019.5785,4.653401425,0.064925883,,1,TRUE,4,0,110.635,110.635,0.38529346,1.88529346,1.88529E-08,0.554142204,1.538373759,
14782,10.1088/0022-3727/46/20/205302,x=0.20,Ba7.99Ga15.87Sn29.93Ge0.2,,,1093,3299,598,300,0.000293902,,0.000956905,0.374118108,10997.06745,45033.16744,4.653532494,,,1,TRUE,4,184,293.902,293.902,0.079369753,1.579369753,1.57937E-08,0.052105307,-0.052105307,
14753,10.1007/s11664-014-3103-8,H2,Mg2Si,Mg2Si,Mg2Si,8663,2586,7131,300,-0.000261355,5.79457565,,0.05219215,16096.01419,45138.01075,4.654542416,0.017580785,,1,TRUE,2,8,-261.355,261.355,0.10507716,1.60507716,1.60508E-08,0.077506034,5.717069616,
14752,10.1016/j.mssp.2016.07.024,#2,Te0.85Pb1Se0.15,Toxic,,2800,14038,1853,300,0.00015033,1.39245765,,0.299331849,59677.41935,45141.67794,4.654577698,0.092798227,,1,FALSE,3,0,150.33,150.33,0.273638257,1.773638257,1.77364E-08,0.317538462,1.074919188,
14742,10.1039/c2ee21554c,Hf0.5Ti0.5,Hf0.5Ti0.5,,,12220,7963,10148,300,0.000178538,2.531034483,0.001396721,0.156382979,42544.86971,45161.22769,4.65476574,0.043376168,,1,TRUE,2,4,178.538,178.538,0.214569692,1.714569692,1.71457E-08,0.218838432,2.312196051,
14739,10.1021/acsami.6b15295,x=1,Na0.015Zn0.01Te1Pb0.975,Toxic,,3104,18618,2056,300,6.59E-05,3.853333333,0.000833131,0.087139719,188679.2453,45178.04056,4.654927391,0.037848631,,1,FALSE,4,10,65.9,65.9,0.566599005,2.066599005,2.0666E-08,1.169773022,2.683560311,
14735,10.1016/j.jcrysgro.2016.01.012,PTS-1_5.6cm,Tl0.04Te0.85Pb0.96Se0.15,Toxic,,2813,10573,1871,300,0.000150496,1.388866175,,0.296361744,59628.48297,45195.50619,4.655095255,0.093188903,,1,FALSE,4,0,150.496,150.496,0.273246951,1.773246951,1.77325E-08,0.317208077,1.071658098,
14733,10.1007/s11664-014-3008-6,y=2,Zn2Ga73Ru25,Expensive,,19923,2566,16683,300,0.000311199,5.067967651,,0.060833448,9027.777778,45199.40863,4.655132753,0.020031479,,0,TRUE,3,439,311.199,311.199,0.068374864,1.568374864,1.56837E-08,0.042476819,5.025490832,
14724,10.1063/1.2737422,Ba0.12Ce0.06Co4Sb12.08,Ba0.12Ce0.06Co4Sb12.08,Skutterudite,Skutterudite,4951,6721,3718,300,-0.000103166,2.265625,,0.153322785,108648.2125,45212.69644,4.655260409,0.061149355,,1,TRUE,4,0,-103.166,103.166,0.410917806,1.910917806,1.91092E-08,0.622853412,1.642771588,
14716,10.1021/acs.chemmater.5b04616,x=0.20,Sr0.7La0.2Ti1O3,Perovskite,,28262,7389,22715,300,6.32E-05,4.598380282,,0.077032718,197820.5748,45245.0495,4.655571068,0.030216903,,1,TRUE,4,0,63.2,63.2,0.579941765,2.079941765,2.07994E-08,1.234365826,3.364014456,
14702,10.1021/acs.chemmater.6b04076,x=0.02,Ga0.02Sn1.01Te1,Toxic,,3085,18616,2047,300,2E-05,7.620583911,0.000184302,0.004503894,640902.2894,45298.64788,4.656085239,0.033631501,,1,FALSE,3,10,20,20,0.84163084,2.34163084,2.34163E-08,4.502269699,3.118314212,
14696,10.7567/jjap.55.020301,x=6,Mn30.4Re6Si63.6,,,16566,9399,14071,300,0.000128028,1.53738,,0.255155579,78902.73266,45314.12456,4.656233594,0.090742391,,1,TRUE,3,509,128.028,128.028,0.331645167,1.831645167,1.83165E-08,0.433565427,1.103814573,
14684,10.1021/acsami.7b06083,Sn0.99Cd0.01Te0.90Se0.10,Cd0.01Sn0.99Te0.9Se0.1,Toxic,,2918,18602,1953,300,3.08E-05,6.169055916,0.000384854,0.020759494,416820.3273,45356.27881,4.656637416,0.031264932,,1,FALSE,4,0,30.8,30.8,0.766809222,2.266809222,2.26681E-08,2.834556485,3.334499431,
14679,10.1016/j.materresbull.2012.02.045,1GPa,Bi2Te3,Toxic,,5508,3815,4212,300,-0.000160495,0.860367454,0.001363187,0.477467412,53060.81078,45390.35688,4.656963597,0.171368084,,1,FALSE,2,28,-160.495,160.495,0.250680117,1.750680117,1.75068E-08,0.278677519,0.581689935,
14675,10.1039/c5ta06780d,CuAgSe0.9Te0.1,Cu1Ag1Te0.1Se0.9,Toxic,,13663,2824,11406,300,-0.000105589,1.067968512,0.001161197,0.325982845,105609.0593,45396.37244,4.65702115,0.215005872,,1,FALSE,4,0,-105.589,105.589,0.402423606,1.902423606,1.90242E-08,0.602739502,0.46522901,
14668,10.1103/physrevb.75.064204,x=0.30,Al0.7V1Fe2Si0.3,Heusler,,20631,4705,17201,300,-5.58E-05,16.05180624,,0.01392874,227322.9884,45411.50066,4.657165854,0.006945413,,1,TRUE,4,24,-55.8,55.8,0.618143602,2.118143602,2.11814E-08,1.4445082,14.60729804,
14665,10.1007/s11664-014-3076-7,x=0.000,Ag1Sb1Te2.01,Toxic,,16794,2579,14303,300,0.000250227,0.543876258,,0.69293887,18438.30684,45417.59619,4.657224145,0.22112512,,1,FALSE,3,27,250.227,250.227,0.115656659,1.615656659,1.61566E-08,0.08936992,0.454506338,
14659,10.1016/j.jallcom.2010.10.131,"x=0.01,y=0",Na0.01Ag0.99Sb1Te2,Toxic,,20835,1676,17345,300,0.000277704,0.599585062,,0.545748052,13400.9995,45455.39225,4.65758541,0.188334089,,1,FALSE,4,26,277.704,277.704,0.091263897,1.591263897,1.59126E-08,0.06397358,0.535611482,
14643,10.1021/acs.chemmater.5b02329,"BTST-20, HP",AgSn20BiTe22,Toxic,,12353,642,10244,300,4.68E-05,1.601719198,,0.124082232,273992.2596,45507.57403,4.658083684,-0.419248921,,1,FALSE,4,227,46.8,46.8,0.668012578,2.168012578,2.16801E-08,1.782055995,-0.180336797,
14641,10.1039/c6dt01298a,Ni4Sb8.2Sn3.8afterHPT,Ni4Sn3.8Sb8.2,,,4996,7745,3764,300,-4.29E-05,,,0.097421628,299598.0137,45514.24894,4.658147381,,,1,TRUE,3,96,-42.9,42.9,0.690853433,2.190853433,2.19085E-08,1.969126011,-1.969126011,
14639,10.1007/s11664-011-1620-2,x=44,Ag22Sb28Te53,Toxic,,17066,11183,14593,300,0.000191835,0.792106136,,0.577099447,36626.79426,45514.94656,4.658154037,0.165504313,,1,FALSE,3,678,191.835,191.835,0.19133107,1.69133107,1.69133E-08,0.185844105,0.606262031,
14636,10.1002/aenm.201601450,Biswas,Na4SrTe3Pb,Toxic,,3193,18492,2116,300,8.2E-05,2.837971994,0.000941088,0.11162746,147358,45524.55,4.658245662,0.052010594,,1,FALSE,4,28,82,82,0.49317236,1.99317236,1.99317E-08,0.881129678,1.956842316,
14629,10.1039/c6ee00728g,Sn0.85Sb0.15Te,Sn0.85Sb0.15Te1,Toxic,,2860,7984,1901,300,3.37E-05,3.019223427,0.000440668,0.033160475,382598.6303,45557.42002,4.658559121,0.295612623,,1,FALSE,3,10,33.7,33.7,0.747876635,2.247876635,2.24788E-08,2.580103565,0.439119862,
14618,10.1007/s11664-012-2442-6,x=0.030,Mg2Si0.97Sb0.03,Mg2Si,Mg2Si,8596,2464,7064,300,-5.23E-05,,,0.027616081,244494.7272,45604.95356,4.659012018,,,1,TRUE,3,8,-52.3,52.3,0.637078709,2.137078709,2.13708E-08,1.567513428,-1.567513428,
14616,10.1063/1.1425459,ZrNi0.5Pd0.5S0.99Sb0.01,Zr1Ni0.5Sn0.99Sb0.01Pd0.5,Half-heusler,,12158,6656,10084,300,-6.16E-05,5.855194562,0.00075,0.033149171,205293.2933,45612.75144,4.65908627,0.022392217,,0,TRUE,5,18,-61.6,61.6,0.587996383,2.087996383,2.088E-08,1.285954961,4.569239601,
14615,10.1021/nl3002183,TlPbTe:Si0.02Na0.02,Na0.02Tl0.02Si0.02Te1Pb0.98,Toxic,,15860,4147,13442,300,0.000167522,1.530690162,0.0014,0.179560344,49019.26445,45625.97763,4.659212183,0.079196929,,1,FALSE,5,10,167.522,167.522,0.235945325,1.735945325,1.73595E-08,0.255284289,1.275405873,
14614,10.1063/1.3583570,S1,Ba7.98Ga15.8Cu0.018Sn30.2,,,2270,10434,1428,300,-0.000233303,0.725725781,0.001241018,0.512715301,22569.29358,45630.19175,4.659252294,0.164228213,,1,TRUE,4,184,-233.303,233.303,0.133823601,1.633823601,1.63382E-08,0.110622734,0.615103047,
14604,10.3938/jkps.64.1004,La0.4Co4Sb12,La0.4Co4Sb12,Skutterudite,Skutterudite,4427,3581,3206,300,-0.000140985,5.239361702,0.001272374,0.076157732,67702.24247,45679.44369,4.659720806,0.020837927,,1,TRUE,3,97,-140.985,140.985,0.296594934,1.796594934,1.79659E-08,0.364900517,4.874461185,
14592,10.1063/1.4928168,Zr3Ni1.7Pt1.2Co0.1Sb4,Zr3Co0.1Ni1.7Sb4Pt1.2,Expensive,Antimonide,13015,2191,10846,300,0.000130397,1.962133416,0.0013,0.218682413,77310.38669,45739.38369,4.660290308,0.065835286,,0,TRUE,5,61,130.397,130.397,0.324940864,1.824940864,1.82494E-08,0.423260652,1.538872764,
14576,10.1039/c5ee02423d,Sn0.91Mn0.09Te1,Mn0.09Sn0.91Te1,Toxic,,222,7979,4884,300,5.81E-05,3.147826087,0.000729167,0.084647303,219537.8151,45777.11184,4.660648389,0.059180059,,1,FALSE,3,10,58.1,58.1,0.606008014,2.106008014,2.10601E-08,1.387045194,1.760780893,
14575,10.1039/c0jm00138d,x=50,AgSbTe2,Toxic,,16920,2729,14436,300,0.000207767,0.606079889,0.001311398,0.663845452,30536.13801,45779.34744,4.660669598,0.222309344,,1,FALSE,3,27,207.767,207.767,0.166777477,1.666777477,1.66678E-08,0.152690841,0.453389048,
14571,10.1016/j.scriptamat.2016.01.035,Nd0.7Yb0.3Fe3CoSb12-MS+SPS,Yb0.3Nd0.7Fe3Co1Sb12,Skutterudite,,5983,17089,4700,300,0.000104963,1.851980538,0.000889769,0.203463526,107477.0528,45814.64444,4.66100432,0.082118674,,1,TRUE,5,0,104.963,104.963,0.404601176,1.904601176,1.9046E-08,0.614102763,1.237877775,
14569,10.1016/j.matchemphys.2014.01.053,CuCrSe2 (ordered),CrCuSe2,Toxic,,11005,3730,9080,300,0.000144933,2.293730424,,0.173647642,64697.06659,45819.24856,4.661047962,0.05218514,,1,TRUE,3,0,144.933,144.933,0.286670326,1.786670326,1.78667E-08,0.346776987,1.946953437,
14568,10.1007/s10853-014-8023-8,#3,Mg2Si,Mg2Si,Mg2Si,8804,2972,7260,300,-7.55E-05,6.222640569,0.001318792,0.100760499,163673.6327,45819.70306,4.66105227,0.019565218,,1,TRUE,2,8,-75.5,75.5,0.521595931,2.021595931,2.0216E-08,0.99264585,5.229994719,
14565,10.1007/s11664-012-2416-8,x=0,Mn0.09Sn0.06Ge0.85Te1,Toxic,,15526,2421,13173,300,0.000121818,1.618645223,,0.242401603,86349.91426,45842.78569,4.661271,0.08898508,,1,FALSE,4,10,121.818,121.818,0.349883453,1.849883453,1.84988E-08,0.479211833,1.13943339,
14557,10.1016/s0925-8388(03)00547-4,x=0.03,Zr1Ni1Sn0.97Sb0.03,Half-heusler,,11026,1482,9095,300,-4.12E-05,11.38414923,,0.014652015,314606.7416,45864.05003,4.661472403,0.011069242,,1,TRUE,4,18,-41.2,41.2,0.701052562,2.201052562,2.20105E-08,2.077397924,9.306751306,
14551,10.1016/j.jallcom.2013.03.074,Ba8Ni1.23Zn5.01Ge38.73Sn1.03,Ba8Zn5.01Ni1.23Sn1.03Ge38.73,,,716,1730,366,300,-8.73E-05,1.292916808,,0.157756172,137333.3333,45872.10669,4.661548686,0.213885369,,1,TRUE,5,237,-87.3,87.3,0.471146493,1.971146493,1.97115E-08,0.812112355,0.480804453,
14546,10.1016/j.jcrysgro.2016.01.012,PT-2_6.3cm,Tl0.02Te0.85Pb0.98Se0.15,Toxic,,2806,10573,1857,300,0.00013773,2.402120654,,0.163885796,70791.25378,45882.6805,4.661648782,0.050405194,,1,FALSE,4,0,137.73,137.73,0.305035356,1.805035356,1.80504E-08,0.383342148,2.018778506,
