Repository: suchismitasarker/SKlearn-and-Lolopy-comparison

# SKlearn-and-Lolopy-comparison
SKlearn and Lolopy comparison
lolopy==1.1.1
matminer==0.7.8
matminer.egg==info
matplotlib==3.1.3
numpy==1.18.5
pandas==1.0.1
pymatgen==2019.12.22
python_ternary==1.0.7
scikit_learn==1.1.3
scipy==1.5.2
ternary==0.1

File: Data_Starry_2nd_gen_TC_model_Nov_22.csv (part 30 of 47)
,REFERENCE: doi,NAME,FORMULA,Family,PROPERTY: Material Family,IDENTIFIER: sampleid,IDENTIFIER: paperid,IDENTIFIER: figureid,PROPERTY: Temperature (K),PROPERTY: Seebeck coefficient (V/K),PROPERTY: Thermal conductivity (W*m^(-1)*K^(-1)),PROPERTY: Power factor (W*m^(-1)*K^(-2)),PROPERTY: ZT (-),PROPERTY: Electrical conductivity (S*m^(-1)),PROPERTY: sigma_E_0,PROPERTY: log sigma_E_0,PROPERTY: quality_factor,PROPERTY: log quality_factor,inexpensive,non-toxic,n_elements,electron_count,PROPERTY: Seebeck coefficient (muV/K),|S|(muV/K),,L,L*sigma*T,Electronic thermal conductivity,Lattice thermal conductivity,
14545,10.1073/pnas.1711725114,Mg3.1Hf0.1Sb1.5Bi0.49Te0.01,Hf0.1Mg3.1Bi0.49Sb1.5Te0.01,Toxic,Mg2Si,24312,21294,19696,300,-0.000189073,1.097344302,0.001335252,0.362653563,38150.91194,45885.76888,4.661678013,0.112348324,,1,FALSE,5,16,-189.073,189.073,0.195941398,1.695941398,1.69594E-08,0.194105133,0.903239169,
14543,10.1002/adfm.201400474,x=1.9,Bi2Te1.1Se1.9,Toxic,,26732,142,21496,300,-6.34E-05,1.895953757,0.000787512,0.102160088,200124.068,45888.47456,4.661703621,0.165104727,,1,FALSE,3,0,-63.4,63.4,0.578942727,2.078942727,2.07894E-08,1.248139427,0.64781433,
14541,10.1007/s11664-012-2370-5,0.3-30,Yb2O3,Oxide,,5486,10754,4187,300,-0.000148479,3.105455431,,0.133501422,62052.25789,45891.79775,4.661735071,0.036729991,,1,TRUE,2,0,-148.479,148.479,0.278039697,1.778039697,1.77804E-08,0.330994134,2.774461297,
14538,10.1021/cm902001c,44003,K0.8Sb1.2Te23Pb21,Toxic,,27118,590,21809,300,-7.97E-05,2.123117225,0.000957053,0.117871646,153752.5602,45899.23356,4.661805434,0.085902561,,1,FALSE,4,228,-79.7,79.7,0.503048362,2.003048362,2.00305E-08,0.923921442,1.199195783,
14535,10.1039/c5ee02423d,Sn0.83Mn0.17Te1,Mn0.17Sn0.83Te1,Toxic,,196,7979,4884,300,6.21E-05,2.469565217,0.00075,0.099585062,204831.9328,45902.23306,4.661833814,0.088361628,,1,FALSE,3,10,62.1,62.1,0.58546737,2.08546737,2.08547E-08,1.281510937,1.18805428,
14519,10.1016/j.actamat.2009.02.026,LM-HP x=0.00,Hf1Ni1Sn0.98Sb0.02,Half-heusler,,10255,33,8351,300,-8.14E-05,5.804996074,0.000994739,0.05164557,150076.6462,45940.64325,4.662197072,0.020891054,,1,TRUE,4,18,-81.4,81.4,0.49572986,1.99572986,1.99573E-08,0.898537332,4.906458742,
14517,10.1007/s10854-014-2109-6,Sb71.22Co2.97Fe20.77Ce5.04,Ce5.04Fe20.77Co2.97Sb71.22,Heusler,,4272,3026,3049,300,8.08E-05,2.590163934,,0.201149425,151402.1031,45949.58169,4.662281562,0.061128103,,1,TRUE,4,0,80.8,80.8,0.498300623,1.998300623,1.9983E-08,0.907640751,1.682523183,
14503,10.1021/acsami.6b16060,Pb0.94Na0.02Sr0.04Te,Na0.02Sr0.04Te1Pb0.94,Toxic,,2848,18593,1890,300,8.64E-05,3.134474175,,0.135048232,139560.3401,46013.13263,4.662881802,0.044489844,,1,FALSE,4,9,86.4,86.4,0.474816158,1.974816158,1.97482E-08,0.826818044,2.307656131,
14497,10.1039/c5ee02423d,Sn0.93Mn0.07Te1,Mn0.07Sn0.93Te1,Toxic,,215,7979,4884,300,4.75E-05,3.695652174,0.000604167,0.059751037,273109.2437,46031.52559,4.663055369,0.055075147,,1,FALSE,3,10,47.5,47.5,0.663993606,2.163993606,2.16399E-08,1.773019972,1.922632202,
14492,10.7567/jjap.52.10mb18,La0.9Fe3CoSb12,La0.9Fe3Co1Sb12,Skutterudite,,5231,9415,3935,300,0.000102583,2.380952381,0.001192335,0.156647672,111516.0244,46043.05619,4.663164143,0.058772755,,1,TRUE,4,95,102.583,102.583,0.412988221,1.912988221,1.91299E-08,0.639986523,1.740965858,
14484,10.1063/1.3606417,Ga0.2Co4Sb12,Ga0.2Co4Sb12,Skutterudite,Skutterudite,3981,2032,2730,300,-0.000317524,5.004405286,,0.595404197,8549.883991,46069.27294,4.663411358,0.020669093,,1,TRUE,3,96,-317.524,317.524,0.064746485,1.564746485,1.56475E-08,0.040135203,4.964270083,
14483,10.3724/sp.j.1077.2011.00680,Ag0.99Na0.01SbTe2,Na0.01Ag0.99Sb1Te2,Toxic,,16915,5551,14430,300,0.000277931,0.602599388,0.001052409,0.549116608,13546.51163,46071.01744,4.663427803,0.190054837,,1,FALSE,4,26,277.931,277.931,0.091085478,1.591085478,1.59109E-08,0.064660974,0.537938414,
14480,10.1016/j.jallcom.2013.11.092,Mg2Si 2nd,Mg2Si,Mg2Si,Mg2Si,9725,9684,7955,300,-0.000223869,,0.001288134,0.039807126,25457.02278,46094.11688,4.663645499,,,1,TRUE,2,8,-223.869,223.869,0.145161963,1.645161963,1.64516E-08,0.125642777,-0.125642777,
14479,10.1039/c4ta00072b,heating,In0.5Ag1Ge5.5Sb0.5Te7.5,Toxic,,20923,2784,17414,300,0.000105059,1.033846154,,0.371133186,108001.3019,46096.966,4.663672342,0.243395008,,1,FALSE,5,81,105.059,105.059,0.404266472,1.904266472,1.90427E-08,0.616989774,0.41685638,
14478,10.1016/j.jallcom.2010.10.131,"x=0.02,y=0.02",Na0.02Ag0.98Sb1Te2.02,Toxic,,20838,1676,17345,300,0.00022859,0.617012448,,0.65126033,24094.31954,46103.44606,4.663733389,0.204321346,,1,FALSE,4,26,228.59,228.59,0.139372727,1.639372727,1.63937E-08,0.118498711,0.498513737,
14476,10.1016/j.jallcom.2015.09.141,SKTU1.2,Sm0.7Fe2.8Ni1.2Sb12.8,Skutterudite,,5299,9760,4013,300,0.000176818,,,0.346215118,44330.70866,46104.80088,4.663746151,,,1,TRUE,4,0,176.818,176.818,0.217774947,1.717774947,1.71777E-08,0.228450542,-0.228450542,
14475,10.1016/j.actamat.2009.02.026,LM-HP x=0.25,Hf0.75Zr0.25Ni1Sn0.98Sb0.02,Half-heusler,,10256,33,8351,300,-9.45E-05,3.574616458,0.00108769,0.091500904,124748.3634,46106.38406,4.663761064,0.03605893,,1,TRUE,5,18,-94.5,94.5,0.442791988,1.942791988,1.94279E-08,0.727080363,2.847536095,
14474,10.1515/amm-2017-0155,sampleA,Sb2Te3,Toxic,,14272,18781,12056,300,0.000192969,0.78277288,,0.615827743,36611.23238,46108.58237,4.66378177,0.170175276,,1,FALSE,2,28,192.969,192.969,0.189469757,1.689469757,1.68947E-08,0.18556071,0.59721217,
14463,10.1063/1.3138803,LAST-18,AgSb(Te10Pb9)2,Toxic,Alloy,20865,1999,17369,300,-0.000198347,1.342268041,0.000139773,0.34287056,34385.96491,46142.20238,4.66409832,0.087491111,,1,FALSE,4,207,-198.347,198.347,0.180886063,1.680886063,1.68089E-08,0.173396668,1.168871373,
14462,10.1021/nl302017w,SPS-250C,Bi2Te2.7Se0.3,Toxic,Bi2Te3,16848,4149,14355,300,-0.000257528,0.615975656,0.110322355,0.537624785,17204.30108,46142.94181,4.664105279,0.19186898,,1,FALSE,3,0,-257.528,257.528,0.108601619,1.608601619,1.6086E-08,0.0830246,0.532951056,
14461,10.1016/j.jcrysgro.2016.01.012,PTS-1_6.6cm,Tl0.04Te0.85Pb0.96Se0.15,Toxic,,2814,10573,1865,300,0.000127092,1.40875,,0.275149236,81300.3096,46144.85713,4.664123306,0.105966184,,1,FALSE,4,0,127.092,127.092,0.334332026,1.834332026,1.83433E-08,0.447395285,0.961354715,
14459,10.1016/j.jallcom.2007.02.111,CoSb3,CoSb3,Skutterudite,Skutterudite,3588,1586,2419,300,0.000245263,8.602448226,,0.012456747,19853.81581,46154.20963,4.664211318,0.01208334,,1,TRUE,2,24,245.263,245.263,0.120713392,1.620713392,1.62071E-08,0.096532035,8.505916191,
14447,10.3724/sp.j.1077.2012.11550,x=0.0125,Mg2Si0.395Sn0.6Sb0.005,Mg2Si,Mg2Si,9423,5554,7735,300,-0.000311246,1.184825586,,0.274052505,9219.563915,46183.16769,4.664483718,0.090034585,,1,TRUE,4,8,-311.246,311.246,0.068347167,1.568347167,1.56835E-08,0.043378431,1.141447155,
14445,10.1016/j.jallcom.2012.05.049,#5,Ba7.98Ga15.8Cu0.018Sn30.19,,,710,1710,354,300,-0.000233261,0.732057651,,0.516949473,22856.3961,46187.87306,4.664527964,0.164911017,,1,TRUE,4,184,-233.261,233.261,0.133872063,1.633872063,1.63387E-08,0.112033281,0.62002437,
14434,10.1063/1.3238363,y=0.03,Zr0.4Ti0.6Co0.97Ni0.03Sb1,Half-heusler,,11392,2005,9407,300,-0.00018338,7.131734079,0.001298789,0.047262578,41095.74919,46205.74844,4.664696009,0.01485674,,1,TRUE,5,18,-183.38,183.38,0.20579761,1.70579761,1.7058E-08,0.210303092,6.921430987,
14433,10.1007/s11664-012-2352-7,Sb0.004Pb0.996Te0.88S0.12,Sb0.004Te0.88Pb0.996S0.12,Toxic,,71,2413,78,300,-8.72E-05,1.425850916,0.001037681,0.219476702,138610.0386,46206.90725,4.664706901,0.170758073,,1,FALSE,4,0,-87.2,87.2,0.471552829,1.971552829,1.97155E-08,0.819831041,0.606019875,
14421,10.1063/1.4882377,x=0.1,Sr0.9Y0.1Ti1O3,Perovskite,,26692,2151,21464,300,-8.49E-05,4.391081357,,0.098551158,143437.5,46251.88138,4.665129403,0.02915725,,1,TRUE,4,0,-84.9,84.9,0.480995891,1.980995891,1.981E-08,0.852447294,3.538634063,
14413,10.1039/c2cp43946h,"Sb,x=0.002",Hf0.25Zr0.25Ti0.5Ni1Sn0.998Sb0.002,Half-heusler,,11963,4594,9913,300,-0.000186573,3.301222994,,0.257142857,39629.35892,46274.18106,4.665338742,0.033190328,,1,TRUE,6,18,-186.573,186.573,0.200210107,1.700210107,1.70021E-08,0.20213471,3.099088284,
14410,10.1016/j.matlet.2011.02.062,1.7GPa,Ba0.25Co4Sb11.5Te0.5Pb0.05,Toxic,,4552,3764,3319,300,-0.000175638,2.417449269,,0.186915888,45126.35379,46277.37775,4.665368742,0.047027733,,1,FALSE,5,97,-175.638,175.638,0.220001549,1.720001549,1.72E-08,0.232852195,2.184597074,
14409,10.1039/c6ee00728g,Sn0.8Sb0.2Te,Sn0.8Sb0.2Te1,Toxic,,2862,7984,1901,300,3.88E-05,2.203174975,0.000533124,0.046224781,337408.1971,46277.78734,4.665372586,-0.836703976,,1,FALSE,3,10,38.8,38.8,0.715708185,2.215708185,2.21571E-08,2.242794312,-0.039619337,
14408,10.1007/s11664-015-3997-9,Nd1.0Fe3CoSb12,NdFe3CoSb12,Skutterudite,,5600,10891,4304,300,9.59E-05,1.858064516,0.001125,0.192519761,122723.4204,46280.96119,4.66540237,0.089930942,,1,TRUE,4,0,95.9,95.9,0.437480066,1.937480066,1.93748E-08,0.713322542,1.144741974,
14407,10.1039/c1ee02465e,x=0,PbSe,Toxic,,15736,7962,13319,300,-0.000203169,1.971428571,0.001364946,0.198076668,32586.88727,46282.84644,4.665420061,0.056853572,,1,FALSE,2,0,-203.169,203.169,0.173520957,1.673520957,1.67352E-08,0.163604516,1.807824055,
14396,10.1016/j.scriptamat.2016.01.035,Nd0.3Yb0.7CoSb12-SS,Yb0.7Nd0.3Fe3Co1Sb12,Skutterudite,,5978,17089,4700,300,7.91E-05,2.233271495,0.000621782,0.137087557,156647.7447,46334.52138,4.665904681,0.080566104,,1,TRUE,5,0,79.1,79.1,0.505657078,2.005657078,2.00566E-08,0.942544974,1.290726521,
14392,10.1016/j.solidstatesciences.2010.11.045,x=0.18,Ge0.82Te1Pb0.18,Toxic,,15627,5366,13242,300,4.21E-05,2.681342689,,0.062465,311015.6304,46354.29244,4.666089956,0.185057925,,1,FALSE,3,10,42.1,42.1,0.695634407,2.195634407,2.19563E-08,2.048629857,0.632712832,
14389,10.1016/j.jallcom.2013.09.104,x=0.15,Yb0.0225Ge0.85Te1Pb0.1275,Toxic,,14035,1753,11820,300,4.09E-05,4.07071452,,0.030107527,320421.8805,46377.04722,4.666303094,0.0550947,,1,FALSE,4,0,40.9,40.9,0.702867975,2.202867975,2.20287E-08,2.117541297,1.953173223,
14371,10.1109/ict.2005.1519956,x=0.5 1373,Zr0.5Ti0.5Ni1Sn1,Half-heusler,,12292,8941,10210,300,-0.000172507,4.672662237,0.001403673,0.081133586,46996.85759,46428.42256,4.666783928,0.023310222,,1,TRUE,4,18,-172.507,172.507,0.22602056,1.72602056,1.72602E-08,0.243352627,4.42930961,
14368,10.1002/aenm.201100460,0.8,Ag0.0732Sn0.8Sb0.1116Te1,Toxic,,21026,5925,17503,300,5.11E-05,3.035092041,0.000675879,0.062914023,255240.2133,46431.20856,4.666809988,0.077135522,,1,FALSE,4,10,51.1,51.1,0.643703385,2.143703385,2.1437E-08,1.641477928,1.393614113,
14367,10.1007/s11664-014-3423-8,Ti9Mn2Ru18B8,Ti9Mn2(B4Ru9)2,Expensive,,12525,2620,10364,300,3.4E-05,6.417910883,0.00044491,0.023614991,387282.7108,46432.66363,4.666823598,0.027874519,,0,TRUE,4,0,34,34,0.74594497,2.24594497,2.24594E-08,2.609446969,3.808463914,
14366,10.1002/aenm.201100460,0.6,Ag0.1464Sn0.6Sb0.2232Te1,Toxic,,21024,5925,17503,300,9.97E-05,1.72,0.001130095,0.189961796,117019.2622,46441.40394,4.66690534,0.098723028,,1,FALSE,4,10,99.7,99.7,0.423381016,1.923381016,1.92338E-08,0.675217882,1.044782118,
14362,10.1063/1.3040321,x=0.4,Yb1Zn0.4Cd1.6Sb2,,,5987,310,4710,300,0.000101939,1.868167203,0.00118178,0.197386434,113498.3713,46456.91844,4.667050399,0.084823729,,1,FALSE,4,0,101.939,101.939,0.415287394,1.915287394,1.91529E-08,0.652145999,1.216021204,
14357,10.1039/c2ee21554c,Hf0.7Ti0.3,Hf0.7Ti0.3,,,12219,7963,10148,300,0.000159434,2.768965517,0.001379593,0.146808511,55026.74049,46474.03831,4.667210412,0.0416092,,1,TRUE,2,4,159.434,159.434,0.252983494,1.752983494,1.75298E-08,0.289382903,2.479582614,
14356,10.1016/j.physb.2013.05.026,x=0.05,Co3.95Ni0.05Sb11.6Te0.2Se0.2,Toxic,,4692,4449,3436,300,-0.000196444,3.838104449,,0.103910766,35423.72881,46480.3115,4.66726903,0.028250042,,1,FALSE,5,0,-196.444,196.444,0.183878005,1.683878005,1.68388E-08,0.178947713,3.659156736,
14354,10.1016/j.jssc.2014.04.006,Fe0.2,Fe0.2Sb7Mo2.8,,,14775,3420,12532,300,2.36E-05,5.935870352,,0.015569983,557214.2996,46481.70888,4.667282086,0.053227918,,1,TRUE,3,53,23.6,23.6,0.815912406,2.315912406,2.31591E-08,3.871378527,2.064491825,
14346,10.1039/c4ee01463d,Sn0.98Bi0.02Te1,Sn0.98Bi0.02Te1,Toxic,,306,7975,156,300,2.26E-05,5.663521442,0.000307372,0.019601097,582486.4865,46516.8032,4.667609861,0.069831992,,1,FALSE,3,10,22.6,22.6,0.822976538,2.322976538,2.32298E-08,4.059307326,1.604214116,
14324,10.1016/j.materresbull.2009.05.002,Bi2Te2S,Bi2Te2S,Toxic,,7476,3804,6049,300,-0.000164381,1.623442679,,0.256216216,52024.40775,46632.42194,4.668687972,0.076392919,,1,FALSE,3,0,-164.381,164.381,0.242421438,1.742421438,1.74242E-08,0.27194533,1.351497349,
14321,10.1016/j.jallcom.2011.10.042,x=0.7,Ca0.5Ce0.5Fe3.3Ni0.7Sb12,Skutterudite,,3682,1695,2503,300,0.000135263,0.568821387,0.00132167,0.233421041,74222.64614,46659.00306,4.668935455,0.595166935,,1,TRUE,5,0,135.263,135.263,0.311592092,1.811592092,1.81159E-08,0.403383476,0.165437911,
14318,10.1063/1.1425459,Zr0.5Hf0.5Ni0.5Pd0.5Sn0.99Sb0.01,Hf0.5Zr0.5Ni0.5Sn0.99Sb0.01Pd0.5,Half-heusler,,12155,6656,10084,300,-6.48E-05,3.035897436,0.000791667,0.077348066,198575.0302,46669.49969,4.669033145,0.058582418,,0,TRUE,6,18,-64.8,64.8,0.571997482,2.071997482,2.072E-08,1.234340888,1.801556548,
14316,10.1021/cm902001c,43941,K0.95Sb1.2Te22Pb20,Toxic,,27107,590,21808,300,-8.56E-05,1.713487047,0.001003852,0.171334868,143252.9658,46678.94013,4.669120987,0.121041924,,1,FALSE,4,218,-85.6,85.6,0.47810207,1.97810207,1.9781E-08,0.850106964,0.863380083,
14309,10.1063/1.1999854,Ce0.44Yb0.32Fe3.02Co0.98Sb12,Yb0.32Ce0.44Fe3.02Co0.98Sb12,Skutterudite,,3887,1915,2654,300,9.7E-05,2.725689405,0.001228613,0.169339751,122123.8938,46712.966,4.669437443,0.05153085,,1,TRUE,5,0,97,97,0.433351156,1.933351156,1.93335E-08,0.708325114,2.017364291,
14301,10.7567/jjap.54.055501,x=0.6,Yb0.6Co4Sb12,Skutterudite,Skutterudite,5217,9396,3914,300,-6.41E-05,3.505735815,,0.08133901,201278.3596,46739.503,4.66968409,0.046806534,,1,TRUE,3,0,-64.1,64.1,0.575459627,2.075459627,2.07546E-08,1.253235327,2.252500488,
14287,10.1021/ja4121583,(PbTe)0.86(PbSe)0.07(PbS)0.07,Te0.86Pb1Se0.07S0.07,Toxic,,6132,3508,4825,300,6.7E-05,2.607355384,0.000893773,0.095872195,191749.3941,46784.70763,4.67010392,0.074552241,,1,FALSE,4,0,67,67,0.561251478,2.061251478,2.06125E-08,1.185731166,1.421624218,
14284,10.1016/j.jallcom.2012.05.049,#8,Ba8Ga15.85Cu0.033Sn30.14,,,713,1710,354,300,-0.000198047,,,0.571803493,35000.32018,46799.37238,4.670240029,,,1,TRUE,4,184,-198.047,198.047,0.181354477,1.681354477,1.68135E-08,0.176543835,-0.176543835,
14283,10.1073/pnas.1711725114,Mg3.125Co0.075Sb1.5Bi0.49Te0.01 ,Mg3.125Co0.075Bi0.49Sb1.5Te0.01,Toxic,Mg2Si,24321,21294,19706,300,-0.000188536,1.085558583,0.001397275,0.39105286,39165.44435,46807.40794,4.670314592,0.116771718,,1,FALSE,5,16,-188.536,188.536,0.196850574,1.696850574,1.69685E-08,0.19937372,0.886184863,
14276,10.1007/s13391-012-2207-7,x=1.0,AgSb2(Te10Pb9)2,Toxic,,16658,822,14175,300,-0.000114289,1.622708293,,0.225014269,97179.43555,46833.85744,4.67055993,0.096258012,,1,FALSE,4,212,-114.289,114.289,0.373345879,1.873345879,1.87335E-08,0.546152085,1.076556208,
14275,10.1039/c5dt00551e,x=0,TiS2,Chalcogenide,,6747,791,5368,300,-0.000153196,3.431027594,0.001440748,0.123922414,59803.39346,46839.37288,4.670611072,0.033412158,,1,TRUE,2,0,-153.196,153.196,0.26696034,1.76696034,1.76696E-08,0.317010673,3.114016921,
14267,10.3938/jkps.67.360,La0.75Ce0.25Fe3CoSb12,La0.75Ce0.25Fe3Co1Sb12,Skutterudite,,4457,3597,3239,300,9.52E-05,2.395778364,0.001142857,0.1552102,125474.8603,46858.23281,4.670785906,0.062625535,,1,TRUE,5,0,95.2,95.2,0.440128013,1.940128013,1.94013E-08,0.730311874,1.66546649,
14266,10.1016/j.jallcom.2010.09.207,"x=0,y=0.1",Co3.6Sb12Rh0.4,Skutterudite,,3655,1675,2478,300,-0.000312376,5.96350365,,0.045593915,9232.343229,46859.47463,4.670797415,0.01762962,,0,TRUE,3,96,-312.376,312.376,0.067684603,1.567684603,1.56768E-08,0.043420207,5.920083443,
14262,10.1016/j.nanoen.2019.104292,Sn0.96V0.04Te,V0.04Sn0.96Te1,Toxic,,26740,21616,21497,300,1.55E-05,5.883599273,,0.01389158,859250.849,46869.71944,4.670892354,-0.29645039,,1,FALSE,3,10,15.5,15.5,0.874921869,2.374921869,2.37492E-08,6.121960896,-0.238361623,
14261,10.4028/www.scientific.net/ddf.326-328.147,x=0.2,In0.25Co3.8Ni0.2Sb12,Skutterudite,,5033,7752,3781,300,-0.000164168,2.52851711,0.001498258,0.192857143,52426.0023,46872.26575,4.670915947,0.046145365,,1,TRUE,4,96,-164.168,164.168,0.242866983,1.742866983,1.74287E-08,0.274114645,2.254402465,
14260,10.1039/c4ta02386b,x=0.4,Mg2.6Mn0.4Sb2,Antimonide,Antimonide,13180,2793,11008,300,-0.000491495,1.048327043,0.000277353,0.051586836,1154.791075,46873.40325,4.670926487,0.100101317,,1,TRUE,3,18,-491.495,491.495,0.014450506,1.514450506,1.51445E-08,0.005246622,1.043080421,
14247,10.1016/j.jallcom.2012.05.049,#9,Ba7.98Ga15.65Cu0.125Sn30.25,,,714,1710,354,300,-0.000179864,,,0.570642679,43511.58357,46920.87744,4.671366125,,,1,TRUE,4,185,-179.864,179.864,0.212130904,1.712130904,1.71213E-08,0.223492581,-0.223492581,
14241,10.1002/aenm.201000072,x=4.0%,Ag0.1478Te1Pb0.945,Toxic,,15212,5922,12899,300,-0.000314052,,,0.195660134,9068.744841,46934.35588,4.671490862,,,1,FALSE,3,11,-314.052,314.052,0.066713708,1.566713708,1.56671E-08,0.042624381,-0.042624381,
14229,10.1016/j.jallcom.2015.09.141,SKT0.4,Sm0.8Fe3.6Ni0.4Sb12.8,Skutterudite,,5300,9760,4013,300,9.04E-05,,,0.178181413,134685.0394,46975.94631,4.671875538,,,1,TRUE,4,0,90.4,90.4,0.458722262,1.958722262,1.95872E-08,0.791431755,-0.791431755,
14228,10.1016/j.actamat.2011.11.056,dBM600,Yb(ZnSb)2,Zintl,Skutterudite,5850,46,4573,300,4.98E-05,4.228596604,0.000669274,0.043459954,265073.0522,46982.71294,4.671938091,0.042510142,,1,TRUE,3,0,49.8,49.8,0.650957876,2.150957876,2.15096E-08,1.710482908,2.518113696,
14224,10.1016/j.actamat.2014.06.032,x=0.02,Ti1.02S2,,,6575,68,5199,300,-0.000142703,2.935981727,0.00135949,0.134990158,68200.96359,46997.79306,4.672077465,0.04060331,,1,TRUE,2,0,-142.703,142.703,0.292234629,1.792234629,1.79223E-08,0.366696386,2.569285341,
14213,10.1039/c6qi00161k,x=0.020,Eu0.02Te1Pb0.98,Toxic,,3111,8565,2062,300,0.000398225,1.696668857,,0.099962386,3421.052632,47044.35975,4.672507562,0.062335039,,1,FALSE,3,0,398.225,398.225,0.032290761,1.532290761,1.53229E-08,0.015726142,1.680942715,
14208,10.1063/1.1545158,x=0.06,Co0.94Ni0.06Sb3,,,3790,1888,2603,300,-0.000152036,5.405460824,0.001381812,0.153288194,60923.70929,47050.2265,4.672561718,0.020588126,,1,TRUE,3,24,-152.036,152.036,0.269643336,1.769643336,1.76964E-08,0.323439708,5.082021116,
14206,10.1021/cm504112m,Sn0.96Mg0.07Te1,Mg0.07Sn0.96Te1,Toxic,,263,627,175,300,3.53E-05,5.739972292,0.000465714,0.024417767,377616.9421,47053.88528,4.672595489,0.033704475,,1,FALSE,3,9,35.3,35.3,0.737631911,2.237631911,2.23763E-08,2.534903159,3.205069133,
14202,10.1016/j.jssc.2014.08.026,y=0.3,Mg2.2Si0.7Sn0.17Sb0.013,Mg2Si,,9118,3423,7505,300,-6.65E-05,3.935859638,0.000836482,0.069404378,194809.6127,47075.87231,4.672798376,0.038770271,,1,TRUE,4,7,-66.5,66.5,0.563675886,2.063675886,2.06368E-08,1.206071701,2.729787937,
14198,10.1007/s11664-011-1618-9,M06,Ag3Ge45Sb7Te54,Toxic,,17057,11182,14588,300,9.97E-05,1.951774566,0.001164623,0.182576445,118661.5935,47087.82556,4.672908636,0.082578252,,1,FALSE,4,569,99.7,99.7,0.423381016,1.923381016,1.92338E-08,0.684694369,1.267080197,
14196,10.1007/s11664-012-2052-3,x=0.01,Ga2.99Sb2.97Te0.03,Toxic,,14252,2397,12042,300,-0.000243098,,0.00117982,0.019299531,20773.373,47088.67881,4.672916505,,,1,FALSE,3,24,-243.098,243.098,0.122987517,1.622987517,1.62299E-08,0.101144775,-0.101144775,
14194,10.2320/matertrans.46.1466,10CTO,Ca0.9La0.1Ti1O3,Perovskite,,25896,3958,20856,300,-0.000107988,4.713626427,1.266778523,0.092274647,106122.2506,47092.82294,4.672954725,0.025485027,,1,TRUE,4,0,-107.988,107.988,0.394186538,1.894186538,1.89419E-08,0.603046015,4.110580412,
14181,10.1039/c5tc01573a,annealed x=0.03,In0.03Sn0.97Te1,Toxic,,14462,2833,12257,300,8.29E-05,2.732592149,,0.115634719,150724.6377,47147.50188,4.673458686,0.057505931,,1,FALSE,3,9,82.9,82.9,0.489360828,1.989360828,1.98936E-08,0.89953707,1.833055079,
14174,10.1103/physrevb.85.075112,x=0.4,Sr0.6Ca0.4Ti0.97Nb0.03O3,Perovskite,,28094,4810,22593,300,-0.000231589,3.718862405,0.00132175,0.105262441,23797.86566,47160.36288,4.673577138,0.029133864,,1,TRUE,5,0,-231.589,231.589,0.135815641,1.635815641,1.63582E-08,0.116786763,3.602075642,
14154,10.1016/j.jmst.2014.05.007,Yb-7,Yb0.7Fe2.98Ni1.02Sb12,Skutterudite,,4270,2988,3048,300,0.000111919,2.243036055,,0.193112613,100968.0343,47180.41081,4.673761718,0.06255614,,1,TRUE,4,0,111.919,111.919,0.381052177,1.881052177,1.88105E-08,0.569778422,1.673257633,
14152,10.1016/j.jallcom.2017.02.283,I+M 5h,SnTe,Toxic,,3000,18607,1978,300,3.48E-05,3.145685524,0.000444647,0.029747106,383552.154,47187.64475,4.673828301,0.223090921,,1,FALSE,2,10,34.8,34.8,0.740818221,2.240818221,2.24082E-08,2.578411966,0.567273558,
14151,10.1016/j.apsusc.2014.02.173,"Before aging,no coating",CoSb3,Skutterudite,Skutterudite,3397,434,2280,300,8.95E-05,9.087425979,,0.033598036,137049.2056,47195.36463,4.673899346,0.012699882,,1,TRUE,2,24,89.5,89.5,0.462295157,1.962295157,1.9623E-08,0.806792977,8.280633002,
14146,10.1557/jmr.2012.171,MS Hf0.5Zr0.5NiSn0.995Sb0.005,Hf0.5Zr0.5Ni1Sn0.995Sb0.005,Half-heusler,,11717,2905,9672,300,-0.000117522,3.623619109,,0.108474576,94014.65944,47241.23725,4.674321263,0.033882367,,1,TRUE,5,18,-117.522,117.522,0.363084137,1.863084137,1.86308E-08,0.525471662,3.098147447,
14143,10.1063/1.2937904,0.05,Ti0.05Fe0.95Si1.9B0.1,,,3959,1962,2704,300,9.57E-05,,0.329297821,0.15497076,125717.3505,47249.523,4.674397429,,,1,TRUE,4,0,95.7,95.7,0.438234992,1.938234992,1.93823E-08,0.731009304,-0.731009304,
14138,10.1016/j.cap.2011.05.035,x=4,AgSbTe16(Pb9Se2)2,Toxic,,15900,748,13491,300,-0.000158166,1.2859508,,0.327754621,56826.97375,47266.10756,4.674549839,0.105776185,,1,FALSE,5,0,-158.166,158.166,0.255764034,1.755764034,1.75576E-08,0.29932427,0.98662653,
14133,10.1002/anie.201508492,x=0.04,Na0.04Sn0.4Te1Pb0.56,Toxic,,15305,196,12986,300,4.6E-05,2.882584887,0.000613879,0.065011852,290144.9901,47295.46944,4.67481954,0.113882503,,1,FALSE,4,9,46,46,0.672635484,2.172635484,2.17264E-08,1.891137903,0.991446984,
14121,10.1007/s11664-013-2865-8,x=0.012,Mg2.08Si0.388Sn0.6Sb0.012,Mg2Si,,8616,2540,7077,300,-0.000185413,2.170954078,0.001376471,0.195652174,41096.61402,47332.78119,4.675162024,0.053575092,,1,TRUE,4,8,-185.413,185.413,0.202222252,1.702222252,1.70222E-08,0.209866713,1.961087365,
14120,10.1007/s11664-014-3369-x,Ce0.75Yb0.25Fe0.5Ni0.5Sb12,Yb0.25Ce0.75Fe3.5Ni0.5Sb12,Skutterudite,,4174,2611,2945,300,0.000106707,0.856864196,0.001241388,0.177554338,108494.2085,47335.23294,4.675184519,0.431124059,,1,TRUE,5,0,106.707,106.707,0.398563705,1.898563705,1.89856E-08,0.617949499,0.238914697,
14109,10.1021/cm901668h,m=20,LaAg(Te11Pb10)2,Toxic,,27095,589,21798,300,-5.77E-05,2.914129673,0.000737814,0.066078431,228900.8043,47364.53778,4.675453303,0.073953968,,1,FALSE,4,225,-57.7,57.7,0.608101304,2.108101304,2.1081E-08,1.447638252,1.466491421,
14098,10.1109/ict.2006.331296,x=0.04_b,Ti0.01Nb0.99Co1Sn0.96Sb0.04,,,12419,9011,10275,300,-0.00010136,7.435231774,0.001116563,0.049206349,116716.4179,47401.73931,4.675794278,0.015603119,,1,TRUE,5,18,-101.36,101.36,0.417365433,1.917365433,1.91737E-08,0.671364075,6.763867699,
14085,10.1143/jjap.45.8740,x=0.04,Nb1Co1Sn0.96Sb0.04,,,10968,1417,9053,300,-7.7E-05,7.998171572,0.000914367,0.035452933,165664.1719,47424.922,4.676006625,0.015125678,,1,TRUE,4,18,-77,77,0.514894577,2.014894577,2.01489E-08,1.001387525,6.996784047,
14083,10.1039/c1ee01895g,x=0.08+0.01Na,Na0.01Tl0.02Te0.92Pb0.98S0.08,Toxic,,27507,862,22082,300,0.00010516,2.26518739,,0.178040368,110979.0935,47431.9835,4.676071286,0.064567041,,1,FALSE,5,0,105.16,105.16,0.403914634,1.903914634,1.90391E-08,0.633884161,1.631303229,
14078,10.1063/1.4950947,x=0.017_filled,Bi0.017Te3As1.983,Toxic,,15239,6487,12933,300,0.000118069,1.154897494,,0.372197309,93800.5843,47466.61925,4.676388301,0.165440345,,1,FALSE,3,28,118.069,118.069,0.361376038,1.861376038,1.86138E-08,0.52379448,0.631103014,
14073,10.1021/acs.chemmater.5b04365,Sn1.03Te1,Sn1.03Te1,Toxic,,400,7388,4850,300,1.53E-05,8.172157279,0.00019686,0.020325203,877913.4295,47477.07492,4.676483954,0.058765101,,1,FALSE,2,10,15.3,15.3,0.876431656,2.376431656,2.37643E-08,6.258903795,1.913253484,
14072,10.1039/c5ee02423d,Sn0.89Mn0.11Te1,Mn0.11Sn0.89Te1,Toxic,,412,7979,4884,300,6.01E-05,2.87826087,0.000760417,0.06473029,219537.8151,47477.39863,4.676486915,0.072307565,,1,FALSE,3,10,60.1,60.1,0.595649157,2.095649157,2.09565E-08,1.380222711,1.498038159,
14069,10.1063/1.4965865,PIN-2,In0.002Te1Pb0.999,Toxic,,2700,18581,1761,300,-6.52E-05,3.229477612,0.00080544,0.150991792,200617.284,47496.71969,4.676663617,0.054065912,,1,FALSE,3,10,-65.2,65.2,0.570028474,2.070028474,2.07003E-08,1.245850471,1.983627141,
14065,10.1142/s1793604713400067,DD0.73Fe2.9Co1.1Sb12,Pr0.1825Nd0.5475Fe2.9Co1.1Sb12,Skutterudite,,27595,969,22168,300,0.000100658,2.052888374,0.001146755,0.163492063,118127.5492,47520.84744,4.676884177,0.076924086,,1,TRUE,5,0,100.658,100.658,0.419898871,1.919898871,1.9199E-08,0.680378845,1.372509529,
14057,10.1007/s12034-014-0038-x,Sm0.2Bi1.8Se0.3Te2.7,Sm0.2Bi1.8Te2.7Se0.3,Toxic,,16901,477,14413,300,-0.000110633,0.743779846,,0.57065161,103476.7967,47545.81888,4.677112332,0.641049889,,1,FALSE,4,0,-110.633,110.633,0.385300104,1.885300104,1.8853E-08,0.585254447,0.158525399,
14055,10.1002/adfm.201001307,TAGS-85 + 1% Yb,Yb1Ag6.52Ge36.96Sb6.52Te49,Toxic,,16929,5960,14445,300,8.97E-05,1.528530624,0.001121726,0.231009572,137667.9919,47562.25713,4.677262456,0.147831039,,1,FALSE,5,0,89.7,89.7,0.461498783,1.961498783,1.9615E-08,0.810106796,0.718423828,
14046,10.1016/j.intermet.2009.06.005,DD0.44Fe2.1Co1.9Sb12,D1.44Fe2.1Co1.9Sb12,Skutterudite,,3435,1244,2317,300,0.000101501,,,0.195774648,116922.8553,47576.14356,4.677389236,,,1,TRUE,4,0,101.501,101.501,0.416858426,1.916858426,1.91686E-08,0.672373681,-0.672373681,
14045,10.1021/cm101503y,x=0.02,Ag1Sb1Te1.98Se0.02,Toxic,,16946,7430,14465,300,0.000269133,0.586517052,,0.622858288,15498.1455,47581.06906,4.677434196,0.205959788,,1,FALSE,4,0,269.133,269.133,0.098262573,1.598262573,1.59826E-08,0.074310318,0.512206734,
14036,10.1016/j.jallcom.2014.02.077,x=0.03,Nb0.03Pb1.01Se1,Toxic,PbTe,15174,1771,12862,300,-0.000122562,1.969292217,,0.240638062,88853.95193,47621.64856,4.677804426,0.071420004,,1,FALSE,3,0,-122.562,122.562,0.347646554,1.847646554,1.84765E-08,0.492512094,1.476780123,
14029,10.1016/j.jallcom.2015.01.075,"613K,0min",Bi2Te2.85Se0.3,Toxic,,14142,1801,11920,300,-0.00015878,1.069940451,0.001426036,0.391660832,56856.52908,47643.43169,4.678003036,0.136148207,,1,FALSE,3,0,-158.78,158.78,0.254413826,1.754413826,1.75441E-08,0.299249642,0.770690809,
14024,10.1016/j.jallcom.2020.154478,Ce0.95Fe3Co1Sb12.2,Ce0.95Fe3Co1Sb12.2,Skutterudite,,28437,27526,22846,300,9.84E-05,1.89004673,0.001179188,0.186075207,122204.5855,47661.74869,4.678169972,0.089530427,,1,TRUE,4,0,98.4,98.4,0.42815249,1.92815249,1.92815E-08,0.706887227,1.183159503,
14023,10.1002/pssa.200925491,x=0.4,Ca0.1La0.4Co4Sb12,Skutterudite,Skutterudite,4702,4515,3449,300,-0.000109181,3.898811076,0.000987564,0.089238914,105730.5762,47662.79688,4.678179523,0.032121081,,1,TRUE,4,97,-109.181,109.181,0.390153309,1.890153309,1.89015E-08,0.599540995,3.299270081,
14020,10.1007/s11664-016-4669-0,Cu0.5Zn0.5_cross,Ba8Zn3Ga(CuGe13)3,,,2330,10966,1479,300,-0.000140627,1.798561744,,0.013948729,70984.37955,47682.39156,4.67835803,0.074531317,,1,TRUE,5,235,-140.627,140.627,0.297511701,1.797511701,1.79751E-08,0.382785758,1.415775986,
14016,10.1063/1.4948651,x=0.0075,Na0.0075Ca0.9925Mg2Bi1.98,Toxic,,6421,6959,5083,300,0.000105608,3.553479571,0.001211173,0.1,110932.7037,47696.31938,4.678484867,0.036316971,,1,FALSE,4,15,105.608,105.608,0.402357697,1.902357697,1.90236E-08,0.633101048,2.920378523,
14005,10.1007/s11664-009-0981-2,Mo2.78Ru0.22Sb7,Sb7Mo2.78Ru0.22,Expensive,Antimonide,13035,2341,10872,300,2.6E-05,4.607843137,,0.031570855,520634.9206,47769.52097,4.679150886,0.118579514,,0,TRUE,3,53,26,26,0.799204892,2.299204892,2.2992E-08,3.591139069,1.016704068,
13997,10.1021/acsami.6b16060,x=0.01,Na0.02Sr0.04Mn0.01Te1Pb0.93,Toxic,,2844,18593,1890,300,0.000111679,0.673429952,,0.237942122,102600.4256,47792.876,4.679363166,1.052417185,0.022187931,1,FALSE,5,9,111.679,111.679,0.381841377,1.881841377,1.88184E-08,0.579233179,0.094196773,
13994,10.1063/1.4965865,PIN-1,In0.001Te1Pb1,Toxic,,2699,18581,1761,300,-6.12E-05,3.434701493,0.000737258,0.082889459,216666.6667,47806.17081,4.679483959,0.052137031,,1,FALSE,3,10,-61.2,61.2,0.590027456,2.090027456,2.09003E-08,1.358517847,2.076183646,
13988,10.1016/j.intermet.2009.06.005,DD0.25Fe1.2Co2.8Sb12,D1.25Fe1.2Co2.8Sb12,Skutterudite,,3436,1244,2317,300,0.000107961,2.704586301,,0.088159437,107828.3765,47832.1235,4.679719662,0.05079277,,1,TRUE,4,0,107.961,107.961,0.394278299,1.894278299,1.89428E-08,0.612770861,2.09181544,
13979,10.1007/s11664-016-4770-4,x=0.3,Ge1Te0.7Se0.3,Toxic,,15822,11005,13399,300,4.28E-05,3.829931973,0.000534146,0.039230016,316157.2052,47854.73525,4.679924918,0.063618779,,1,FALSE,3,0,42.8,42.8,0.691449253,2.191449253,2.19145E-08,2.078527414,1.751404559,
13971,10.1007/s11664-013-2849-8,Ce0.8Fe3CoSb12,Ce0.8Fe3Co1Sb12,Skutterudite,,4149,2533,2914,300,0.000103277,2.240822021,0.001213785,0.161916696,114933.5132,47899.62619,4.680332124,0.067249416,,1,TRUE,4,0,103.277,103.277,0.410524789,1.910524789,1.91052E-08,0.658749978,1.582072043,
13970,10.1007/s11664-011-1618-9,M07,Ag7Ge90Sb13Te113,Toxic,,17058,11182,14588,300,8.86E-05,1.959633227,0.001093357,0.168427619,140906.1436,47905.04469,4.68038125,0.094764806,,1,FALSE,4,1173,88.6,88.6,0.46589588,1.96589588,1.9659E-08,0.831020421,1.128612806,
13969,10.3938/jkps.66.1862,La0.75Ce0.25Fe3.5Ni0.5Sb12,La0.75Ce0.25Fe3.5Ni0.5Sb12,Skutterudite,,4444,3595,3225,300,0.000101026,2.535239414,0.001217703,0.162011173,118517.7412,47916.24025,4.680482734,0.057483702,,1,TRUE,5,0,101.026,101.026,0.418568889,1.918568889,1.91857E-08,0.682153353,1.853086061,
13967,10.1016/j.jallcom.2015.09.141,SKT1.2,Sm0.7Fe2.8Ni1.2Sb12.8,Skutterudite,,5302,9760,4013,300,0.000141119,,,0.294170508,70905.51181,47918.78138,4.680505765,,,1,TRUE,4,0,141.119,141.119,0.296252513,1.796252513,1.79625E-08,0.382092611,-0.382092611,
13964,10.1002/adfm.201001307,TAGS-85 + 1% Ce,Ce1Ag6.52Ge36.96Sb6.52Te49,Toxic,,16930,5960,14445,300,9.03E-05,1.531420431,0.001137715,0.229832544,137573.552,47936.10256,4.680662721,0.148005767,,1,FALSE,5,0,90.3,90.3,0.459117883,1.959117883,1.95912E-08,0.808568418,0.722852013,
13960,10.1007/s11664-014-3362-4,La0.75Yb0.25Fe3CoSb12,La0.75Yb0.25Fe3Co1Sb12,Skutterudite,,4166,2610,2939,300,0.000111389,2.431236527,0.001271683,0.169629929,103315.8813,47944.83919,4.680741866,0.057591511,,1,TRUE,5,0,111.389,111.389,0.382797175,1.882797175,1.8828E-08,0.583568548,1.847667979,
13957,10.1002/adma.201605887,x=0.05,Mn0.14Cu0.1Sn0.86Te1.05,Toxic,,2948,18603,1962,300,4.06E-05,,,0.058263305,334343.4343,47990.83744,4.681158328,,,1,FALSE,4,11,40.6,40.6,0.70468809,2.20468809,2.20469E-08,2.211368962,-2.211368962,
13950,10.1021/cm101503y,x=0.01,Ag1Sb1Te1.99Se0.01,Toxic,,16945,7430,14465,300,0.000272392,0.588985419,,0.607105891,15057.70243,48013.36031,4.681362102,0.205985261,,1,FALSE,4,0,272.392,272.392,0.095540322,1.595540322,1.59554E-08,0.072075514,0.516909905,
13949,10.1016/j.jallcom.2010.05.039,673K,CoSb3,Skutterudite,Skutterudite,3625,1659,2455,300,-0.000213559,9.317521576,,0.044618026,29923.27231,48016.59556,4.681391365,0.011660188,,1,TRUE,2,24,-213.559,213.559,0.158654585,1.658654585,1.65865E-08,0.148897118,9.168624458,
13944,10.1063/1.2737422,Ba0.12Co4Sb12.02,Ba0.12Co4Sb12.02,Skutterudite,Skutterudite,4948,6721,3718,300,-0.00011958,4.990384615,,0.080551948,93116.7524,48043.08213,4.681630861,0.023889729,,1,TRUE,3,96,-119.58,119.58,0.356699329,1.856699329,1.8567E-08,0.518669435,4.47171518,
13939,10.1007/s11664-015-3952-9,La0.25Pr0.75Fe3CoSb12,La0.25Pr0.75Fe3Co1Sb12,Skutterudite,,5570,10884,4272,300,9.71E-05,0.817971311,0.001189873,0.178820886,125393.7187,48063.7695,4.681817828,1.149768707,0.060610484,1,TRUE,5,0,97.1,97.1,0.432977738,1.932977738,1.93298E-08,0.7271498,0.090821511,
13938,10.1007/s11664-009-0779-2,LN2,Ag3Ge17Sb3Te23,Toxic,,17052,11081,14577,300,6.76E-05,2.069717767,0.259622858,0.121909835,195106.9404,48064.33713,4.681822957,0.127255511,,1,FALSE,4,251,67.6,67.6,0.558355948,2.058355948,2.05836E-08,1.204798594,0.864919173,
13922,10.1088/0022-3727/42/14/145409,"x=0.2,V=10",Yb0.2Co4Sb12,Skutterudite,Skutterudite,4330,3277,3103,300,-0.000126348,2.652173913,,0.157961783,85539.20158,48096.38138,4.682112403,0.04892606,,1,TRUE,3,0,-126.348,126.348,0.336483254,1.836483254,1.83648E-08,0.471273934,2.180899979,
13921,10.3938/jkps.64.863,La0.9Fe3CoSb12,La0.9Fe3Co1Sb12,Skutterudite,,4421,3580,3200,300,0.000106917,2.455623746,0.001203825,0.169350056,109950.6546,48103.86594,4.68217998,0.058385452,,1,TRUE,4,95,106.917,106.917,0.39784282,1.89784282,1.89784E-08,0.626007181,1.829616565,
13917,10.1016/j.jallcom.2012.01.067,TiS1.5Se0.5,Ti1Se0.5S1.5,Toxic,,6932,1699,5530,300,-0.000144401,2.583682458,,0.144742601,68389.05775,48119.35963,4.682319839,0.048149616,,1,TRUE,3,0,-144.401,144.401,0.287988075,1.787988075,1.78799E-08,0.366836459,2.216845999,
13916,10.1007/s11664-012-2317-x,x=1.55 (160c),Bi0.45Sb1.55Te3,Toxic,,16788,2444,14296,300,0.000189201,0.40858394,0.001474714,1.077242953,39951.15339,48122.44481,4.682347683,0.504998922,,1,FALSE,3,28,189.201,189.201,0.195725306,1.695725306,1.69573E-08,0.203238545,0.205345395,
13914,10.1021/ja307910u,PbSeInx_x=0.003,In0.003Pb1Se1,Toxic,,13917,3499,11662,300,-7.5E-05,2.963319276,9.68E-10,0.096182645,173302.1077,48124.63213,4.682367423,0.056514771,,1,FALSE,3,0,-75,75,0.523849042,2.023849042,2.02385E-08,1.052211914,1.911107362,
13877,10.1007/s11664-016-4770-4,x=0.4,Ge1Te0.6Se0.4,Toxic,,15823,11005,13399,300,4.91E-05,3.361957442,0.000653659,0.059822839,276290.395,48230.25956,4.683319599,0.070851299,,1,FALSE,3,0,49.1,49.1,0.654897947,2.154897947,2.1549E-08,1.786132815,1.575824627,
13854,10.1063/1.4896520,ac,Al0.02Cu1.94Se1,Toxic,,11489,6909,9493,300,7.66E-05,1.2,,0.304380237,169863.1151,48338.39656,4.68429224,0.673816203,,1,TRUE,3,0,76.6,76.6,0.516673141,2.016673141,2.01667E-08,1.027675145,0.172324855,
13840,10.1016/j.jallcom.2017.07.193,x=0.04,Te0.96Pb1Se0.04,Toxic,,2697,18488,1752,300,-0.000213434,1.727461925,1.4E-05,0.242102182,30195.71429,48381.72288,4.68468133,0.068109568,,1,FALSE,3,0,-213.434,213.434,0.158825641,1.658825641,1.65883E-08,0.150268275,1.57719365,
13829,10.1016/j.jallcom.2012.05.049,#4,Ba8Ga15.97Cu0.014Sn30.02,,,708,1710,354,300,0.00032691,,,0.131846851,8057.508882,48416.62763,4.684994536,,,1,TRUE,4,184,326.91,326.91,0.059713948,1.559713948,1.55971E-08,0.037702227,-0.037702227,
13818,10.1063/1.1927702,Yb0.49Co4Ge1.00Sb10.92,Yb0.49Co4Ge1Sb10.92,,,3873,1912,2645,300,-0.000307506,,,0.130253796,10105.26316,48468.98144,4.685463893,,,1,TRUE,4,0,-307.506,307.506,0.070586682,1.570586682,1.57059E-08,0.047613575,-0.047613575,
13816,10.1080/10667857.2015.1132032,BGS,Ba7.98Ga15.62Sn30.4,,,2453,14044,1582,300,-0.000268,,,0.397108944,16000,48476.93119,4.685535119,,,1,TRUE,3,184,-268,268,0.099227029,1.599227029,1.59923E-08,0.076762897,-0.076762897,
13815,10.1021/acs.chemmater.5b03708,y=0.8%,In0.08Sn2.88Te2.976I0.024,Toxic,,15855,7381,13439,300,8.96E-05,2.895561358,0.011364919,0.118603081,140609.6051,48485.55844,4.685612402,0.052278539,,1,FALSE,4,0,89.6,89.6,0.461896798,1.961896798,1.9619E-08,0.827584602,2.067976756,
13802,10.1039/c4ta01957a,Cu2.95Sb1-xSnxSe4 (x=0.00),Cu2.95Sb1Se4,Toxic,,13630,2795,11391,300,0.000376405,2.871022625,,0.068459658,4548.3975,48553.539,4.686220891,0.037945785,,1,TRUE,3,0,376.405,376.405,0.038973604,1.538973604,1.53897E-08,0.020999591,2.850023034,
13801,10.1016/j.jallcom.2012.09.067,13h/923K,FeCuS2,,,6937,1716,5534,300,-0.000448096,5.042253521,0.000388787,0.025055018,1979.452055,48555.63019,4.686239595,0.021490466,,1,TRUE,3,0,-448.096,448.096,0.021007063,1.521007063,1.52101E-08,0.009032282,5.033221239,
13800,10.1063/1.2803847,N00,CoSb3,Skutterudite,Skutterudite,4958,6728,3728,300,-0.000109257,4.889952751,,0.080297398,107604.1476,48556.15525,4.686244291,0.025235971,,1,TRUE,2,24,-109.257,109.257,0.389897775,1.889897775,1.8899E-08,0.610082517,4.279870234,
13798,10.1016/j.jallcom.2010.09.207,"x=0.10,y=0.1",Tl0.1Co3.6Sb12Rh0.4,Skutterudite,,3657,1675,2478,300,-0.00019511,3.262773723,,0.138155602,37603.58831,48569.65563,4.686365024,0.035139905,,0,TRUE,4,96,-195.11,195.11,0.186004808,1.686004808,1.686E-08,0.190199492,3.072574231,
13796,10.1016/j.materresbull.2015.06.022,1100,NbCoSb,Half-heusler,,11904,3830,9854,300,-4.34E-05,7.049586777,0.000583855,0.024210404,316138.9863,48586.35353,4.686514306,0.022090534,,1,TRUE,3,19,-43.4,43.4,0.687882025,2.187882025,2.18788E-08,2.075024417,4.97456236,
13793,10.1016/j.jallcom.2008.10.031,"Sr0.9Y0.1TiO3(1673K,2h)",Sr0.9Y0.1Ti1O3,Perovskite,Perovskite,26580,1615,21378,300,-0.000136558,5.320148567,0.000983544,0.084290097,76072.24771,48596.03525,4.686600838,0.022016937,,1,TRUE,4,0,-136.558,136.558,0.308132887,1.808132887,1.80813E-08,0.412646199,4.907502368,
13787,10.1016/j.jallcom.2010.07.121,n-60,Ba7.98Ga15.82Sn30.18,,,698,1668,343,300,-0.000204982,,,0.498905228,33504.46429,48610.13319,4.686726811,,,1,TRUE,3,184,-204.982,204.982,0.170830028,1.670830028,1.67083E-08,0.167940795,-0.167940795,
13786,10.1007/s11664-012-2357-2,Ce0.5Yb0.5Fe2.75Co1.25Sb12,Yb0.5Ce0.5Fe2.75Co1.25Sb12,Skutterudite,,4125,2450,2882,300,0.000122464,1.957155842,0.001281698,0.191990616,90828.40237,48619.28244,4.686808545,0.074062458,,1,TRUE,5,0,122.464,122.464,0.347940379,1.847940379,1.84794E-08,0.503536417,1.453619425,
13779,10.1007/s11664-011-1618-9,M10,AgGe9Sb6Te11,Toxic,,17060,11182,14588,300,6E-05,2.668546038,0.000794826,0.085165587,225325.7037,48643.15281,4.687021716,0.089170042,,1,FALSE,4,142,60,60,0.596162869,2.096162869,2.09616E-08,1.416958121,1.251587917,
13767,10.1007/s11664-014-3423-8,Ti9Cu2Ru18B8,Ti9Cu2(B4Ru9)2,Expensive,,12529,2620,10364,300,3.06E-05,7.111622555,0.000422638,0.020134228,450986.6103,48677.51884,4.687328434,0.027581667,,0,TRUE,4,0,30.6,30.6,0.768132447,2.268132447,2.26813E-08,3.068692092,4.042930463,
13763,10.1039/c0jm00138d,x=48,Ag24Sb26Te51,Toxic,,16921,2729,14436,300,0.000216929,0.614253898,0.00138173,0.747895336,29168.68056,48690.11069,4.687440762,0.228544566,,1,FALSE,3,676,216.929,216.929,0.154111704,1.654111704,1.65411E-08,0.144744768,0.46950913,
13758,10.1016/j.jallcom.2015.05.171,y=0.1,Co1Sb2.75Te0.15Se0.1,Toxic,,3756,1821,2573,300,-0.000125283,2.063189173,0.001372491,0.190022221,87791.5093,48704.01019,4.687564722,0.068334149,,1,FALSE,4,0,-125.283,125.283,0.339586743,1.839586743,1.83959E-08,0.48450029,1.578688883,
13757,10.1016/j.intermet.2006.08.008,Ti0.95Hf0.05Ni0.95Pt0.05Sn0.99Sb0.01,Hf0.05Ti0.95Ni0.95Sn0.99Sb0.01Pt0.05,Half-heusler,,10868,1240,8946,300,-0.00014593,3.734510326,0.001392593,0.111179996,67941.64048,48707.37594,4.687594733,0.032098822,,0,TRUE,6,18,-145.93,145.93,0.284217002,1.784217002,1.78422E-08,0.36366789,3.370842436,
13753,10.3724/sp.j.1077.2010.00583,AT025,Ag0.5Bi0.375Sb1.125Te2.5,Toxic,,5684,5545,4403,300,6.97E-05,1.420289855,,0.196509835,191180.3217,48720.50419,4.687711774,0.483653272,,1,FALSE,4,27,69.7,69.7,0.548338726,2.048338726,2.04834E-08,1.17480617,0.245483685,
13748,10.1038/s41467-018-08223-5,Ta0.98Ti0.02DeSb,Ta0.98Ti0.02Fe1Sb1,Half-heusler,Half-Heusler,22520,21247,18606,300,0.000182143,8.514285714,0.001431939,0.045540253,43984.96241,48732.74794,4.687820901,0.013085648,,1,TRUE,4,17,182.143,182.143,0.208003936,1.708003936,1.708E-08,0.225379467,8.288906247,
13712,10.1021/cm504398d,x=0.001,Cd0.999Ag0.001Sb1,Toxic,Antimonide,12861,628,10678,300,0.000201885,1.09702,0.001455113,0.400002549,34937.46978,48876.27825,4.689098129,0.11738947,,1,FALSE,3,15,201.885,201.885,0.175452324,1.675452324,1.67545E-08,0.175608195,0.921411805,
13706,10.1016/j.jssc.2014.04.006,Fe0.4,Fe0.4Sb7Mo2.6,,,14777,3420,12532,300,2.88E-05,4.916488159,0.00042605,0.028453719,480632.2784,48898.51791,4.689295696,0.071997522,,1,TRUE,3,53,28.8,28.8,0.780144701,2.280144701,2.28014E-08,3.287733429,1.62875473,
13701,10.1021/acs.chemmater.6b04076,x=0.03,Ga0.03Sn1Te1,Toxic,,3086,18616,2047,300,2.21E-05,7.47770708,0.000259717,0.012106333,627108.2277,48920.44252,4.689490377,0.036650364,,1,FALSE,3,10,22.1,22.1,0.826531507,2.326531507,2.32653E-08,4.37696115,3.10074593,
13699,10.1016/j.jallcom.2010.03.170,x=0.93,Ag0.93Sb1.07Te2.07,Toxic,,20833,1653,17340,300,0.000254988,0.884083601,1.22662108,0.429239766,18789.80892,48925.14069,4.689532083,0.136864938,,1,FALSE,3,27,254.988,254.988,0.111005846,1.611005846,1.61101E-08,0.090811476,0.793272125,
