Repository: suchismitasarker/SKlearn-and-Lolopy-comparison

# SKlearn-and-Lolopy-comparison
SKlearn and Lolopy comparison
lolopy==1.1.1
matminer==0.7.8
matminer.egg==info
matplotlib==3.1.3
numpy==1.18.5
pandas==1.0.1
pymatgen==2019.12.22
python_ternary==1.0.7
scikit_learn==1.1.3
scipy==1.5.2
ternary==0.1

File: Data_Starry_2nd_gen_TC_model_Nov_22.csv (part 31 of 47)
,REFERENCE: doi,NAME,FORMULA,Family,PROPERTY: Material Family,IDENTIFIER: sampleid,IDENTIFIER: paperid,IDENTIFIER: figureid,PROPERTY: Temperature (K),PROPERTY: Seebeck coefficient (V/K),PROPERTY: Thermal conductivity (W*m^(-1)*K^(-1)),PROPERTY: Power factor (W*m^(-1)*K^(-2)),PROPERTY: ZT (-),PROPERTY: Electrical conductivity (S*m^(-1)),PROPERTY: sigma_E_0,PROPERTY: log sigma_E_0,PROPERTY: quality_factor,PROPERTY: log quality_factor,inexpensive,non-toxic,n_elements,electron_count,PROPERTY: Seebeck coefficient (muV/K),|S|(muV/K),,L,L*sigma*T,Electronic thermal conductivity,Lattice thermal conductivity,
13698,10.1016/j.jallcom.2015.09.141,SKUT0.8,Sm0.7Fe3.2Ni0.8Sb12.8,Skutterudite,,5297,9760,4013,300,9.6E-05,,,0.207925155,129724.4094,48929.72113,4.689572741,,,1,TRUE,4,0,96,96,0.43710309,1.93710309,1.9371E-08,0.753868663,-0.753868663,
13693,10.1016/j.jssc.2010.10.036,MS-SPS,AgSbTe2,Toxic,,16821,3390,14327,300,0.000271713,0.508522859,0.001138791,0.739215124,15470.28769,48941.67194,4.689678802,0.249567532,,1,FALSE,3,27,271.713,271.713,0.096101203,1.596101203,1.5961E-08,0.074076434,0.434446425,
13689,10.1063/1.3029694,(c),Ca0.1Ce0.1Co4Sb12,Skutterudite,Skutterudite,3967,1978,2716,300,-0.000163369,7.491638796,,0.057059961,55274.2616,48946.18775,4.689718872,0.01512088,,1,TRUE,4,0,-163.369,163.369,0.244545609,1.744545609,1.74455E-08,0.289285411,7.202353385,
13688,10.1007/s11664-012-2352-7,Sb0.002Pb0.998Te0.88S0.12,Sb0.002Te0.88Pb0.998S0.12,Toxic,,18,2413,78,300,-0.000167074,1.076132191,0.001469535,0.408404605,52871.8704,48947.12075,4.68972715,0.134741058,,1,FALSE,4,0,-167.074,167.074,0.236858325,1.736858325,1.73686E-08,0.275492845,0.800639346,
13686,10.1063/1.3091267,open,LiZnSb,Zintl,Antimonide,12993,1985,10816,300,4.57E-05,5.454196174,,0.032706864,301864.8019,48952.56394,4.689775443,0.031922044,,1,TRUE,3,16,45.7,45.7,0.67437731,2.17437731,2.17438E-08,1.969103928,3.485092246,
13685,10.1063/1.2769398,x=0.05,Er1Ni1Sn0.05Sb0.95,,,10571,294,8641,300,7.74E-05,5.030009044,1.118393631,0.074876504,169862.157,48952.66978,4.689776382,0.027315612,,1,TRUE,4,0,77.4,77.4,0.513122136,2.013122136,2.01312E-08,1.025859805,4.004149239,
13682,10.1007/s11664-009-0776-5,RS+SPS,Yb0.2Co4Sb12,Skutterudite,Skutterudite,5726,11080,4445,300,-0.000126293,2.665988679,,0.158072263,87143.44281,48965.50594,4.689890246,0.049694546,,1,TRUE,3,0,-126.293,126.293,0.336642831,1.836642831,1.83664E-08,0.480154139,2.18583454,
13681,10.1063/1.4959845,2.22*10^20,In0.01Sn0.99Te1,Toxic,,6183,6963,67,300,6.51E-05,3.878406929,,0.063426675,207377.0492,48965.73772,4.689892302,0.042569599,,1,FALSE,3,9,65.1,65.1,0.570520089,2.070520089,2.07052E-08,1.288135039,2.59027189,
13677,10.1016/j.jallcom.2013.01.131,x=0.03,Cu3Bi0.03Sb0.97Se4,Toxic,,13218,1724,11044,300,0.000377102,1.977419355,0.000644239,0.118131151,4551.58746,48980.58631,4.690023979,0.055759793,,1,FALSE,4,0,377.102,377.102,0.038740128,1.538740128,1.53874E-08,0.021011131,1.956408224,
13676,10.1039/c5ta05535k,Sn1Mn0.05Te1,Mn0.05Sn1Te1,Toxic,,335,11474,170,300,3.86E-05,4.982976815,0.00052709,0.025209242,359238.5218,48983.68166,4.690051424,0.04357194,,1,FALSE,3,10,38.6,38.6,0.716943229,2.216943229,2.21694E-08,2.389234225,2.59374259,
13671,10.1063/1.2981516,x=0.010,Mg2Si0.39Sn0.6Sb0.01,Mg2Si,Mg2Si,5347,306,4050,300,-0.000198096,2.406327942,,0.195683453,36624.45556,49001.20994,4.690206804,0.048995278,,1,TRUE,4,8,-198.096,198.096,0.181277887,1.681277887,1.68128E-08,0.184727662,2.22160028,
13664,10.1007/s10853-019-03623-4,Zr0.95Ti0.05NiSn,Zr0.95Ti0.05Ni1Sn1,Half-heusler,,27699,24812,22242,300,0.000241728,5.994107347,0.000987952,0.040975881,21974.79822,49021.70919,4.690388449,0.018538997,,1,TRUE,4,18,241.728,241.728,0.124448654,1.624448654,1.62445E-08,0.107090794,5.887016553,
13660,10.3938/jkps.66.1862,La0.5Ce0.5Fe3.5Ni0.5Sb12,La0.5Ce0.5Fe3.5Ni0.5Sb12,Skutterudite,,4443,3595,3225,300,0.000101026,2.343427615,0.001283534,0.17877095,121286.4073,49035.60069,4.6905115,0.066233124,,1,TRUE,5,0,101.026,101.026,0.418568889,1.918568889,1.91857E-08,0.698088983,1.645338632,
13646,10.1142/s1793604714500362,x=0.000,Mg2Si0.4Sn0.6,Mg2Si,Mg2Si,27645,977,22211,300,-0.000438542,1.507194245,0.000515152,0.10523374,2236.494778,49104.78175,4.691123785,0.073066549,,1,TRUE,3,8,-438.542,438.542,0.022810496,1.522810496,1.52281E-08,0.010217273,1.496976972,
13635,10.1063/1.3643051,Nx,Bi2Te2.1Se0.9,Toxic,Bi2Te3,1449,352,850,300,-0.000168979,1.163797124,,0.380410023,51900,49156.16294,4.691577975,0.12133656,,1,FALSE,3,0,-168.979,168.979,0.233000305,1.733000305,1.733E-08,0.269828147,0.893968977,
13634,10.1039/c6qi00161k,x=0.030,Eu0.03Te1Pb0.97,Toxic,,3112,8565,2062,300,0.000410639,1.691525962,,0.096543654,3095.238095,49159.68969,4.691609133,0.065280064,,1,FALSE,3,0,410.639,410.639,0.029013577,1.529013577,1.52901E-08,0.014197983,1.677327979,
13633,10.1002/aenm.201100460,0.5,Ag0.183Sn0.5Sb0.279Te1,Toxic,,21023,5925,17503,300,0.00010442,1.645154159,0.001232936,0.224590796,116182.3009,49167.42669,4.691677479,0.111105774,,1,FALSE,4,11,104.42,104.42,0.406499568,1.906499568,1.9065E-08,0.664504519,0.98064964,
13628,10.1016/j.jallcom.2014.09.198,x=0,Ge0.8Te1Pb0.2,Toxic,,14046,1793,11843,300,4.15E-05,3.830541165,0.000578334,0.047239264,334918.292,49195.85669,4.691928528,0.071171571,,1,FALSE,3,10,41.5,41.5,0.699241837,2.199241837,2.19924E-08,2.209698959,1.620842206,
13625,10.1002/adma.201004739,In4Se2.32Cl0.03,In4Se2.32Cl0.03,Selenide,Selenide,12718,154,10538,300,-0.000212558,1.249625248,0.001406048,0.365103371,31027.0763,49206.33369,4.692021007,0.099604396,,1,TRUE,3,0,-212.558,212.558,0.160029589,1.660029589,1.66003E-08,0.154517594,1.095107654,
13620,10.1016/j.jallcom.2012.05.049,#7,Ba7.99Ga15.8Cu0.033Sn30.17,,,712,1710,354,300,-0.000214709,0.735461605,,0.536547724,30265.51858,49224.24663,4.692179078,0.185767522,,1,TRUE,4,184,-214.709,214.709,0.157089487,1.657089487,1.65709E-08,0.150458018,0.585003587,
13602,10.1063/1.2769398,x=0,ErNiSb,Half-heusler,,10568,294,8641,300,0.000259355,5.677464441,1.226741599,0.072848259,17983.69739,49270.38175,4.692585927,0.0196225,,1,TRUE,3,0,259.355,259.355,0.106904543,1.606904543,1.6069E-08,0.086694255,5.590770186,
13601,10.1016/j.actamat.2015.07.027,QS,La0.8Ti0.1Ga0.1Fe3Co1Sb12,Skutterudite,,3314,77,2212,300,0.000107747,2.415506659,0.001287855,0.18122212,111392.4051,49273.66525,4.692614869,0.061376986,,1,TRUE,6,96,107.747,107.747,0.395006346,1.895006346,1.89501E-08,0.633267944,1.782238715,
13599,10.1063/1.2959103,Zr0.50Hf0.50CoSb0.8Sn0.2,Hf0.5Zr0.5Co1Sn0.2Sb0.8,Half-heusler,,12168,6739,10092,300,0.000108407,4.00809497,0.420775189,0.106622517,110429.4479,49275.51744,4.692631193,0.03240615,,1,TRUE,5,17,108.407,108.407,0.392765278,1.892765278,1.89277E-08,0.627051074,3.381043896,
13594,10.1016/j.jallcom.2012.09.067,x=0.00,FeCuS2,,,6939,1716,5539,300,-0.000558101,7.150761167,0.000168231,0.007373915,560.8025653,49309.56456,4.692931167,0.015367302,,1,TRUE,3,0,-558.101,558.101,0.008137962,1.508137962,1.50814E-08,0.002537303,7.148223864,
13576,10.1143/jjap.45.8740,(b)_x=0.04,Ti0.01Nb0.99Co1Sn0.96Sb0.04,,,10974,1417,9054,300,-0.000102226,7.444406517,1.13E-06,0.048306288,120144.1141,49367.33175,4.693439655,0.016271613,,1,TRUE,5,18,-102.226,102.226,0.414261186,1.914261186,1.91426E-08,0.689961643,6.754444874,
13562,10.1021/cm902001c,44062,K0.9Sb1.2Te21Pb19.2,Toxic,,27102,590,21806,300,-8.77E-05,1.721758527,0.001134514,0.184731231,147150.2591,49436.30781,4.694046028,0.129667225,,1,FALSE,4,209,-87.7,87.7,0.469524648,1.969524648,1.96952E-08,0.869448187,0.85231034,
13558,10.1021/cm300490v,CsBi3.6Sb0.4Te6,Cs1Bi3.6Sb0.4Te6,Toxic,,15899,7438,13492,300,0.000111144,1.89083558,,0.176495553,106930.6931,49462.45188,4.694275641,0.085175509,,1,FALSE,4,0,111.144,111.144,0.383606523,1.883606523,1.88361E-08,0.604246053,1.286589527,
13553,10.1007/s11664-016-4352-5,x=0,Sn0.8Te1Pb0.2,Toxic,,2850,10994,1897,300,3.7E-05,4.046296296,,0.036001888,378586.1174,49482.07034,4.694447862,0.077502601,,1,FALSE,3,10,37,37,0.726900614,2.226900614,2.2269E-08,2.529220972,1.517075324,
13549,10.1007/s11664-009-0779-2,Ar,Ag3Ge17Sb3Te23,Toxic,,17051,11081,14577,300,0.000108646,1.435299302,0.390346093,0.265515131,110572.756,49496.06213,4.694570648,0.135430009,,1,FALSE,4,251,108.646,108.646,0.391956879,1.891956879,1.89196E-08,0.627596659,0.807702643,
13548,10.1016/j.jssc.2014.04.006,Te0.25,Fe0.4Sb6.75Te0.25Mo2.6,Toxic,,14780,3420,12533,300,3.33E-05,4.563133341,0.000455475,0.039922653,420861.7274,49500.31481,4.694607961,0.068222645,,1,FALSE,4,54,33.3,33.3,0.750459971,2.250459971,2.25046E-08,2.841397413,1.721735928,
13530,10.1142/s1793604713400067,DD0.77Fe2.9Co1.1Sb12,Pr0.1925Nd0.5775Fe2.9Co1.1Sb12,Skutterudite,,27597,969,22168,300,0.000106622,1.921875,0.001244901,0.191428571,113707.2675,49553.76881,4.69507669,0.086241108,,1,TRUE,5,0,106.622,106.622,0.398855863,1.898855863,1.89886E-08,0.647741135,1.274133865,
13525,10.1007/s10853-014-8023-8,#7 0-050,Mg2Si,Mg2Si,Mg2Si,8809,2972,7265,300,-8.82E-05,6.745954871,0.001253907,0.087671233,146669.2091,49588.7715,4.695383349,0.018795776,,1,TRUE,2,8,-88.2,88.2,0.467505191,1.967505191,1.96751E-08,0.865717291,5.88023758,
13513,10.1016/j.jallcom.2014.02.077,x=0.04,Nb0.04Pb1Se1,Toxic,PbTe,15175,1771,12862,300,-0.000117936,2.020606917,,0.220870993,98211.07963,49613.31844,4.695598276,0.074656197,,1,FALSE,3,0,-117.936,117.936,0.361790612,1.861790612,1.86179E-08,0.548545398,1.472061519,
13511,10.1002/pssa.200723497,y=0.015,Mg2Si0.585Sn0.4Sb0.015,Mg2Si,Mg2Si,9302,4513,7648,300,-0.000116629,2.613877845,,0.152360644,99885.38682,49617.08844,4.695631276,0.05358076,,1,TRUE,4,8,-116.629,116.629,0.365890045,1.865890045,1.86589E-08,0.559125447,2.054752398,
13505,10.1063/1.4819953,x=0.01,As2Pt0.99Rh0.01,Toxic,Alloy,17826,388,15143,300,6.22E-05,16.42455483,0.001073484,0.020947777,221040.0225,49643.69144,4.695864068,0.007368504,,0,FALSE,3,19,62.2,62.2,0.584962874,2.084962874,2.08496E-08,1.382580722,15.04197411,
13497,10.1021/acsami.5b11063,x=0.005,Mg2Si0.995Sb0.005,Mg2Si,Mg2Si,9442,5712,7751,300,-0.000129234,10.60319943,0.001399628,0.039055794,85173.31897,49661.50606,4.696019886,0.010904558,,1,TRUE,3,8,-129.234,129.234,0.328215063,1.828215063,1.82822E-08,0.467145434,10.136054,
13494,10.1063/1.3583570,S2,Ba7.98Ga15.8Cu0.018Sn30.2,,,2271,10434,1428,300,-0.000225933,0.687240009,0.001366476,0.596798868,26783.2045,49679.93288,4.696181,0.197669006,,1,TRUE,4,184,-225.933,225.933,0.142601924,1.642601924,1.6426E-08,0.13198243,0.555257579,
13492,10.1021/cm902001c,43882,K0.9Sb1Te23Pb21,Toxic,,27114,590,21809,300,-8.79E-05,1.826790741,0.001113861,0.179432293,147560.7335,49689.04756,4.696260672,0.1162354,,1,FALSE,4,227,-87.9,87.9,0.46871582,1.96871582,1.96872E-08,0.871515452,0.955275289,
13491,10.1039/c5ce00228a,GST,Ge0.87Sb0.09Te1,Toxic,,13851,741,11585,300,8.68E-05,2.344023324,0.001132266,0.12999,150037.7806,49689.68344,4.69626623,0.076236637,,1,FALSE,3,9,86.8,86.8,0.47318168,1.97318168,1.97318E-08,0.8881554,1.455867924,
13479,10.1063/1.4979816,TiMn0.2NiSn,Ti0.984Mn0.19Ni1.01Sn1.013,Half-heusler,Half-Heusler,20857,21245,17361,300,-0.00013817,5.805555556,0.001485163,0.090334922,76305.22088,49727.02169,4.696592449,0.020505304,,1,TRUE,4,19,-138.17,138.17,0.303880517,1.803880517,1.80388E-08,0.412936504,5.392619052,
13477,10.1039/c5tc01573a,annealed x=0.015,In0.015Sn0.985Te1,Toxic,,14461,2833,12257,300,8.56E-05,3.784955321,,0.089837732,152753.6232,49730.30063,4.696621085,0.038551103,,1,FALSE,3,9,85.6,85.6,0.47810207,1.97810207,1.9781E-08,0.906486775,2.878468546,
13476,10.1039/c7qi00051k,x=4,Pb1.0434Se1S0.04Cl0.0068,Toxic,,2612,18578,1690,300,-3.93E-05,3.177626495,0.000657969,0.044420826,357726,49730.77597,4.696625236,0.154966893,,1,FALSE,4,0,-39.3,39.3,0.712629875,2.212629875,2.21263E-08,2.374545703,0.803080792,
13469,10.1016/j.jallcom.2012.09.067,x=0.05,Fe1Cu1S1.95,,,6940,1716,5539,300,-0.000560894,5.32387436,0.000170758,0.011360655,547.7194075,49744.1695,4.696742185,0.020824785,,1,TRUE,3,0,-560.894,560.894,0.007944359,1.507944359,1.50794E-08,0.002477791,5.321396569,
13463,10.2320/matertrans.e-m2012821,0.5mass%ANPs,La0.3Co3.68Ni0.32Sb11.84Te0.16,Toxic,,4617,4026,3390,300,-0.000145576,2.070205034,,0.210526316,69693.34926,49748.36538,4.696778815,0.06493323,,1,FALSE,5,97,-145.576,145.576,0.285085679,1.785085679,1.78509E-08,0.373225799,1.696979235,
13448,10.1016/j.actamat.2009.02.026,LM-HP x=0.50,Hf0.5Zr0.5Ni1Sn0.98Sb0.02,Half-heusler,,10258,33,8351,300,-7.98E-05,3.804432346,0.001048853,0.083905967,166743.3129,49791.66144,4.697156618,0.03971643,,1,TRUE,5,18,-79.8,79.8,0.502614887,2.002614887,2.00261E-08,1.001767922,2.802664424,
13446,10.1007/s11664-014-3018-4,"x=0.075, 703K",Cu2.925Sb1Se4,Toxic,,13535,2569,11320,300,0.000377217,2.517017062,0.000657886,0.099593496,4623.606588,49823.94931,4.697438149,0.044466137,,1,TRUE,3,0,377.217,377.217,0.038701741,1.538701741,1.5387E-08,0.021343055,2.495674007,
13444,10.1007/s11664-010-1202-8,1.0AQ,Ag3Ge17Sb3Te23,Toxic,,20901,2311,17394,300,0.000101328,1.824002647,0.001272289,0.213731321,122737.0938,49824.91875,4.697446599,0.09891781,,1,FALSE,4,251,101.328,101.328,0.417480584,1.917480584,1.91748E-08,0.706037983,1.117964664,
13437,10.1007/s11664-012-2317-x,x=1.52 (160c),Bi0.48Sb1.52Te3,Toxic,,16789,2444,14296,300,0.000205148,0.419647432,0.001467965,1.046341937,34299.27489,49860.04994,4.697752709,0.437697366,,1,FALSE,3,28,205.148,205.148,0.170585739,1.670585739,1.67059E-08,0.171899638,0.247747794,
13436,10.1016/j.jallcom.2014.02.077,x=0,Pb1.04Se1,Toxic,PbTe,15171,1771,12862,300,-0.000182318,1.800894122,,0.269928475,44911.12144,49861.44056,4.697764822,0.070369086,,1,FALSE,2,0,-182.318,182.318,0.207690374,1.707690374,1.70769E-08,0.230082869,1.570811253,
13426,10.1002/aenm.201502269,x=0.04,Li0.04Mg0.96Ag0.97Sb0.99,,,24967,5942,20237,300,0.000147459,1.257621281,0.001490351,0.372208437,68317.07913,49900.82819,4.698107754,0.123177148,,1,TRUE,4,16,147.459,147.459,0.28049531,1.78049531,1.7805E-08,0.364914717,0.892706564,
13423,10.1002/aenm.201100149,re-pressed //,Cu0.01Bi2Te2.7Se0.3,Toxic,,25563,105,20643,300,-0.000179356,0.859615385,,0.534866577,46565.55732,49912.68231,4.69821091,0.176990946,,1,FALSE,4,0,-179.356,179.356,0.213061928,1.713061928,1.71306E-08,0.23930905,0.620306335,
13413,10.1016/j.jmst.2014.05.007,Yb-6,Yb0.77Fe2.99Ni1.01Sb12,Skutterudite,,4269,2988,3048,300,0.000126277,1.880726423,,0.24258459,88934.42623,49961.64081,4.698636693,0.079495095,,1,TRUE,4,0,126.277,126.277,0.336689268,1.836689268,1.83669E-08,0.490034719,1.390691704,
13407,10.1063/1.3583570,S3,Ba7.99Ga15.8Cu0.033Sn30.2,,,2272,10434,1428,300,-0.000214886,0.745002611,0.001312641,0.527129627,30670.44445,49985.42638,4.698843401,0.186236048,,1,TRUE,4,184,-214.886,214.886,0.156849973,1.656849973,1.65685E-08,0.152448975,0.592553636,
13392,10.1016/j.actamat.2015.03.032,CaFe2.5Co1.5Sb12,Ca1Fe2.5Co1.5Sb12,Skutterudite,,4905,5852,3659,300,0.000106166,2.70127158,0.001257235,0.150606174,115550.5161,50052.80019,4.699428379,0.054437118,,1,TRUE,4,95,106.166,106.166,0.400426865,1.900426865,1.90043E-08,0.658785915,2.042485665,
13384,10.2320/matertrans.e-m2012821,0.05mass%ANPs,La0.3Co3.68Ni0.32Sb11.84Te0.16,Toxic,,4616,4026,3390,300,-0.000133556,2.02061795,,0.226973684,81357.50814,50069.79438,4.699575808,0.070278056,,1,FALSE,5,97,-133.556,133.556,0.316211234,1.816211234,1.81621E-08,0.443287261,1.577330689,
13376,10.1016/j.msea.2012.11.073,RTG-larger gain,Si4Ge,Alloy,,21170,3883,17641,300,-0.00010512,4.615345523,,0.102603369,117290.2578,50102.73913,4.699861469,0.028250994,,1,TRUE,2,20,-105.12,105.12,0.404053939,1.904053939,1.90405E-08,0.669980932,3.945364591,
13375,10.1016/j.jcrysgro.2016.01.012,PTS-1_2.6cm,Tl0.04Te0.85Pb0.96Se0.15,Toxic,,2810,10573,1861,300,0.000128511,1.41953,,0.285729933,86718.26625,50106.33356,4.699892625,0.117131376,,1,FALSE,4,0,128.511,128.511,0.330267136,1.830267136,1.83027E-08,0.476152778,0.943377222,
13374,10.1007/s13391-012-2207-7,x=0.2,Ag1Sb1.2Te20Pb18,Toxic,,16656,822,14175,300,-5.05E-05,1.65123005,,0.181845076,278776.2068,50108.3525,4.699910124,-0.551111072,,1,FALSE,4,208,-50.5,50.5,0.647041511,2.147041511,2.14704E-08,1.795632265,-0.144402215,
13365,10.1063/1.4869573,Zr3Ni2.7Cu0.3Sb4,Zr3Cu0.3Ni2.7Sb4,Antimonide,Antimonide,13355,6896,11171,300,-0.000127907,4.552878619,0.00140306,0.101142857,87420.08227,50129.96769,4.700097425,0.027358475,,1,TRUE,4,62,-127.907,127.907,0.331991288,1.831991288,1.83199E-08,0.480458487,4.072420132,
13361,10.1039/b914172c,Yb,Yb(ZnSb)2,Zintl,Antimonide,12880,766,10692,300,5.04E-05,4.053524518,,0.037169721,279796.3206,50144.68206,4.700224882,0.050959832,,1,TRUE,3,0,50.4,50.4,0.647599546,2.147599546,2.1476E-08,1.802671353,2.250853165,
13359,10.1016/j.jallcom.2015.01.075,"613K,10min",Bi2Te2.85Se0.3,Toxic,,14145,1801,11920,300,-0.000157317,1.136614972,0.00149112,0.391650329,60911.40041,50147.75956,4.700251535,0.135436712,,1,FALSE,3,0,-157.317,157.317,0.25764283,1.75764283,1.75764E-08,0.321181459,0.815433513,
13353,10.1063/1.2769398,x=0.01,Er1Ni1Sn0.01Sb0.99,,,10569,294,8641,300,0.000164516,4.958208805,1.472052453,0.104225025,55879.20968,50168.91294,4.700434691,0.023905821,,1,TRUE,4,0,164.516,164.516,0.242139474,1.742139474,1.74214E-08,0.292048131,4.666160674,
13344,10.1007/s11664-013-2532-0,y=0.00,Ta0.05Al1V0.97Fe1.98,,,20498,2478,17122,300,-0.000137835,,0.001472175,0.189274448,77343.742,50195.14175,4.700661685,,,1,TRUE,4,23,-137.835,137.835,0.304759372,1.804759372,1.80476E-08,0.41876053,-0.41876053,
13342,10.1109/ict.2006.331302,micron,CoSb3,Skutterudite,Skutterudite,5149,9015,3855,300,0.00024695,,,0.005524754,21173.02683,50200.04063,4.700704069,,,1,TRUE,2,24,246.95,246.95,0.118970548,1.618970548,1.61897E-08,0.102835521,-0.102835521,
13341,10.1016/j.jallcom.2012.01.150,x=0.8,Sr0.8Ca0.2Ru1O3,Expensive,,25542,1701,20630,300,3.65E-05,2.978604221,,0.058782484,389603.8299,50205.94156,4.700755116,0.407733311,,0,TRUE,4,0,36.5,36.5,0.730040569,2.230040569,2.23004E-08,2.60649704,0.372107181,
13339,10.1016/j.intermet.2016.04.004,x=0.0075,Hf0.25Zr0.75Ni1Sn0.9925Sb0.0075,Half-heusler,,12249,8700,10187,300,-0.000139485,6.234816607,0.001682613,0.083917812,75806.45161,50210.94831,4.700798424,0.019169048,,1,TRUE,5,18,-139.485,139.485,0.300455117,1.800455117,1.80046E-08,0.409458341,5.825358266,
13338,10.1021/jacs.5b13276,x=4,Sr0.04Sn0.93Bi0.03Te1,Toxic,,3041,13057,2008,300,5.21E-05,3.303087804,,0.120791367,270486.8075,50211.38813,4.700802228,0.07390671,,1,FALSE,4,9,52.1,52.1,0.638178068,2.138178068,2.13818E-08,1.735046878,1.568040926,
13336,10.1063/1.4816971,x=0,Mg2Si0.4Sn0.6,Mg2Si,Mg2Si,5451,387,4145,300,-0.000439519,1.424999973,0.000522521,0.110075704,2261.63706,50221.34344,4.700888326,0.079075072,,1,TRUE,3,8,-439.519,439.519,0.022619184,1.522619184,1.52262E-08,0.010330836,1.414669137,
13335,10.1016/j.solidstatesciences.2008.01.016,y=0.10,Eu0.1Co4Sb12,Skutterudite,Skutterudite,4805,5358,3549,300,-0.000170815,3.901185609,0.001489184,0.115198151,51877.11851,50225.04306,4.700920318,0.03073324,,1,TRUE,3,0,-170.815,170.815,0.229341504,1.729341504,1.72934E-08,0.269139762,3.632045847,
13334,10.1073/pnas.1802020115,Ge0.66Mn0.3Bi0.04Te,Mn0.3Ge0.66Bi0.04Te1,Toxic,PbTe,24076,21264,19506,300,0.000172871,1.314247492,0.001515697,0.351412429,50620.70907,50227.30706,4.700939894,0.105491081,,1,FALSE,4,10,172.871,172.871,0.225312435,1.725312435,1.72531E-08,0.262009616,1.052237876,
13331,10.1016/j.jallcom.2010.11.027,Ti0.2Co4Sb11.5Te0.5,Ti0.2Co4Sb11.5Te0.5,Toxic,,3666,1678,2488,300,-0.000161868,3.098371962,0.001470969,0.14672294,57770.48899,50243.30606,4.701078209,0.039908425,,1,FALSE,4,97,-161.868,161.868,0.247730506,1.747730506,1.74773E-08,0.302901738,2.795470224,
13329,10.15541/jim20130659,0.02Sb,Hf0.25Zr0.25Ti0.5Ni1Sn0.98Sb0.02,Half-heusler,,12052,5558,9998,300,-0.000108373,4.145348837,0.00140493,0.099925523,112681.5131,50257.88019,4.701204167,0.031880073,,1,TRUE,6,18,-108.373,108.373,0.392880415,1.892880415,1.89288E-08,0.639877888,3.505470949,
13327,10.1063/1.4960573,0.01,Ti0.01Te1Pb0.99,Toxic,,2581,10411,1664,300,-4.29E-05,2.223277341,,0.072929231,330980.336,50266.05188,4.701274775,-3.618316294,,1,FALSE,3,10,-42.9,42.9,0.690853433,2.190853433,2.19085E-08,2.175388216,0.047889125,
13319,10.1063/1.2803847,N10,CoSb3,Skutterudite,Skutterudite,4960,6728,3728,300,-0.000126139,3.818029549,,0.10929368,89698.69342,50302.86156,4.701592691,0.033620533,,1,TRUE,2,24,-126.139,126.139,0.33709005,1.83709005,1.83709E-08,0.494353732,3.323675817,
13309,10.1016/j.jssc.2014.04.006,Te0.50,Fe0.4Sb6.5Te0.5Mo2.6,Toxic,,14781,3420,12533,300,3.82E-05,4.712958933,0.000571975,0.041597008,373061.7666,50362.83216,4.702110145,0.052520954,,1,FALSE,4,54,38.2,38.2,0.719419714,2.219419714,2.21942E-08,2.483941918,2.229017015,
13308,10.1016/j.actamat.2012.09.035,"Ti1.008S2,In",Ti1.008S2,Chalcogenide,Titanium disulfide (TiS2),6528,52,5197,300,-7.92E-05,3.04922123,0.001029047,0.103722008,170147.9592,50365.49653,4.70213312,0.055676195,,1,TRUE,2,0,-79.2,79.2,0.505221354,2.005221354,2.00522E-08,1.023552963,2.025668267,
13303,10.1016/j.jallcom.2013.09.104,x=0,Ge0.85Te1Pb0.15,Toxic,,14030,1753,11820,300,4.08E-05,4.842449903,,0.040143369,348931.8413,50370.13222,4.702173091,0.045784398,,1,FALSE,3,10,40.8,40.8,0.703474157,2.203474157,2.20347E-08,2.306586885,2.535863018,
13297,10.1039/c5ta02721g,Cu0.99AgSe,Cu0.99Ag1Se1,Toxic,,13644,2819,11400,300,-9.43E-05,1.612755291,,0.234133627,136634.6095,50394.09031,4.70237961,0.137390573,,1,TRUE,3,0,-94.3,94.3,0.443556081,1.943556081,1.94356E-08,0.796671078,0.816084213,
13295,10.1016/j.actamat.2014.06.032,x=0.0,TiS2,Chalcogenide,,6571,68,5199,300,-0.000275676,4.48705827,0.001155167,0.0768801,15219.06165,50420.08913,4.702603609,0.025431559,,1,TRUE,2,0,-275.676,275.676,0.092873471,1.592873471,1.59287E-08,0.072726119,4.414332151,
13291,10.1063/1.3556645,x=0.160,Fe1Sb1.84Te0.16,Toxic,,17713,6794,15049,300,-0.000109945,4.439659645,,0.001586538,110760.8865,50435.03694,4.702732343,0.029417477,,1,FALSE,3,18,-109.945,109.945,0.387592122,1.887592122,1.88759E-08,0.62721413,3.812445515,
13285,10.1021/ja208658w,Pb1.02Ca0.01S1Cl0.02,Ca0.01Pb1.02S1Cl0.02,,,402,3491,177,300,-4.24E-05,3.574132492,0.000511692,0.154390935,336075.9494,50465.86919,4.702997758,0.08770286,,1,FALSE,4,0,-42.4,42.4,0.693837676,2.193837676,2.19384E-08,2.21188824,1.362244252,
13284,10.1039/c0jm00138d,x=44,Ag22Sb28Te53,Toxic,,16923,2729,14436,300,0.000206168,0.771937639,0.001447503,0.625938567,34303.91419,50468.64344,4.703021631,0.18547116,,1,FALSE,3,678,206.168,206.168,0.169092336,1.669092336,1.66909E-08,0.171769201,0.600168438,
13271,10.1016/j.jallcom.2020.154478,Ce0.85Sn0.1Fe3Co1Sb12.2,Ce0.85Fe3Co1Sn0.1Sb12.2,Skutterudite,,28439,27526,22846,300,0.000101905,1.753530435,0.001284106,0.223587731,123405.5973,50488.53469,4.703192766,0.107237781,,1,TRUE,5,0,101.905,101.905,0.415409134,1.915409134,1.91541E-08,0.709116625,1.04441381,
13259,10.1039/c2ee21554c,Hf0.8Ti0.2,Hf0.8Ti0.2,Half-heusler,,12218,7963,10148,300,0.000157311,2.760482365,0.001536186,0.167016744,61374.6706,50525.509,4.703510697,0.046010576,,1,TRUE,2,4,157.311,157.311,0.257656156,1.757656156,1.75766E-08,0.323626703,2.436855662,
13250,10.1007/s11664-014-3213-3,85.0%CoSi/15.0%SiO2,Co0.85Si1O0.3,,,1934,2599,1193,300,-7.54E-05,4.433898305,0.000250133,0.018444712,181000,50557.50463,4.70378563,0.033909242,,1,TRUE,3,0,-75.4,75.4,0.522045777,2.022045777,2.02205E-08,1.097970857,3.335927448,
13248,10.1016/j.actamat.2014.06.032,x=0.01,Ti1.01S2,,,6573,68,5199,300,-0.000292973,4.290937308,0.001075698,0.075533431,12482.86332,50568.0915,4.703876563,0.026609269,,1,TRUE,2,0,-292.973,292.973,0.080007947,1.580007947,1.58001E-08,0.05916907,4.231768238,
13242,10.3390/ma9040257,Ce0.88Fe3.51Co0.49Sb12,Ce0.88Fe3.51Co0.49Sb12,Skutterudite,,10931,13458,9009,300,8.49E-05,2.594059406,0.001134601,0.132960894,157046.9799,50603.29013,4.704178755,0.068100411,,1,TRUE,4,0,84.9,84.9,0.480995891,1.980995891,1.981E-08,0.933328266,1.66073114,
13237,10.1007/s11664-013-2849-8,Ce0.7Fe3CoSB12,Ce0.7Fe3Co1B12S1,,,4148,2533,2914,300,9.36E-05,2.34799778,0.001220794,0.152448254,138596.0013,50613.81088,4.704269038,0.073245211,,1,TRUE,5,0,93.6,93.6,0.446240805,1.946240805,1.94624E-08,0.809223579,1.538774201,
13235,10.1021/cm504112m,Sn0.95Mg0.08Te1,Mg0.08Sn0.95Te1,Toxic,,177,627,175,300,3.89E-05,5.857381902,0.000527778,0.027515006,368000.5522,50617.25705,4.704298607,0.033955762,,1,FALSE,3,9,38.9,38.9,0.715091461,2.215091461,2.21509E-08,2.445464642,3.41191726,
13234,10.1007/s11664-010-1452-5,x=0.08,Sr0.92La0.08Ti1O3,Perovskite,,28393,11108,22819,300,-0.000163324,4.656659003,0.001548905,0.103793506,57197.24513,50622.47069,4.704343338,0.025827375,,1,TRUE,4,0,-163.324,163.324,0.244640494,1.744640494,1.74464E-08,0.29936589,4.357293113,
13232,10.1016/j.jallcom.2013.11.092,Mg2Si 1st,Mg2Si,Mg2Si,Mg2Si,9724,9684,7955,300,-0.000213321,,0.001408946,0.038222562,31639.44884,50626.68519,4.704379493,,,1,TRUE,2,8,-213.321,213.321,0.158980434,1.658980434,1.65898E-08,0.15746768,-0.15746768,
13230,10.1016/j.nanoen.2019.104261,Sn0.92Ge0.04Sb0.04Te,Sn0.92Ge0.04Sb0.04Te1,Toxic,,26689,21611,21458,300,3.3E-05,5.147091163,0.000481052,0.031040883,434650.8303,50628.73575,4.704397083,0.053677535,,1,FALSE,4,10,33,33,0.752403328,2.252403328,2.2524E-08,2.93702693,2.210064233,
13229,10.1016/j.jallcom.2013.04.196,0.15Ni,Ni0.3Sb7Mo2.85,Antimonide,Antimonide,12977,1737,10805,300,2.5E-05,5.2235925,0.000376506,0.02154153,574815.0385,50630.78305,4.704414644,0.10088328,,1,TRUE,3,55,25,25,0.806124371,2.306124371,2.30612E-08,3.976784908,1.246807592,
13226,10.1007/s11664-012-2249-5,SPS,Hf0.35Zr0.35Ti0.3Ni1Sn1,Half-heusler,,11482,2425,9486,300,-0.000237227,3.909722222,,0.089776248,23924.95762,50640.07988,4.704494382,0.029712405,,1,TRUE,5,18,-237.227,237.227,0.129372383,1.629372383,1.62937E-08,0.116947996,3.792774226,
13217,10.1016/j.jssc.2014.04.006,Mo2.5Fe0.4Sb7,Fe0.4Sb7Mo2.6,,,14779,3420,12533,300,2.99E-05,4.92644201,0.000421406,0.030767221,480668.8293,50660.30688,4.704667816,0.073707378,,1,TRUE,3,53,29.9,29.9,0.772781743,2.272781743,2.27278E-08,3.277366019,1.649075991,
13212,10.1016/j.jallcom.2013.04.196,0.20Ni,Ni0.4Sb7Mo2.8,Antimonide,Antimonide,12978,1737,10805,300,2.42E-05,5.397265595,0.000352555,0.019062964,593231.9191,50676.47638,4.70480641,0.097857622,,1,TRUE,3,55,24.2,24.2,0.811703065,2.311703065,2.3117E-08,4.114128136,1.283137459,
13211,10.1007/s11664-009-0993-y,y=1.0,AgGe4SbTe6,Toxic,,16740,2340,14255,300,0.000115311,1.459688344,,0.286995516,103776.2112,50679.148,4.704829305,0.127481471,,1,FALSE,4,67,115.311,115.311,0.37007102,1.87007102,1.87007E-08,0.582206656,0.877481688,
13202,10.1016/j.materresbull.2015.06.022,950,NbCoSb,Half-heusler,,11901,3830,9854,300,-5.94E-05,5.560855007,0.000812329,0.044124964,237353.0896,50700.26722,4.705010248,0.02804668,,1,TRUE,3,19,-59.4,59.4,0.599254459,2.099254459,2.09925E-08,1.494793595,4.066061412,
13201,10.1039/c6ta04240f,Sn0.96Bi0.04Te1,Sn0.96Bi0.04Te1,Toxic,,135,11497,4882,300,4.67E-05,3.964768655,0.000650436,0.046601244,305733.0125,50703.80909,4.705040587,0.059224748,,1,FALSE,3,10,46.7,46.7,0.668588699,2.168588699,2.16859E-08,1.989027468,1.975741187,
13200,10.1007/s11664-009-0981-2,Mo2.5Ru0.5Sb7,Sb7Mo2.5Ru0.5,Expensive,Antimonide,13036,2341,10872,300,3.47E-05,4.901960784,,0.026341356,414141.4141,50713.95719,4.7051275,0.05612666,,0,TRUE,3,54,34.7,34.7,0.741457132,2.241457132,2.24146E-08,2.784840679,2.117120105,
13198,10.1007/s11664-015-3976-1,CeFe3.5Ni0.5Sb12,Ce1Fe3.5Ni0.5Sb12,Skutterudite,,5588,10887,4291,300,0.000108413,0.925191064,0.00135,0.200184792,113647.4892,50716.51869,4.705149435,0.394424914,,1,TRUE,4,0,108.413,108.413,0.392744963,1.892744963,1.89274E-08,0.645317138,0.279873926,
13192,10.1063/1.3027060,nano-sample1_after annealing,Si40Ge10P,SiGe,,21198,6742,17668,300,-0.000118285,2.558479532,,0.176470588,99995.4466,50742.39569,4.705370968,0.056269009,,1,TRUE,3,205,-118.285,118.285,0.360703757,1.860703757,1.8607E-08,0.558185709,2.000293823,
13187,10.1016/j.scriptamat.2013.10.021,Yb0.075CoSb2.85Te0.15,Yb0.075Co1Sb2.85Te0.15,Toxic,,4778,5202,3513,300,-0.0001088,2.467198918,,0.158242688,113152.0671,50753.31619,4.705464424,0.061722997,,1,FALSE,4,0,-108.8,108.8,0.391436868,1.891436868,1.89144E-08,0.642059974,1.825138944,
13184,10.1021/acs.chemmater.5b00801,x=0.9,In0.9Co3Sn1.1S2,Perovskite,,6705,634,5332,300,-0.000157917,,,0.227962963,61209.04264,50759.44588,4.705516872,,,1,TRUE,4,0,-157.917,157.917,0.256313635,1.756313635,1.75631E-08,0.322506828,-0.322506828,
13178,10.1016/j.jallcom.2017.07.193,x=0.06,Te0.94Pb1Se0.06,Toxic,,2696,18488,1752,300,-0.000179019,1.717996126,1.52E-05,0.262994812,47561.04762,50775.20313,4.705651669,0.076347237,,1,FALSE,3,0,-179.019,179.019,0.21368181,1.71368181,1.71368E-08,0.244513506,1.47348262,
13177,10.1007/s11664-015-3997-9,Nd0.9Fe3Sb12-SS,Nd0.9Fe3Sb12,Skutterudite,,5601,10891,4304,300,9.02E-05,1.692605587,0.001190104,0.199768652,145865.5367,50784.6705,4.705732639,0.135693048,,1,TRUE,3,0,90.2,90.2,0.459513845,1.959513845,1.95951E-08,0.857476616,0.835128971,
13175,10.1002/aenm.201100460,0.9,Ag0.0366Sn0.9Sb0.0558Te1,Toxic,,21027,5925,17503,300,4.17E-05,4.64,0.00060078,0.039753251,344408.5496,50797.632,4.705843468,0.049511274,,1,FALSE,4,10,41.7,41.7,0.698037286,2.198037286,2.19804E-08,2.271068501,2.368931499,
13160,10.1063/1.4928168,Hf3Ni2.7Cu0.3Sb4,Hf3Cu0.3Ni2.7Sb4,Antimonide,Antimonide,13019,2191,10854,300,-0.000116588,3.556053812,0.001350711,0.128527222,102465.8529,50871.53919,4.706474878,0.037892038,,1,TRUE,4,62,-116.588,116.588,0.366019391,1.866019391,1.86602E-08,0.573609805,2.982444007,
13159,10.1016/j.jallcom.2010.11.204,650,CoSb3,Skutterudite,Skutterudite,5268,9614,3979,300,0.000144081,7.912548507,,0.016981801,72589.31718,50874.27281,4.706498215,0.015045039,,1,TRUE,2,24,144.081,144.081,0.288783621,1.788783621,1.78878E-08,0.389539745,7.523008762,
13155,10.3938/jkps.66.1862,La0.25Ce0.75Fe3.5Ni0.5Sb12,La0.25Ce0.75Fe3.5Ni0.5Sb12,Skutterudite,,4442,3595,3225,300,0.000101869,0.902777778,0.001173946,0.156424581,124454.4522,50892.6915,4.706655419,0.590380627,,1,TRUE,5,0,101.869,101.869,0.415538074,1.915538074,1.91554E-08,0.715191725,0.187586053,
13152,10.1039/c7ta03359a,x=0.022,Mn0.002In0.002Sn0.978Te1,Toxic,,3012,18608,1984,300,4.33E-05,4.216517269,0.000582248,0.039798276,332103.9511,50900.33225,4.706720617,0.057933005,,1,FALSE,4,9,43.3,43.3,0.688475282,2.188475282,2.18848E-08,2.180403865,2.036113404,
13149,10.1016/j.mssp.2020.104955,Ge0.84Pb0.10Bi0.06Te,Ge0.84Bi0.06Te1Pb0.1,Toxic,,26936,23655,21634,300,0.000117035,1.982351824,0.001411367,0.219057801,101960.7843,50913.49725,4.70683293,0.079847996,,1,FALSE,4,10,117.035,117.035,0.364611668,1.864611668,1.86461E-08,0.570351804,1.41200002,
13113,10.1016/s0925-8388(03)00547-4,x=0.01,Zr1Ni1Sn0.99Sb0.01,Half-heusler,,11024,1482,9095,300,-4.97E-05,13.93557423,0.000704545,0.014652015,288659.7938,51016.90759,4.70771413,0.009462337,,1,TRUE,4,18,-49.7,49.7,0.651519289,2.151519289,2.15152E-08,1.863171343,12.07240289,
13097,10.1039/c5ta02721g,Cu0.98AgSe,Cu0.98Ag1Se1,Toxic,,13645,2819,11400,300,-9.43E-05,1.567489508,,0.239003209,138557.3322,51061.47731,4.708093376,0.149568016,,1,TRUE,3,0,-94.3,94.3,0.443556081,1.943556081,1.94356E-08,0.807881837,0.759607671,
13086,10.1103/physrevb.80.193105,x=0,CeAl3Ni2,,,18374,15920,15491,300,5.1E-05,,,0.017998297,281624.5227,51104.67619,4.708460641,,,1,TRUE,3,0,51,51,0.644258541,2.144258541,2.14426E-08,1.811627364,-1.811627364,
13074,10.1039/c7qi00051k,x=0,Pb1.0034Se1Cl0.0034,Toxic,,2610,18578,1690,300,-3.61E-05,3.980359778,0.000665769,0.042782225,401566.0943,51142.60906,4.70878288,0.095764944,,1,FALSE,3,0,-36.1,36.1,0.732562296,2.232562296,2.23256E-08,2.689563964,1.290795814,
13069,10.1021/acsami.6b16060,x=0.03,Na0.02Sr0.04Mn0.03Te1Pb0.91,Toxic,,2846,18593,1890,300,0.000151095,0.398067633,,0.405144695,67012.72751,51164.68419,4.708970298,2.20163557,0.342745433,1,FALSE,5,9,151.095,151.095,0.271839597,1.771839597,1.77184E-08,0.356207412,0.041860221,
13062,10.1063/1.3136847,x=0.03,Sr0.97Y0.03Si2,,,17695,6755,15038,300,0.000134596,5.960131332,,0.068867925,82089.1416,51177.57375,4.709079693,0.02064055,,1,TRUE,3,10,134.596,134.596,0.313388907,1.813388907,1.81339E-08,0.446578616,5.513552716,
13060,10.1063/1.3517088,Ag0.04,Ag0.04Te1Pb0.94,Toxic,,15365,2023,13032,300,0.000381405,1.707964602,,0.12621625,4524.562165,51183.67619,4.709131475,0.06756677,,1,FALSE,3,10,381.405,381.405,0.037329397,1.537329397,1.53733E-08,0.020867227,1.687097375,
13056,10.1021/cm504112m,Sn0.93Mg0.1Te1,Mg0.1Sn0.93Te1,Toxic,,365,627,175,300,3.93E-05,5.878367657,0.00055,0.030252101,368627.5569,51199.18225,4.709263025,0.034145974,,1,FALSE,3,9,39.3,39.3,0.712629875,2.212629875,2.21263E-08,2.446909035,3.431458622,
13048,10.1007/s11664-010-1202-8,1.2AQ,Ag18Ge85Sb15Te116.5,Toxic,,20902,2311,17394,300,9.52E-05,1.936428271,0.001236351,0.183766427,137323.932,51236.45544,4.709579077,0.100252564,,1,FALSE,4,1294,95.2,95.2,0.440128013,1.940128013,1.94013E-08,0.799278022,1.137150249,
13042,10.1063/1.3694742,In0.01Pb0.99Te0.998I0.002,In0.01Te0.998Pb0.99I0.002,Toxic,,165,2054,148,300,-0.000195931,1.703197812,0.001502366,0.289340102,39290.20304,51243.69081,4.709640402,0.075526418,,1,FALSE,4,0,-195.931,195.931,0.18469299,1.68469299,1.68469E-08,0.198575789,1.504622023,
13039,10.1021/cm803437x,x=0.03,La0.03Te1Pb0.97,Toxic,,27007,585,21708,300,-2.7E-05,4.914479142,0.000337242,0.021361533,537965.9134,51270.72502,4.709869459,0.104881453,,1,FALSE,3,9,-27,27,0.792344806,2.292344806,2.29234E-08,3.699610102,1.21486904,
13032,10.1007/s11664-015-3984-1,Ce0.75Yb0.25Fe3CoSb12,Yb0.25Ce0.75Fe3Co1Sb12,Skutterudite,,5593,10888,4298,300,0.000109685,2.107438017,0.001339921,0.204662103,113001.9807,51280.334,4.709950845,0.0774912,,1,TRUE,5,0,109.685,109.685,0.388461837,1.888461837,1.88846E-08,0.640199784,1.467238233,
13012,10.1142/s1793604713400067,DD0.76Fe3CoSb12,Pr0.19Nd0.57Fe3Co1Sb12,Skutterudite,,27596,969,22168,300,0.000106574,1.780895635,0.001318533,0.221904762,117917.9394,51356.079,4.710591858,0.10258715,,1,TRUE,5,0,106.574,106.574,0.399020941,1.899020941,1.89902E-08,0.671785909,1.109109726,
13011,10.1039/c1jm13888j,x=0.10,Ag1.8Te1Pb0.1,Toxic,,14360,2738,12170,300,-9.2E-05,0.894741309,,0.412017758,143923.3826,51368.03738,4.710692973,2.227303435,0.347779387,1,FALSE,3,24,-92,92,0.452438495,1.952438495,1.95244E-08,0.843004657,0.051736652,
13009,10.1016/j.matchemphys.2012.12.026,"x=-1,Sb11",Mm0.9Fe3.5Co0.5Sb11,Zintl,,4525,3727,3298,300,8.98E-05,2.250352683,0.001194388,0.163139151,148461.6722,51378.28744,4.710779624,0.08322982,,1,TRUE,4,0,89.8,89.8,0.461101111,1.961101111,1.9611E-08,0.873445051,1.376907632,
13005,10.1016/j.jallcom.2010.07.204,x=0.9,Ga66.1Ru33.9,Expensive,,19882,1670,16646,300,0.000163357,4.927507458,0.001568042,0.139344262,58035.15637,51385.22756,4.710838284,0.024707893,,0,TRUE,2,469,163.357,163.357,0.244570908,1.744570908,1.74457E-08,0.303739336,4.623768122,
12996,10.1002/anie.201508492,x=0.03,Na0.03Sn0.4Te1Pb0.57,Toxic,,15304,196,12986,300,4.92E-05,2.936910442,0.000678147,0.070572298,294101.8711,51412.17713,4.711065995,0.117725471,,1,FALSE,4,9,49.2,49.2,0.654333623,2.154333623,2.15433E-08,1.900780648,1.036129794,
12993,10.1016/j.jallcom.2020.154478,Ce0.75Sn0.2Fe3Co1Sb12.2,Ce0.75Fe3Co1Sn0.2Sb12.2,Skutterudite,,28440,27526,22846,300,9.31E-05,1.861171014,0.001227886,0.199524941,141856.5898,51429.8935,4.711215625,0.11097555,,1,TRUE,5,0,93.1,93.1,0.448168408,1.948168408,1.94817E-08,0.82908158,1.032089434,
12992,10.1007/s11664-012-2442-6,x=0.040,Mg2Si0.96Sb0.04,Mg2Si,Mg2Si,8597,2464,7064,300,-5.17E-05,,,0.032938415,279307.0069,51431.10406,4.711225847,,,1,TRUE,3,8,-51.7,51.7,0.640382481,2.140382481,2.14038E-08,1.793471473,-1.793471473,
12989,10.1002/aenm.201200973,Hf0.65Zr0.25Ti0.1,Hf0.65Zr0.25Ti0.1,Half-heusler,,10289,114,8396,300,0.000143519,2.895740318,0.00147973,0.161081722,73914.56733,51448.023,4.711368691,0.045681716,,1,TRUE,3,4,143.519,143.519,0.290186123,1.790186123,1.79019E-08,0.396962498,2.49877782,
12983,10.3938/jkps.63.1764,FCANN100HP,Yb0.9Fe3Co1Sb12,Skutterudite,,4410,3574,3190,300,8.3E-05,3.071038251,,0.123870968,164097.47,51464.71063,4.711509535,0.054987632,,1,TRUE,4,0,83,83,0.488939147,1.988939147,1.98894E-08,0.979139646,2.091898605,
12980,10.1007/s11664-010-1457-0,x=10,Co4Ge0.4Sb10Te1.1,Toxic,,5834,11110,4543,300,-0.000158055,3.428157203,,0.177485671,61971.83099,51476.08594,4.711605517,0.036857569,,1,FALSE,4,94,-158.055,158.055,0.256008891,1.756008891,1.75601E-08,0.326469259,3.101687944,
12972,10.1039/c2cp43946h,"Sb,x=0.001",Hf0.25Zr0.25Ti0.5Ni1Sn0.999Sb0.001,Half-heusler,,11962,4594,9913,300,-0.000277284,3.249070632,,0.215763547,15258.64622,51504.97931,4.711849217,0.036098073,,1,TRUE,6,18,-277.284,277.284,0.091594934,1.591594934,1.59159E-08,0.072856752,3.17621388,
12959,10.1016/j.jallcom.2010.03.170,x=0.81,Ag0.81Sb1.19Te2.19,Toxic,,20829,1653,17340,300,0.000231026,0.884083601,1.40250774,0.494736842,26178.34395,51537.96369,4.712127255,0.151057441,,1,FALSE,3,27,231.026,231.026,0.136476417,1.636476417,1.63648E-08,0.128520728,0.755562873,
12945,10.1007/s11664-013-2501-7,La0.8Ba0.01Ga0.1Ti0.1Fe3CoSb12,Ba0.01La0.8Ti0.1Ga0.1Fe3Co1Sb12,Skutterudite,,4137,2472,2899,300,0.000113821,2.096378763,0.00139767,0.214492754,107724.1655,51601.45719,4.712661966,0.07671477,,1,TRUE,7,96,113.821,113.821,0.374855179,1.874855179,1.87486E-08,0.605901629,1.490477134,
12940,10.1021/jacs.5b07856,"(GeTe)17Sb2Te3, without precipitates, cooling",Ge17(SbTe10)2,Toxic,,9489,3515,7794,300,0.000153241,1.465124565,0.001543269,0.366627709,65876.05152,51624.76756,4.712858109,0.102151069,,1,FALSE,3,198,153.241,153.241,0.266856797,1.766856797,1.76686E-08,0.349180648,1.115943917,
12934,10.1007/s11664-015-4122-9,1,TePb,Toxic,,17044,10917,14572,300,-0.000239992,1.499345232,0.001495182,0.39749013,23632.98864,51663.64775,4.713185067,0.082917885,,1,FALSE,2,10,-239.992,239.992,0.126325098,1.626325098,1.62633E-08,0.115304768,1.384040464,
12933,10.1016/j.jallcom.2014.02.077,x=0.02,Nb0.02Pb1.02Se1,Toxic,Bi2Te3,15173,1771,12862,300,-0.000133218,1.977229081,,0.25506182,84313.54343,51670.181,4.713239983,0.075345437,,1,FALSE,3,0,-133.218,133.218,0.317133951,1.817133951,1.81713E-08,0.459627007,1.517602074,
12932,10.1002/aenm.201000072,x=2.0%,Ag0.1289Te1Pb0.945,Toxic,,15210,5922,12899,300,-0.000316152,1.379317164,,0.195679477,9744.183921,51673.16081,4.713265028,0.086236246,,1,FALSE,3,11,-316.152,316.152,0.065516827,1.565516827,1.56552E-08,0.045764052,1.333553112,
12931,10.15541/jim20140501,4h-803K,AgSn18SbTe20,Toxic,,15112,5564,12817,300,5E-05,3.012658228,0.000743949,0.082106974,290819.3511,51682.44513,4.713343052,0.107062386,,1,FALSE,4,207,50,50,0.649836502,2.149836502,2.14984E-08,1.87564217,1.137016058,
12929,10.1021/acsami.6b16060,x=0.02,Na0.02Sr0.04Mn0.02Te1Pb0.92,Toxic,,2845,18593,1890,300,0.000139416,1.635822443,,0.366559486,78099.52919,51684.77175,4.713362603,0.094054812,,1,FALSE,5,9,139.416,139.416,0.300633889,1.800633889,1.80063E-08,0.421885977,1.213936466,
12925,10.1021/acs.chemmater.5b04616,x=0.10,Sr0.35La0.1Ti1O3,Perovskite,,28258,7389,22715,300,9.9E-05,5.240633803,,0.116472303,131390.0372,51686.88213,4.713380335,0.025674406,,1,TRUE,4,0,99,99,0.425943626,1.925943626,1.92594E-08,0.759149414,4.481484389,
12922,10.1039/c5ee03366g,Sn0.97Ag0.03Se,Ag0.03Sn0.97Se1,Toxic,,9280,7981,7628,300,0.000234262,2.009836066,0.001390187,0.226969292,25288.92701,51704.8945,4.713531656,0.060935262,,1,TRUE,3,0,234.262,234.262,0.132721809,1.632721809,1.63272E-08,0.123869348,1.885966718,
12916,10.1021/cm902001c,43940,K0.95Sb1.2Te21Pb19,Toxic,,27099,590,21806,300,-8.29E-05,2.068882175,0.001057096,0.1370239,165284.9741,51716.60156,4.713629978,0.107145574,,1,FALSE,4,208,-82.9,82.9,0.489360828,1.989360828,1.98936E-08,0.986434359,1.082447816,
12913,10.1039/c7ta03359a,x=0.044,Mn0.004In0.004Sn0.956Te1,Toxic,,3013,18608,1984,300,5.07E-05,4.673180859,0.000744636,0.049704909,286594.1709,51728.9235,4.713733441,0.041622983,,1,FALSE,4,9,50.7,50.7,0.645926883,2.145926883,2.14593E-08,1.845030408,2.828150451,
12912,10.1016/j.jallcom.2010.07.121,n-40,Ba7.96Ga15.94Sn30.06,,,696,1668,343,300,-0.000288946,,,0.524883061,13384.35374,51739.28556,4.713820428,,,1,TRUE,3,183,-288.946,288.946,0.082834239,1.582834239,1.58283E-08,0.06355564,-0.06355564,
12908,10.1016/j.scriptamat.2014.10.001,sample1,Si4Ge,SiGe,,21190,5203,17664,300,-0.000126546,4.057858415,,0.11105869,91846.10737,51772.56669,4.714099696,0.032381683,,1,TRUE,2,20,-126.546,126.546,0.335909402,1.835909402,1.83591E-08,0.505863396,3.551995019,
12906,10.1002/adfm.201103049,85#2,Ag6.52Ge36.96Sb6.52Te50,Toxic,,21071,5967,17548,300,7.75E-05,18.53582275,0.001078975,0.173431454,179362.7456,51787.34206,4.714223622,0.006615002,,1,FALSE,4,545,77.5,77.5,0.51267998,2.01267998,2.01268E-08,1.082999422,17.45282333,
