Repository: suchismitasarker/SKlearn-and-Lolopy-comparison

# SKlearn-and-Lolopy-comparison
SKlearn and Lolopy comparison
lolopy==1.1.1
matminer==0.7.8
matminer.egg==info
matplotlib==3.1.3
numpy==1.18.5
pandas==1.0.1
pymatgen==2019.12.22
python_ternary==1.0.7
scikit_learn==1.1.3
scipy==1.5.2
ternary==0.1

File: Data_Starry_2nd_gen_TC_model_Nov_22.csv (part 32 of 47)
,REFERENCE: doi,NAME,FORMULA,Family,PROPERTY: Material Family,IDENTIFIER: sampleid,IDENTIFIER: paperid,IDENTIFIER: figureid,PROPERTY: Temperature (K),PROPERTY: Seebeck coefficient (V/K),PROPERTY: Thermal conductivity (W*m^(-1)*K^(-1)),PROPERTY: Power factor (W*m^(-1)*K^(-2)),PROPERTY: ZT (-),PROPERTY: Electrical conductivity (S*m^(-1)),PROPERTY: sigma_E_0,PROPERTY: log sigma_E_0,PROPERTY: quality_factor,PROPERTY: log quality_factor,inexpensive,non-toxic,n_elements,electron_count,PROPERTY: Seebeck coefficient (muV/K),|S|(muV/K),,L,L*sigma*T,Electronic thermal conductivity,Lattice thermal conductivity,
12903,10.1016/j.jmat.2016.05.005,x=0.00,Na0.02Te0.8Pb0.98Se0.2,Toxic,,2711,18584,1775,300,7.57E-05,2.554404145,,0.111870504,184693.3168,51792.13469,4.714263811,0.081243684,,1,FALSE,4,0,75.7,75.7,0.520697403,2.020697403,2.0207E-08,1.119627917,1.434776228,
12892,10.1088/0022-3727/40/21/053,Pb1.17Te,Te1Pb1.13,Toxic,PbTe,15181,3267,12872,300,-0.000207609,1.435800413,0.001490739,0.358986175,34641.87232,51837.60625,4.714644939,0.091027588,,1,FALSE,2,10,-207.609,207.609,0.167004794,1.667004794,1.667E-08,0.173244502,1.262555911,
12874,10.1007/s11664-015-3952-9,La0.75Pr0.25Fe3CoSb12,La0.75Pr0.25Fe3Co1Sb12,Skutterudite,,5569,10884,4272,300,9.3E-05,0.923224972,0.001240506,0.169237532,143268.0929,51890.96913,4.715091782,1.343129267,0.128117812,1,TRUE,5,0,93,93,0.448554926,1.948554926,1.94855E-08,0.837497245,0.085727727,
12872,10.1016/j.jallcom.2006.02.075,x=0.02,Y0.02Zr0.98Ni1Sn1,Half-heusler,,11248,1553,9255,300,-0.000313751,4.880183125,,0.088700088,10064.25325,51903.32706,4.715195198,0.023918412,,1,TRUE,4,17,-313.751,313.751,0.066887044,1.566887044,1.56689E-08,0.047308644,4.832874481,
12863,10.1063/1.4928168,x=0,Zr3Co0.1Ni2.9Sb4,Antimonide,Antimonide,13009,2191,10843,300,0.000160317,2.538461538,0.001557252,0.203629284,60855.43288,51947.0885,4.715561211,0.051932609,,1,TRUE,4,61,160.317,160.317,0.251065077,1.751065077,1.75107E-08,0.31968547,2.218776068,
12861,10.1063/1.2803847,N05,CoSb3,Skutterudite,Skutterudite,4959,6728,3728,300,-0.000120456,3.498087548,,0.12267658,99606.15029,51969.76375,4.715750743,0.039202835,,1,TRUE,2,24,-120.456,120.456,0.354015779,1.854015779,1.85402E-08,0.554014123,2.944073425,
12856,10.1021/nl101156v,parallel-repressed,Bi2Te2.7Se0.3,Toxic,,5607,4135,4326,300,-0.00019006,0.782468694,0.001525751,0.594150326,42719.14132,51982.40206,4.715856344,0.202183618,,1,FALSE,3,0,-190.06,190.06,0.194281279,1.694281279,1.69428E-08,0.217134724,0.56533397,
12853,10.1016/j.solidstatesciences.2010.11.045,x=0.10,Ge0.9Te1Pb0.1,Toxic,,15625,5366,13242,300,4.29E-05,3.560441701,,0.057260274,342425.6444,51991.93272,4.715935962,0.094305229,,1,FALSE,3,10,42.9,42.9,0.690853433,2.190853433,2.19085E-08,2.250613196,1.309828505,
12852,10.1063/1.4960573,0.003,Ti0.003Te1Pb0.997,Toxic,,2580,10411,1664,300,-5.79E-05,3.627494185,,0.103029231,250169.5527,51992.947,4.715944434,0.057821646,,1,FALSE,3,10,-57.9,57.9,0.607053756,2.107053756,2.10705E-08,1.581362087,2.046132098,
12845,10.1016/j.jallcom.2012.05.049,#6,Ba8Ga15.8Cu0.02Sn30.09,,,711,1710,354,300,-0.0002292,0.68618544,,0.599210232,26988.1987,52009.38531,4.716081721,0.207578599,,1,TRUE,4,183,-229.2,229.2,0.138641742,1.638641742,1.63864E-08,0.132671967,0.553513473,
12841,10.1007/s10853-014-8023-8,#6,Mg2Si,Mg2Si,Mg2Si,8807,2972,7260,300,-7.56E-05,,0.001751678,0.1551417,185667.7524,52017.54681,4.716149867,,,1,TRUE,2,8,-75.6,75.6,0.521146473,2.021146473,2.02115E-08,1.125785169,-1.125785169,
12839,10.15541/jim20130659,0.03Sb,Hf0.25Zr0.25Ti0.5Ni1Sn0.97Sb0.03,Half-heusler,,12053,5558,9998,300,-8.48E-05,4.191860465,0.00140493,0.110076855,161546.4508,52025.07844,4.716212744,0.03592453,,1,TRUE,6,18,-84.8,84.8,0.481410721,1.981410721,1.98141E-08,0.960269609,3.231590856,
12834,10.1063/1.2194187,GA165,Sr14.7Ga28.7Ge56.6,,,741,1925,386,300,-8.56E-05,1.648519697,,0.157509353,159764,52049.95913,4.716420393,0.166686503,,1,TRUE,3,341,-85.6,85.6,0.47810207,1.97810207,1.9781E-08,0.948088497,0.7004312,
12832,10.1021/cm504398d,x=0.01,Cd0.99Ag0.01Sb1,Toxic,Antimonide,12864,628,10678,300,0.000180452,1.099728997,0.001575855,0.434716985,47940.72722,52058.91513,4.716495113,0.134567162,,1,FALSE,3,15,180.452,180.452,0.21105834,1.71105834,1.71106E-08,0.246088143,0.853640854,
12823,10.3740/mrsk.2010.20.6.326,y=0.2,Co1Sb2.8Te0.2,Toxic,,4519,3666,3282,300,-7.82E-05,4.225380621,0.00109847,0.083026676,178671.6677,52096.58944,4.716809293,0.037003409,,1,FALSE,3,24,-78.2,78.2,0.509595538,2.009595538,2.0096E-08,1.077173358,3.148207263,
12822,10.1007/s11664-015-3997-9,Nd0.9Fe3CoSb12-MS-SPS,Nd0.9Fe3Co1Sb12,Skutterudite,,5602,10891,4305,300,0.000101449,1.769546041,0.00132651,0.235982844,128125,52097.97206,4.716820819,0.111912113,,1,TRUE,4,0,101.449,101.449,0.417045336,1.917045336,1.91705E-08,0.736864301,1.03268174,
12820,10.1002/aenm.201000072,x=1.0%,Ag0.11945Te1Pb0.945,Toxic,,15209,5922,12899,300,-0.000299708,1.497000989,,0.211590614,11899.67521,52130.59663,4.717092695,0.080510509,,1,FALSE,3,10,-299.708,299.708,0.075494939,1.575494939,1.57549E-08,0.056243634,1.440757355,
12819,10.1063/1.2828713,NbCo1.10Sn,Nb1Co1.1Sn1,Half-heusler,Half-Heusler,10574,296,8647,300,-0.000132157,5.7615441,0.001259014,0.065400881,86206.89655,52136.33525,4.717140501,0.021910223,,1,TRUE,3,18,-132.157,132.157,0.32004794,1.82004794,1.82005E-08,0.470702053,5.290842047,
12812,10.1007/s11664-016-4352-5,x=0.03,Mn0.03Sn0.776Te1Pb0.194,Toxic,,2851,10994,1897,300,3.85E-05,3.537037037,,0.0440932,383669.1821,52176.26269,4.717472968,0.130724363,,1,FALSE,4,10,38.5,38.5,0.71756155,2.21756155,2.21756E-08,2.552430078,0.984606959,
12800,10.1007/s11664-012-1958-0,La0.7Ba0.1Ga0.1Ti0.1Fe3Co1Sb12,Ba0.1La0.7Ti0.1Ga0.1Fe3Co1Sb12,Skutterudite,,5470,10721,4164,300,0.000111739,2.185046614,0.002315759,0.194495413,111981.3229,52204.24863,4.717705849,0.074523806,,1,TRUE,7,96,111.739,111.739,0.381643924,1.881643924,1.88164E-08,0.632126927,1.552919687,
12782,10.3938/jkps.64.1004,La0.2Co4Sb12,La0.2Co4Sb12,Skutterudite,Skutterudite,4425,3581,3206,300,-0.000148999,4.521276596,0.001540856,0.112292344,70211.87398,52257.15013,4.718145722,0.028003309,,1,TRUE,3,96,-148.999,148.999,0.276796102,1.776796102,1.7768E-08,0.374256552,4.147020044,
12771,10.1016/j.actamat.2011.11.056,nPM750,Yb(ZnSb)2,Zintl,Skutterudite,5849,46,4573,300,0.000111122,2.63445619,0.001413289,0.128161917,113060.8091,52283.31875,4.718363147,0.058148795,,1,TRUE,3,0,111.122,111.122,0.383679283,1.883679283,1.88368E-08,0.638910911,1.995545279,
12770,10.1007/s11664-015-3976-1,Ce0.9Fe3.5Ni0.5Sb12,Ce0.9Fe3.5Ni0.5Sb12,Skutterudite,,5587,10887,4291,300,0.000108411,0.92526455,0.001394444,0.206357632,117165.6042,52283.91231,4.718368078,0.436652607,,1,TRUE,4,0,108.411,108.411,0.392751734,1.892751734,1.89275E-08,0.665296202,0.259968348,
12761,10.1007/s11664-015-3997-9,Nd0.9Fe3CoSb12,Nd0.9Fe3Co1Sb12,Skutterudite,,5598,10891,4304,300,0.000102181,1.780645161,0.001307292,0.238262322,127431.535,52331.08663,4.718759753,0.110662833,,1,TRUE,4,0,102.181,102.181,0.414421922,1.914421922,1.91442E-08,0.731873172,1.048771989,
12760,10.3390/ma7107093,SPS1050?Ã¤Ã¢ Ti0.5Zr0.5NiSn0.99Sb0.01,Zr0.5Ti0.5Ni1Sn0.99Sb0.01,Half-heusler,Half-Heusler,21448,18867,17833,300,-0.0001075,5.175339367,0.002459627,0.190587279,118717.0123,52342.48531,4.71885434,0.0258742,,1,TRUE,5,18,-107.5,107.5,0.395848333,1.895848333,1.89585E-08,0.67520835,4.500131017,
12751,10.1142/s1793604713400067,DD0.78Fe3CoSb12,Pr0.195Nd0.585Fe3Co1Sb12,Skutterudite,,27598,969,22168,300,0.000110482,1.846875,0.001330803,0.214890401,114268.4676,52400.3195,4.719333935,0.096653898,,1,TRUE,5,0,110.482,110.482,0.385801985,1.885801985,1.8858E-08,0.646463109,1.200411891,
12746,10.1016/j.scriptamat.2016.05.016,x=0,TePb,Toxic,,2707,17096,1769,300,0.000340237,1.828891013,0.000940339,0.15255329,7473.035439,52420.73894,4.719503139,0.065058644,,1,FALSE,2,10,340.237,340.237,0.053232957,1.553232957,1.55323E-08,0.034822095,1.794068918,
12732,10.1016/j.cap.2011.05.035,x=2,AgSbTe18(Pb9Se)2,Toxic,,15898,748,13491,300,-0.00014836,1.310013389,,0.354700855,71055.00899,52474.39006,4.719947399,0.124202881,,1,FALSE,5,0,-148.36,148.36,0.278325074,1.778325074,1.77833E-08,0.379076712,0.930936677,
12731,10.3390/app8010052,x=0.17(presented),Ag0.83Sb1.17Te2.17,Toxic,,10709,18753,8759,300,0.000228102,,,0.354533795,27581.84856,52474.61338,4.719949247,,,1,FALSE,3,27,228.102,228.102,0.139960288,1.639960288,1.63996E-08,0.135699409,-0.135699409,
12730,10.1016/j.jallcom.2010.07.121,p-Sb#2,Ba8Ga16.67Sn28.61Sb0.72,,,703,1668,350,300,0.000259999,,,0.582070651,19011.34372,52477.58406,4.719973833,,,1,TRUE,4,184,259.999,259.999,0.106312683,1.606312683,1.60631E-08,0.091614488,-0.091614488,
12722,10.1016/j.intermet.2009.06.005,DD0.08Co4Sb12,D1.08Co4Sb12,Skutterudite,Skutterudite,3438,1244,2317,300,-0.000232705,,,0.111814982,26160.06307,52521.22919,4.720334882,,,1,TRUE,3,0,-232.705,232.705,0.134515266,1.634515266,1.63452E-08,0.128277067,-0.128277067,
12720,10.1007/s11664-013-2849-8,Ce0.6Fe3CoSb12,Ce0.6Fe3Co1Sb12,Skutterudite,,4147,2533,2914,300,8.93E-05,2.413982083,0.001206776,0.153964424,152962.9703,52523.7915,4.720356069,0.077442077,,1,TRUE,4,0,89.3,89.3,0.463092905,1.963092905,1.96309E-08,0.900841565,1.513140518,
12717,10.1109/ict.2006.331296,x=0.06_b,Ti0.01Nb0.99Co1Sn0.94Sb0.06,,,12420,9011,10275,300,-9.05E-05,6.354654677,0.001187585,0.061904762,150384.6154,52534.85775,4.720447561,0.021396588,,1,TRUE,5,18,-90.5,90.5,0.458326983,1.958326983,1.95833E-08,0.88350675,5.471147927,
12710,10.1039/c1jm13888j,x=0.10-Ag,Ag1.79964Te1Pb0.1,Toxic,,14361,2738,12170,300,-0.000100897,0.751036448,,0.389780457,130221.088,52555.41719,4.720617488,21.11566504,1.324604764,1,FALSE,3,24,-100.897,100.897,0.419034625,1.919034625,1.91903E-08,0.749696331,0.001340117,
12707,10.1063/1.2737422,Ba0.20Sr0.17Co4Sb12.08,Ba0.2Sr0.17Co4Sb12.08,Skutterudite,Skutterudite,4954,6721,3718,300,-7.12E-05,3.846153846,,0.078504673,201259.2546,52577.33419,4.720798562,0.045168218,,1,TRUE,4,97,-71.2,71.2,0.541293787,2.041293787,2.04129E-08,1.232487798,2.613666048,
12702,10.1016/j.scriptamat.2016.01.035,Nd0.3Yb0.7Fe3CoSb12-Ms+SPS,Yb0.7Nd0.3Fe3Co1Sb12,Skutterudite,,5979,17089,4700,300,9.25E-05,1.844400353,0.000982178,0.220122739,146415.2816,52593.33756,4.720930732,0.118649002,,1,TRUE,5,0,92.5,92.5,0.450492526,1.950492526,1.95049E-08,0.856745737,0.987654616,
12696,10.1063/1.2803847,N40,CoSb3,Skutterudite,Skutterudite,4962,6728,3728,300,-0.000159857,2.89000275,,0.160594796,61998.22291,52629.57481,4.721229861,0.045552119,,1,TRUE,2,24,-159.857,159.857,0.252062656,1.752062656,1.75206E-08,0.325874313,2.564128437,
12694,10.1007/s11837-016-1980-4,B1_CuAgSe_150K/min,CuAgSe,Toxic,,14704,9465,12494,300,-0.000101465,1.618487784,,0.244641495,129434.9777,52641.64369,4.721329441,0.133483039,,1,TRUE,3,0,-101.465,101.465,0.416987816,1.916987816,1.91699E-08,0.744375826,0.874111958,
12692,10.1016/j.jallcom.2014.04.116,SPP921,Te0.998Pb1I0.002,Toxic,,15794,9701,13362,300,-5.71E-05,4.456664404,0.000836699,0.064622725,257068.0633,52648.42734,4.721385403,0.042139287,,1,FALSE,3,0,-57.1,57.1,0.611254804,2.111254804,2.11125E-08,1.628208551,2.828455853,
12691,10.1016/j.jallcom.2010.07.121,p-Sb#3,Ba8.02Ga16.81Sn28.36Sb0.83,,,704,1668,350,300,0.000220512,,,0.562015844,30243.27367,52648.65238,4.721387259,,,1,TRUE,4,184,220.512,220.512,0.149424278,1.649424278,1.64942E-08,0.149651969,-0.149651969,
12685,10.1039/c7qi00051k,x=2,Pb1.0234Se1S0.02Cl0.0068,Toxic,,2611,18578,1690,300,-3.83E-05,3.434740885,0.000702628,0.042727022,389373,52673.64519,4.721593374,0.157309502,,1,FALSE,4,0,-38.3,38.3,0.718799792,2.218799792,2.2188E-08,2.591822194,0.842918691,
12680,10.1007/s12613-011-0446-5,AgSbTe2-Cu,Cu0.01Ag0.84Sb1.15Te2.16,Toxic,,16671,1319,14186,300,0.000237229,0.881583211,0.001465294,0.512640689,24897.32464,52698.21281,4.721795887,0.153638364,,1,FALSE,4,27,237.229,237.229,0.129370152,1.629370152,1.62937E-08,0.121700873,0.759882338,
12678,10.1039/c6qi00161k,x=0.010,Eu0.01Te1Pb0.99,Toxic,,3109,8565,2062,300,0.000411352,1.696781815,,0.102065658,3291.139241,52706.69556,4.721865789,0.069808062,,1,FALSE,3,0,411.352,411.352,0.028835791,1.528835791,1.52884E-08,0.015094834,1.681686981,
12677,10.1143/jjap.45.8740,(b)_x=0.06,Ti0.01Nb0.99Co1Sn0.94Sb0.06,,,10975,1417,9054,300,-9.08E-05,6.36254631,1.18E-06,0.060377282,150225.7208,52709.30244,4.721887269,0.021430133,,1,TRUE,5,18,-90.8,90.8,0.457143186,1.957143186,1.95714E-08,0.882039737,5.480506573,
12670,10.1016/j.jmst.2014.05.007,Yb-8,Yb0.76Fe3.1Ni0.9Sb12,Skutterudite,,4271,2988,3048,300,0.000108367,2.340767008,,0.18916029,118255.7859,52740.15906,4.722141435,0.070100379,,1,TRUE,4,0,108.367,108.367,0.392900737,1.892900737,1.8929E-08,0.671539393,1.669227615,
12668,10.1021/acs.chemmater.6b04076,x=0.05,Ga0.05Sn0.98Te1,Toxic,,3087,18616,2047,300,2.47E-05,7.156463913,0.000280337,0.014832374,605012.7188,52745.05633,4.72218176,0.041477034,,1,FALSE,3,10,24.7,24.7,0.808211874,2.308211874,2.30821E-08,4.189492624,2.966971289,
12666,10.1016/j.jallcom.2020.154478,Ce0.65Sn0.3Fe3Co1Sb12.2,Ce0.65Fe3Co1Sn0.3Sb12.2,Skutterudite,,28441,27526,22846,300,9.39E-05,1.83510303,0.001265357,0.206960653,143969.4736,52749.51213,4.722218447,0.118019933,,1,TRUE,5,0,93.9,93.9,0.445088225,1.945088225,1.94509E-08,0.840099983,0.995003047,
12665,10.1039/c5ce00228a,V-GST,Ge0.86Sb0.09Te1,Toxic,,13853,741,11585,300,9.2E-05,2.658892128,0.001282624,0.136089,147784.7742,52750.63694,4.722227708,0.06554423,,1,FALSE,3,9,92,92,0.452438495,1.952438495,1.95244E-08,0.865622046,1.793270082,
12650,10.1016/j.seta.2019.100604,BSTA-05,Bi0.5Sb1.5Te1.5Se0.5,Toxic,,26226,21306,21091,300,8.8E-05,0.966166738,,0.384375,156614.4286,52808.39006,4.722702928,3.071848681,0.487399819,1,FALSE,4,0,88,88,0.468311929,1.968311929,1.96831E-08,0.924798144,0.041368594,
12649,10.15541/jim20130659,0.01Sb,Hf0.25Zr0.25Ti0.5Ni1Sn0.99Sb0.01,Half-heusler,,12051,5558,9998,300,-0.000139378,3.38372093,0.001535937,0.125018415,79856.10348,52823.39875,4.722826341,0.039718291,,1,TRUE,6,18,-139.378,139.378,0.300732389,1.800732389,1.80073E-08,0.431398416,2.952322514,
12644,10.1016/j.jallcom.2013.04.196,0.30Ni,Ni0.6Sb7Mo2.7,Antimonide,Antimonide,12980,1737,10805,300,2.41E-05,5.527538277,0.000362163,0.02215534,622478.4841,52843.90481,4.722994902,0.109675457,,1,TRUE,3,57,24.1,24.1,0.81240311,2.31240311,2.3124E-08,4.318263548,1.209274729,
12639,10.1002/aenm.201200973,Hf0.45Zr0.45Ti0.1,Hf0.45Zr0.45Ti0.1,Half-heusler,,10290,114,8396,300,0.000146119,3.00200366,0.001547297,0.158014998,73566.31777,52862.56606,4.723148241,0.044970038,,1,TRUE,3,4,146.119,146.119,0.283754301,1.783754301,1.78375E-08,0.393672707,2.608330953,
12637,10.1007/s11664-014-3438-1,Bi1.9Fe0.1Te3,Fe0.1Bi1.9Te3,Toxic,,19612,10847,16439,300,0.000145523,4.016094421,,0.766101695,74125.90977,52876.84463,4.723265531,0.032455077,,1,FALSE,3,28,145.523,145.523,0.285215963,1.785215963,1.78522E-08,0.396992272,3.619102149,
12636,10.1063/1.3606417,Ga0.3Co4Sb12,Ga0.3Co4Sb12,Skutterudite,Skutterudite,3983,2032,2730,300,-0.000317521,4.629955947,,0.688356183,9813.581891,52878.44644,4.723278687,0.025691264,,1,TRUE,3,96,-317.521,317.521,0.06474816,1.56474816,1.56475E-08,0.046067353,4.583888594,
12626,10.1007/s12598-013-0124-z,x=0.10,Na0.02In0.1Bi0.5Sb1.38Te3,Toxic,,5780,5021,4494,300,0.000239027,0.70625,,0.598088592,24483.89761,52923.88456,4.723651713,0.199537583,,1,FALSE,5,27,239.027,239.027,0.127380375,1.627380375,1.62738E-08,0.119533843,0.586716157,
12618,10.1016/j.jallcom.2017.02.283,I+M 10h,SnTe,Toxic,,3001,18607,1978,300,3.8E-05,3.607280309,0.00055939,0.038875224,394233.8304,52967.33994,4.724008163,0.13365205,,1,FALSE,2,10,38,38,0.720661163,2.220661163,2.22066E-08,2.626379268,0.980901041,
12617,10.1142/s1793604714500143,1673K,Sr0.9Gd0.1Ti1O3,Perovskite,,27612,974,22181,300,-8.43E-05,5.325310523,0.001164502,0.06606822,165861.0272,52969.26419,4.72402394,0.027238325,,1,TRUE,4,0,-84.3,84.3,0.483490246,1.983490246,1.98349E-08,0.986951189,4.338359334,
12613,10.3740/mrsk.2010.20.6.326,y=0.1,Co1Sb2.9Te0.1,Toxic,,4518,3666,3282,300,-9.18E-05,4.554236762,0.001151676,0.063914136,148830.4154,52986.16175,4.724162461,0.032061293,,1,FALSE,3,24,-91.8,91.8,0.453219234,1.953219234,1.95322E-08,0.87209529,3.682141472,
12604,10.1021/ja307910u,PbSeBx_x=0.03,B0.03Pb1Se1,Toxic,,13829,3499,11560,300,-0.000159663,2.008043008,0.00159912,0.242158093,62592.59211,53009.47394,4.724353494,0.069926661,,1,FALSE,3,0,-159.663,159.663,0.252484562,1.752484562,1.75248E-08,0.329077654,1.678965354,
12599,10.1063/1.3097384,Mo2.5Ru0.5Sb7,Sb7Mo2.5Ru0.5,Expensive,Antimonide,12997,1991,10824,300,3.51E-05,4.855442177,,0.021604938,428063.9432,53030.71838,4.72452751,0.063089483,,0,TRUE,3,54,35.1,35.1,0.738904787,2.238904787,2.2389E-08,2.875183234,1.980258943,
12598,10.1016/j.ssc.2011.06.034,Pb0.05Ba0.25Co4Sb11.5Te0.5,Ba0.25Co4Sb11.5Te0.5Pb0.05,Toxic,,4793,5310,3527,300,-0.00015456,3.47481782,0.001569717,0.141501976,66599.95925,53031.32306,4.724532462,0.037714259,,1,FALSE,5,97,-154.56,154.56,0.263839638,1.763839638,1.76384E-08,0.352414944,3.122402876,
12587,10.1039/c4ta00072b,heating_9,In1Ag1Ge5.5Te7.5,Toxic,,20930,2784,17423,300,0.000129462,1.181060569,,0.387915013,90754.02179,53067.57425,4.724829236,0.170416986,,1,FALSE,4,80,129.462,129.462,0.327570584,1.827570584,1.82757E-08,0.497578142,0.683482427,
12584,10.1007/s11664-014-3018-4,"x=0.050, 703K",Cu2.95Sb1Se4,Toxic,,13534,2569,11320,300,0.000387281,2.634861173,0.00065589,0.097560976,4382.178272,53073.43763,4.724877218,0.045211599,,1,TRUE,3,0,387.281,387.281,0.035485564,1.535485564,1.53549E-08,0.020186314,2.614674859,
12581,10.1007/s12613-011-0446-5,AgSbTe2-Yb,Yb0.01Ag0.84Sb1.15Te2.16,Toxic,,16670,1319,14186,300,0.000242532,0.902101594,0.001438796,0.477825933,23577.36121,53092.29625,4.725031509,0.149482879,,1,FALSE,4,0,242.532,242.532,0.123589078,1.623589078,1.62359E-08,0.114839838,0.787261756,
12578,10.1007/s12598-013-0124-z,x=0.02,Na0.02In0.02Bi0.5Sb1.46Te3,Toxic,,5777,5021,4494,300,0.000231474,0.55106383,,0.78455918,26832.57919,53101.25956,4.725104823,0.279009661,,1,FALSE,5,27,231.474,231.474,0.135950352,1.635950352,1.63595E-08,0.131690302,0.419373528,
12574,10.1016/j.matlet.2011.10.035,In0.5Co4Sb11Ge1 1.5GPa,In0.5Co4Ge1Sb11,Zintl,,4565,3768,3329,300,-0.000120787,3.115028336,0.001502078,0.160769151,101415.4565,53138.259,4.725407321,0.046229374,,1,TRUE,4,96,-120.787,120.787,0.353007053,1.853007053,1.85301E-08,0.563770669,2.551257667,
12570,10.1016/j.actamat.2013.07.052,Tincr.2,Pr0.02856Nd0.57144Fe3Co1Sb12,Skutterudite,,3243,58,2170,300,0.000111518,,0.001439105,0.598380229,114338.8659,53148.73606,4.725492941,,,1,TRUE,5,0,111.518,111.518,0.382371714,1.882371714,1.88237E-08,0.645684741,-0.645684741,
12568,10.1039/c5dt00551e,x=0.02,Ti1Ag0.02S2,,,6748,791,5368,300,-0.000116907,3.468507085,0.001466706,0.127155172,106635.5601,53160.25231,4.725587034,0.041110631,,1,TRUE,3,0,-116.907,116.907,0.365014221,1.865014221,1.86501E-08,0.596630508,2.871876577,
12564,10.1007/s11664-012-2316-y,TAGS 85,Ag0.15Ge0.85Sb0.15Te1.15,Toxic,,16785,2443,14290,300,0.000110495,1.622459943,,0.288662562,115923.371,53168.67363,4.725655826,0.12159452,,1,FALSE,4,12,110.495,110.495,0.385758751,1.885758751,1.88576E-08,0.655810534,0.966649409,
12550,10.1016/j.solidstatesciences.2006.01.002,La0.9Na0.1CoO3,Na0.1La0.9Co1O3,Perovskite,,26127,5353,21028,300,0.000518705,0.807821366,,0.001881254,956.981616,53268.09406,4.726467158,0.14768014,,1,TRUE,4,0,518.705,518.705,0.011429074,1.511429074,1.51143E-08,0.00433923,0.803482136,
12546,10.1016/j.jallcom.2013.01.131,x=0,Cu3SbSe4,Toxic,,13214,1724,11044,300,0.000497604,2.159316283,0.000302719,0.07583814,1222.787506,53280.34875,4.726567059,0.055108404,,1,TRUE,3,0,497.604,497.604,0.013709179,1.513709179,1.51371E-08,0.005552834,2.153763449,
12534,10.1021/jacs.5b07856,"(GeTe)17Sb2Te3, with precipitates, cooling",Co0.2Ge17.4Sb2Te20,Toxic,,9487,3515,7794,300,0.00015714,1.467174681,0.001596154,0.388312056,64945.04886,53352.73163,4.72715666,0.104748243,,1,FALSE,4,201,157.14,157.14,0.258036257,1.758036257,1.75804E-08,0.342527252,1.124647429,
12513,10.1007/s11664-012-2357-2,Ce0.5Yb0.5Fe3.25Co0.75Sb12,Yb0.5Ce0.5Fe3.25Co0.75Sb12,Skutterudite,,4127,2450,2882,300,9.32E-05,2.006817055,0.001297351,0.184517726,147159.7633,53443.27325,4.72789305,0.103767137,,1,TRUE,5,0,93.2,93.2,0.447782222,1.947782222,1.94778E-08,0.859905512,1.146911543,
12504,10.1007/s11664-012-1958-0,La0.7Ba0.1Ga0.1Fe3Co1Sb12,Ba0.1La0.7Ga0.1Fe3Co1Sb12,Skutterudite,,5468,10721,4164,300,0.000107826,2.601114897,0.002290435,0.150458716,120803.6104,53492.27531,4.728291071,0.062027496,,1,TRUE,6,95,107.826,107.826,0.394737425,1.894737425,1.89474E-08,0.686673365,1.914441532,
12503,10.1039/c5ra02030a,x=0,Cu3SbSe4,Toxic,,14290,5108,12087,300,0.000497869,2.158711529,0.000301709,0.044393724,1224.014843,53498.85531,4.72834449,0.055350088,,1,TRUE,3,0,497.869,497.869,0.013677897,1.513677897,1.51368E-08,0.005558293,2.153153236,
12499,10.1016/j.jallcom.2015.01.075,"613K,30min",Bi2Te2.85Se0.3,Toxic,,14148,1801,11920,300,-0.00015,1.21441893,0.001591716,0.391650329,71030.53298,53514.04906,4.728467812,0.140798331,,1,FALSE,3,0,-150,150,0.274417819,1.774417819,1.77442E-08,0.37811353,0.8363054,
12497,10.1039/c3dt52447g,Cu3SbSe4_HP 350 1h,Cu3SbSe4,Toxic,,12990,778,10815,300,0.000368153,3.604330162,0.000749976,0.063914201,5518.286326,53526.78256,4.728571139,0.033313818,,1,TRUE,3,0,368.153,368.153,0.041847101,1.541847101,1.54185E-08,0.025525061,3.578805101,
12491,10.3390/ma9040257,Ce0.92Fe4Sb12,Ce0.92Fe4Sb12,Skutterudite,,10932,13458,9009,300,7.69E-05,2.475247525,0.001082484,0.135195531,187200,53552.85194,4.728782604,0.089696453,,1,TRUE,3,0,76.9,76.9,0.515338643,2.015338643,2.01534E-08,1.131814182,1.343433343,
12483,10.1063/1.2737422,Ba0.17Sr0.08Co4Sb12.07,Ba0.17Sr0.08Co4Sb12.07,Skutterudite,Skutterudite,4953,6721,3718,300,-7.85E-05,3.485576923,,0.098144531,182774.1802,53563.78038,4.728871221,0.050291276,,1,TRUE,4,96,-78.5,78.5,0.508279321,2.008279321,2.00828E-08,1.10118482,2.384392103,
12479,10.1016/j.jallcom.2015.05.171,y=0.025,Co1Sb2.825Te0.15Se0.025,Toxic,,3753,1821,2573,300,-0.000113377,2.735917543,0.001445046,0.1564123,112510.1707,53583.18669,4.729028538,0.056551492,,1,FALSE,4,0,-113.377,113.377,0.376292719,1.876292719,1.87629E-08,0.633306042,2.102611501,
12478,10.3938/jkps.64.1004,La0.1Co4Sb12,La0.1Co4Sb12,Skutterudite,Skutterudite,4424,3581,3206,300,-0.000187507,5.079787234,0.001564202,0.10232635,45389.32141,53589.6295,4.729080754,0.024583104,,1,TRUE,3,96,-187.507,187.507,0.198604542,1.698604542,1.6986E-08,0.231295523,4.848491711,
12475,10.1016/j.actamat.2014.06.032,x=0.015,Ti1.015S2,,,6574,68,5199,300,-0.000178378,3.699315078,0.001659576,0.136311473,50590.9878,53600.11406,4.729165714,0.034634596,,1,TRUE,2,0,-178.378,178.378,0.214865854,1.714865854,1.71487E-08,0.260270273,3.439044805,
12471,10.1007/s11664-012-1958-0,La0.7Ba0.1Fe3Co1Sb12,Ba0.1La0.7Fe3Co1Sb12,Skutterudite,,5467,10721,4164,300,0.000102609,3.193340086,0.002206409,0.132110092,129849.8468,53631.69394,4.729421514,0.048703747,,1,TRUE,5,95,102.609,102.609,0.412895665,1.912895665,1.9129E-08,0.745167627,2.448172459,
12469,10.1016/j.jallcom.2013.04.196,0.25Ni,Ni0.5Sb7Mo2.75,Antimonide,Antimonide,12979,1737,10805,300,2.5E-05,5.021057238,0.000381344,0.025271042,609112.1848,53651.73981,4.72958381,0.178244661,,1,TRUE,3,56,25,25,0.806124371,2.306124371,2.30612E-08,4.214065363,0.806991875,
12466,10.1016/j.jallcom.2014.02.077,x=0.015,Nb0.015Pb1.025Se1,Toxic,PbTe,15172,1771,12862,300,-0.000148696,1.894548117,,0.278359291,72366.47062,53661.34363,4.729661543,0.078692277,,1,FALSE,3,0,-148.696,148.696,0.277520058,1.777520058,1.77752E-08,0.385898559,1.508649558,
12455,10.1007/s10854-019-01874-0,Bi2Te2.4Se0.6,Bi2Te2.4Se0.6,Toxic,,27693,24609,22234,300,-0.000129816,1.154146356,0.001538776,0.401881702,91406.84938,53686.98244,4.729868994,0.180220363,,1,FALSE,3,0,-129.816,129.816,0.326572453,1.826572453,1.82657E-08,0.500883699,0.653262657,
12444,10.1088/0022-3727/46/20/205302,x=0,Ba7.98Ga16.01Sn29.99,,,1091,3299,598,300,0.000277805,,0.0010125,0.456947721,15822.78481,53733.89988,4.730248362,,,1,TRUE,3,183,277.805,277.805,0.091184469,1.591184469,1.59118E-08,0.075530908,-0.075530908,
12442,10.3938/jkps.57.773,"z=0.05,x=0.2",In0.05Co3.8Ni0.2Sb12,Skutterudite,,4399,3560,3173,300,-0.000205722,3.717201211,0.00155395,0.128255868,36719.78889,53742.11806,4.730314779,0.033823092,,1,TRUE,4,96,-205.722,205.722,0.169743719,1.669743719,1.66974E-08,0.183937911,3.5332633,
12441,10.1016/j.jallcom.2012.01.150,x=0.2,Sr0.2Ca0.8Ru1O3,Expensive,,25535,1701,20630,300,3.28E-05,2.584482239,,0.057391304,463636.3636,53742.141,4.730314964,-0.179798449,,0,TRUE,4,0,32.8,32.8,0.753701694,2.253701694,2.2537E-08,3.134694174,-0.550211935,
12431,10.1016/j.joule.2018.04.025,"Pb0.980Na0.020Te,1.4e20,Tan",Na0.02Te1Pb0.98,Toxic,,25323,23591,20505,300,6.17E-05,4.270418508,9.67E-07,0.148036035,241719.6091,53767.35356,4.730518661,0.044041405,,1,FALSE,3,9,61.7,61.7,0.587489708,2.087489708,2.08749E-08,1.513761589,2.756656919,
12426,10.1016/j.actamat.2014.06.032,x=0.005,Ti1.005S2,,,6572,68,5199,300,-0.000278919,4.456458466,0.001263062,0.086316332,15634.38656,53786.184,4.730670733,0.027330026,,1,TRUE,2,0,-278.919,278.919,0.090312975,1.590312975,1.59031E-08,0.074590703,4.381867763,
12424,10.1016/j.jallcom.2012.05.001,LaCoO3,LaCoO3,Perovskite,,25183,1707,20430,300,0.0005842,1.302325364,1.43E-05,0.008235294,451.9213547,53793.02919,4.730726001,0.092160736,,1,TRUE,3,0,584.2,584.2,0.006498351,1.506498351,1.5065E-08,0.002042456,1.300282908,
12416,10.1039/c2ee21554c,Hf0.9Ti0.1,Hf0.9Ti0.1,,,12217,7963,10148,300,0.00014033,3.441268601,0.001601634,0.149253435,80427.74087,53829.63956,4.731021472,0.039733906,,1,TRUE,2,4,140.33,140.33,0.298274409,1.798274409,1.79827E-08,0.433893445,3.007375156,
12413,10.1007/s11664-015-3976-1,Ce0.8Fe3.5Ni0.5Sb12,Ce0.8Fe3.5Ni0.5Sb12,Skutterudite,,5589,10887,4291,300,0.000106716,0.972883598,0.001433333,0.221779901,123381,53836.82994,4.73107948,0.433573982,,1,TRUE,4,0,106.716,106.716,0.398532783,1.898532783,1.89853E-08,0.70272862,0.270154978,
12412,10.1016/j.intermet.2007.02.009,x=0.01,Mg1.98Si0.99Sb0.01,,,8336,1242,6829,300,-0.000112663,8.77927,0.001387974,0.050134317,114102.546,53838.8425,4.731095714,0.014726823,,1,TRUE,3,7,-112.663,112.663,0.378616008,1.878616008,1.87862E-08,0.643064608,8.136205392,
12411,10.1021/cm803519p,x=0,NaSb(Te10Pb9)2,Toxic,,27024,586,21779,300,9.66E-05,1.897383511,0.0013788,0.220387615,141557.7843,53845.708,4.731151092,0.111284251,,1,FALSE,4,198,96.6,96.6,0.434848049,1.934848049,1.93485E-08,0.821678408,1.075705103,
12409,10.1007/s11664-009-0779-2,air,Ag3Ge17Sb3Te23,Toxic,,17050,11081,14577,300,8.52E-05,1.773580131,0.35783123,0.192006729,166372.5434,53852.52425,4.731206065,0.153800985,,1,FALSE,4,251,85.2,85.2,0.479753543,1.979753543,1.97975E-08,0.988129897,0.785450234,
12408,10.1002/adfm.201103049,2%Dy for Ge,Dy2Ag6.52Ge34.96Sb6.52Te50,Toxic,,21067,5967,17548,300,0.000103983,15.60509451,0.001363678,0.260062841,128001.5642,53852.89613,4.731209064,0.008063681,,1,FALSE,5,0,103.983,103.983,0.408033838,1.908033838,1.90803E-08,0.732693947,14.87240056,
12404,10.1063/1.3430739,x=0,CoSb3,Skutterudite,Skutterudite,3381,325,2265,300,-0.000326796,7.307692308,,0.038058491,8979.630535,53886.14631,4.731477126,0.016519528,,1,TRUE,2,24,-326.796,326.796,0.059772661,1.559772661,1.55977E-08,0.042018547,7.265673761,
12397,10.1007/s11664-012-2455-1,0.15 cold pressed,Bi0.85Sb0.15,Toxic,,11942,2492,9904,300,-8.62E-05,3.673541955,,0.132172996,163921.3911,53890.63138,4.731513272,0.044504462,,1,FALSE,2,5,-86.2,86.2,0.475635512,1.975635512,1.97564E-08,0.971546765,2.70199519,
12381,10.1007/s11664-015-3973-4,CeFe4Sb12,Ce(FeSb3)4,skutterudite,,5580,10886,4286,300,6.99E-05,2.789570552,,0.108927995,211216.2594,54022.12309,4.732571648,0.081909714,,1,TRUE,3,0,69.9,69.9,0.547394129,2.047394129,2.04739E-08,1.297328789,1.492241763,
12379,10.1016/j.jcrysgro.2016.01.012,PT-6_3.7cm,Tl0.02Te0.85Pb0.98Se0.15,Toxic,,2807,10573,1857,300,0.000144873,2.164318278,,0.223076923,76356.56629,54036.84188,4.732689959,0.068178178,,1,FALSE,4,0,144.873,144.873,0.286818642,1.786818642,1.78682E-08,0.409306008,1.75501227,
12377,10.1016/j.intermet.2007.02.009,x=0.02,Mg1.96Si0.98Sb0.02,,,8337,1242,6829,300,-9.25E-05,6.52239,0.001222395,0.062320869,150307.8472,54039.37488,4.732710316,0.021334311,,1,TRUE,3,7,-92.5,92.5,0.450492526,1.950492526,1.95049E-08,0.879522998,5.642867002,
12371,10.1007/s11664-012-2469-8,Pb1Te1I0.00106,Te1Pb1I0.00106,Toxic,,351,2467,4862,300,-0.000112313,3.656877625,,0.115995763,115062.0846,54044.61856,4.732752456,0.039919124,,1,FALSE,3,0,-112.313,112.313,0.379760109,1.879760109,1.87976E-08,0.64886735,3.008010275,
12363,10.1039/c5ta02721g,CuAgSe1.04,Cu1Ag1Se1.04,Toxic,,13648,2819,11400,300,-9.49E-05,1.614400691,,0.247007153,145354.1216,54058.73644,4.73286589,0.156535313,,1,TRUE,3,0,-94.9,94.9,0.441267749,1.941267749,1.94127E-08,0.846513805,0.767886886,
12359,10.1016/j.intermet.2006.08.008,Ti0.5Hf0.5Ni0.5Ps0.4Sn0.99Sb0.01,Hf0.5Ti0.5Ni0.5Sn0.99Sb0.01Pd0.5,Half-heusler,,10867,1240,8946,300,-4.49E-05,4.50148583,0.000666667,0.02776011,339698.8614,54070.68931,4.732961906,0.054697186,,0,TRUE,6,18,-44.9,44.9,0.679044263,2.179044263,2.17904E-08,2.220656565,2.280829265,
12344,10.1039/c5ee02423d,Sn0.95Mn0.05Te1,Mn0.05Sn0.95Te1,Toxic,,361,7979,4884,300,4.28E-05,4.426086957,0.000666667,0.044813278,357142.8571,54147.48656,4.733578302,0.060521021,,1,FALSE,3,10,42.8,42.8,0.691449253,2.191449253,2.19145E-08,2.347981342,2.078105615,
12339,10.1016/j.jallcom.2006.02.075,"(0.06,0.04)",Y0.06Zr0.94Ni1Sn0.96Sb0.04,Half-heusler,,11260,1553,9263,300,-0.000103575,6.942924059,,0.084858817,129423.215,54153.709,4.733628207,0.019436466,,1,TRUE,5,17,-103.575,103.575,0.409471518,1.909471518,1.90947E-08,0.741389828,6.201534231,
12336,10.1063/1.1999854,Ce0.05Yb0.05Fe0.14Co3.86Sb12,Yb0.05Ce0.05Fe0.14Co3.86Sb12,Skutterudite,,3886,1915,2654,300,-0.000158095,4.014513788,0.001786776,0.143382544,65171.19244,54161.14425,4.733687831,0.032775385,,1,TRUE,5,0,-158.095,158.095,0.255920628,1.755920628,1.75592E-08,0.343306323,3.671207465,
12335,10.1007/s11664-012-2316-y,Ge0.87Pb0.13Te,Ge0.87Te1Pb0.13,Toxic,,16783,2443,14290,300,9.39E-05,2.396068554,,0.149556874,147822.7828,54161.34044,4.733689404,0.078645439,,1,FALSE,3,10,93.9,93.9,0.445088225,1.945088225,1.94509E-08,0.862585063,1.533483491,
12334,10.1039/c6qi00161k,Pb50Te50,TePb,Toxic,,3107,8565,2062,300,0.00039821,1.91783328,,0.096973085,3939.393939,54162.49719,4.733698679,0.063501501,,1,FALSE,2,10,398.21,398.21,0.032294936,1.532294936,1.53229E-08,0.01810894,1.89972434,
12320,10.1016/j.actamat.2016.06.060,x=0.80,La0.68Ce0.22Fe3.2Co0.8Sb12,Skutterudite,,4918,5871,3673,300,0.000118778,2.204734594,0.001485114,0.197213383,106143.64,54203.70025,4.734028935,0.074444884,,1,TRUE,5,0,118.778,118.778,0.359174019,1.859174019,1.85917E-08,0.592018493,1.612716101,
12317,10.1016/j.scriptamat.2016.01.035,Nd0.6Yb0.4Fe3CoSb12-Ms+SPS,Yb0.4Nd0.6Fe3Co1Sb12,Skutterudite,,5982,17089,4700,300,0.000104527,1.855511354,0.001120792,0.253329358,127913.9609,54210.08938,4.734080123,0.106890466,,1,TRUE,5,0,104.527,104.527,0.40612478,1.90612478,1.90612E-08,0.731459912,1.124051442,
12308,10.1063/1.3517088,Ag0.02,Ag0.02Te1Pb0.98,Toxic,,15364,2023,13032,300,0.000355372,1.893137407,,0.141599859,6485.876488,54235.15463,4.734280883,0.064825597,,1,FALSE,3,10,355.372,355.372,0.046721458,1.546721458,1.54672E-08,0.030095533,1.863041874,
12299,10.1021/acsami.5b11063,x=0,Mg2Si,Mg2Si,Mg2Si,9440,5712,7751,300,-0.000223589,12.83196023,0.001528393,0.039055794,30070.67376,54267.84069,4.734542541,0.009527759,,1,TRUE,2,8,-223.589,223.589,0.145512777,1.645512777,1.64551E-08,0.148445034,12.6835152,
12287,10.1002/pssc.201300339,CrSi2,CrSi2,Silicide,,8962,4581,7395,300,0.000113725,11.96078431,,0.041071429,113525.6692,54312.07775,4.734896417,0.010678554,,1,TRUE,2,14,113.725,113.725,0.375165532,1.875165532,1.87517E-08,0.638638266,11.32214604,
12286,10.1016/j.actamat.2013.07.052,8.0GPa,Pr0.02856Nd0.57144Fe3Co1Sb12,Skutterudite,,3272,58,2179,300,0.000107456,1.512277849,0.001392596,0.532588996,123261.9657,54314.15606,4.734913036,0.147934771,,1,TRUE,5,0,107.456,107.456,0.395998511,1.895998511,1.896E-08,0.70111351,0.811164339,
12259,10.1021/acs.chemmater.5b00801,x=0.6,In0.6Co3Sn1.4S2,Perovskite,,6701,634,5332,300,-0.000102384,,,0.150711301,132082.9711,54388.94844,4.735510662,,,1,TRUE,4,0,-102.384,102.384,0.413697318,1.913697318,1.9137E-08,0.758300482,-0.758300482,
12252,10.1016/j.actamat.2011.11.056,nPM700,Yb(ZnSb)2,Zintl,Skutterudite,5847,46,4573,300,0.000104435,1.779906736,0.001426913,0.123779082,128544.6981,54410.82763,4.735685332,0.115390076,,1,TRUE,3,0,104.435,104.435,0.406447006,1.906447006,1.90645E-08,0.735190965,1.044715771,
12250,10.1039/c2ra22562j,b,Bi2Te2.4Se0.6,Toxic,,5790,5072,4509,300,-0.000142254,1.020052515,0.001610253,0.490953606,79422.83563,54428.94488,4.735829915,0.200907264,,1,FALSE,3,0,-142.254,142.254,0.29336797,1.79336797,1.79337E-08,0.427303109,0.592749406,
12249,10.1007/s11664-013-2855-x,1000h,Ca0.1Yb0.3Al0.1In0.1Ga0.1Fe0.25Co3.75Sb12,Skutterudite,,5496,10799,4195,300,0.000115776,2.202409639,0.002399963,0.213207547,110796.0602,54434.02913,4.735870481,0.076260489,,1,TRUE,8,0,115.776,115.776,0.368590515,1.868590515,1.86859E-08,0.621097402,1.581312237,
12246,10.1016/j.renene.2011.09.028,In0.2Yb0.1,Yb0.1In0.2,,,4733,5031,3476,300,-0.000125509,2.866141732,0.001540149,0.186915888,97851.23967,54440.82113,4.735924667,0.051906608,,1,TRUE,2,0,-125.509,125.509,0.338925779,1.838925779,1.83893E-08,0.539823501,2.326318231,
12244,10.1063/1.3517088,Sb0.10,Sb0.1Te1Pb0.9,Toxic,,15362,2023,13032,300,-6.12E-05,3.118455968,,0.098591357,246803.9732,54452.06844,4.736014382,0.079139241,,1,FALSE,3,10,-61.2,61.2,0.590027456,2.090027456,2.09003E-08,1.547481241,1.570974727,
12229,10.1007/s11664-013-2855-x,710h,Ca0.1Yb0.3Al0.1In0.1Ga0.1Fe0.25Co3.75Sb12,Skutterudite,,5495,10799,4195,300,0.000116405,2.202409639,1.608035999,0.228301887,110081.217,54524.76225,4.736593781,0.076157696,,1,TRUE,8,0,116.405,116.405,0.366597274,1.866597274,1.8666E-08,0.616431899,1.58597774,
12227,10.1007/s11664-012-2442-6,x=0.010,Mg2Si0.99Sb0.01,Mg2Si,Mg2Si,8593,2464,7064,300,-8.32E-05,,,0.046102736,173491.3045,54530.71588,4.736641199,,,1,TRUE,3,8,-83.2,83.2,0.488096875,1.988096875,1.9881E-08,1.034752561,-1.034752561,
12224,10.1016/j.actamat.2014.11.042,1st cycle,Zr1Ni1.1Sn1,Half-heusler,Half-Heusler,10276,70,8379,300,-0.000207505,5.768924303,0.001578299,0.083953357,36490.13571,54536.17025,4.736684637,0.021722999,,1,TRUE,3,19,-207.505,207.505,0.16715459,1.66715459,1.66715E-08,0.182504092,5.586420211,
12216,10.1039/c6ra02658c,SnCd0.05Te,Cd0.05Sn1Te1,Toxic,,3079,16865,2041,300,5.21E-05,4.733153639,0.00081275,0.052398778,294108.7884,54574.35706,4.736988628,0.043620728,,1,FALSE,3,10,52.1,52.1,0.638178068,2.138178068,2.13818E-08,1.886570883,2.846582756,
12206,10.1063/1.3606417,Co4Sb12,CoSb3,Skutterudite,Skutterudite,3977,2032,2730,300,-0.000327716,7.339207048,,0.0438592,9004.276115,54616.00294,4.737319913,0.016671213,,1,TRUE,2,24,-327.716,327.716,0.059300477,1.559300477,1.5593E-08,0.042121116,7.297085932,
12205,10.1039/c6ta04240f,Sn0.98Bi0.02Te1,Sn0.98Bi0.02Te1,Toxic,,24,11497,4882,300,3.32E-05,5.174624141,0.000529111,0.029981907,466455.8063,54618.06838,4.737336337,0.063792558,,1,FALSE,3,10,33.2,33.2,0.751107198,2.251107198,2.25111E-08,3.15012607,2.024498071,
12201,10.1039/c4cp02399d,"x=0.82, d=3%",Ge0.82Bi0.06Te1.09Pb0.18,Toxic,,15849,4608,13434,300,8.77E-05,1.385253367,,0.307744108,162659.9427,54630.58031,4.737435814,0.289199901,,1,FALSE,4,10,87.7,87.7,0.469524648,1.969524648,1.96952E-08,0.961088299,0.424165068,
12199,10.1134/s1063782614040095,11,Zn0.97Cd0.03Sb1,,,17148,5235,14659,300,0.00020299,1.831578947,,0.402181152,38555.50307,54644.69981,4.737548045,0.074014188,,1,FALSE,3,15,202.99,202.99,0.173788925,1.673788925,1.67379E-08,0.193601322,1.637977625,
12195,10.1007/s11664-012-2052-3,x=0.05,Ga2.95Sb2.85Te0.15,Toxic,,14256,2397,12042,300,-0.000195991,,0.000967564,0.059932877,41870.55776,54644.85188,4.737549253,,,1,FALSE,3,24,-195.991,195.991,0.184597484,1.684597484,1.6846E-08,0.211605109,-0.211605109,
12190,10.1063/1.2920210,"x=0.00,y=0.12",Yb0.12Co4Sb12,Skutterudite,Skutterudite,3364,301,2250,300,-0.000145517,,,0.172057071,76626.60249,54657.01025,4.737645872,,,1,TRUE,3,0,-145.517,145.517,0.285230716,1.785230716,1.78523E-08,0.410388493,-0.410388493,
12188,10.1016/j.mssp.2020.104955,Ge0.85Pb0.10Bi0.05Te,Ge0.85Bi0.05Te1Pb0.1,Toxic,,26929,23655,21634,300,0.000106593,2.200418994,0.001423056,0.197559373,125490.1961,54667.36006,4.737728102,0.081623261,,1,FALSE,4,10,106.593,106.593,0.39895559,1.89895559,1.89896E-08,0.714900928,1.485518066,
12186,10.1007/s11664-011-1890-8,CeFe3.5Co0.5Sb12,Ce1Fe3.5Co0.5Sb12,Skutterudite,,4070,2355,2811,300,9.53E-05,2.379,1.303372417,0.169358344,146259.542,54672.49788,4.737768916,0.079631643,,1,TRUE,4,0,95.3,95.3,0.439748756,1.939748756,1.93975E-08,0.851120294,1.527879706,
12174,10.1016/j.jallcom.2013.09.104,x=0.10,Yb0.015Ge0.85Te1Pb0.135,Toxic,,14034,1753,11820,300,4.68E-05,3.683206911,,0.040143369,329721.1093,54716.02375,4.738114529,0.083236088,,1,FALSE,4,0,46.8,46.8,0.668012578,2.168012578,2.16801E-08,2.144518537,1.538688374,
12168,10.1016/j.jallcom.2014.10.102,"x=0.35,y=1.0",Ca0.35Ce0.35Nd0.35Fe3.5Co1Sb12,Skutterudite,,5291,9722,4003,300,0.000122446,1.75402862,0.001546078,0.2472103,102342.7759,54770.38338,4.738545781,0.101970199,,1,TRUE,6,0,122.446,122.446,0.347994374,1.847994374,1.84799E-08,0.567386622,1.186641998,
12162,10.1021/acs.chemmater.5b04616,x=0.15,Sr0.525La0.15Ti1O3,Perovskite,,28260,7389,22715,300,6.32E-05,5.902746479,,0.081146744,239598.6464,54790.37688,4.738704288,0.02790977,,1,TRUE,4,0,63.2,63.2,0.579941765,2.079941765,2.07994E-08,1.495053694,4.407692785,
12146,10.1063/1.4965865,PIN-4,In0.004Te1Pb0.997,Toxic,,2702,18581,1761,300,-9.55E-05,3.322761194,0.0012372,0.207773288,146396.3964,54856.079,4.739224762,0.049418789,,1,FALSE,3,10,-95.5,95.5,0.438991222,1.938991222,1.93899E-08,0.851583983,2.471177211,
12142,10.1007/s11664-012-2357-2,Ce0.5Yb0.5Fe3Co1Sb12,Yb0.5Ce0.5Fe3Co1Sb12,Skutterudite,,4126,2450,2882,300,9.95E-05,2.242852421,0.001365096,0.179623491,138461.5385,54866.08556,4.739303976,0.084442857,,1,TRUE,5,0,99.5,99.5,0.424111613,1.924111613,1.92411E-08,0.799246362,1.443606059,
12131,10.1016/j.jallcom.2012.01.093,In0.6Co4Sb12.4,In0.6Co4Sb12.4,Skutterudite,Skutterudite,3689,1700,2510,300,-0.000139515,3.379934406,0.001617157,0.143560057,82841.81324,54890.34156,4.739495933,0.041544723,,1,TRUE,3,99,-139.515,139.515,0.300377423,1.800377423,1.80038E-08,0.447439591,2.932494815,
12130,10.1007/s11664-013-2855-x,180h,Ca0.1Yb0.3Al0.1In0.1Ga0.1Fe0.25Co3.75Sb12,Skutterudite,,5493,10799,4195,300,0.000114518,2.666083342,1.465771751,0.259813084,113564.9132,54893.84688,4.739523667,0.060041552,,1,TRUE,8,0,114.518,114.518,0.37260957,1.87260957,1.87261E-08,0.63798823,2.028095112,
12126,10.1063/1.3548867,3%Nb,Hf0.485Zr0.485Nb0.03Ni1Sn1,Half-heusler,,12175,6792,10097,300,-9.77E-05,5.184965084,0.001118865,0.066103896,142178.7082,54910.29081,4.739653744,0.028029109,,1,TRUE,5,18,-97.7,97.7,0.43074398,1.93074398,1.93074E-08,0.823532055,4.361433029,
12125,10.1016/j.physb.2006.03.068,Ce0.44Yb0.32Fe3.02Co0.98Sb12,Yb0.32Ce0.44Fe3.02Co0.98Sb12,Skutterudite,,4680,4423,3428,300,0.00010355,2.627627628,,0.193574476,131299.8722,54921.985,4.739746225,0.065048936,,1,TRUE,5,0,103.55,103.55,0.409559776,1.909559776,1.90956E-08,0.752174864,1.875452764,
12120,10.3938/jkps.66.1862,La0.75Ce0.25Fe3.75Ni0.25Sb12,La0.75Ce0.25Fe3.75Ni0.25Sb12,Skutterudite,,4441,3595,3225,300,9.05E-05,1.263888889,0.001414988,0.170391061,157303.3539,54935.99325,4.739856981,0.361813216,,1,TRUE,5,0,90.5,90.5,0.458326983,1.958326983,1.95833E-08,0.924154207,0.339734682,
12116,10.1002/adma.201500110,Annealed,CrN,Nitride,,19708,6023,16541,300,-0.000100927,3.632446134,,0.115213935,136065.683,54937.06306,4.739865438,0.042888992,,1,TRUE,2,0,-100.927,100.927,0.418926268,1.918926268,1.91893E-08,0.78330004,2.849146094,
12112,10.1088/0022-3727/46/20/205302,x=0.55,Ba7.96Ga15.88Sn29.57Ge0.55,,,1094,3299,598,300,0.000324146,0.75030917,0.00100625,0.404724501,9445.843829,54966.73981,4.740099979,0.173121528,,1,TRUE,4,184,324.146,324.146,0.061153874,1.561153874,1.56115E-08,0.044239247,0.706069923,
12108,10.1039/b916346h,x=0,Eu(ZnSb)2,Zintl,Antimonide,12884,769,10694,300,0.000117574,2.598447205,0.001652,0.187861005,109365.0173,54991.8785,4.740298555,0.061361831,,1,TRUE,3,0,117.574,117.574,0.362921411,1.862921411,1.86292E-08,0.611215297,1.987231908,
12107,10.1016/j.scriptamat.2016.01.035,Nd0.4Yb0.6fe3CoSb12-MS,SPS,Yb0.6Nd0.4Fe3Co1Sb12,Skutterudite,,5980,17089,4700,300,9.66E-05,1.842880708,0.001046865,0.22008547,144475.0244,54992.969,4.740307167,0.121703534,,1,TRUE,5,0,96.6,96.6,0.434848049,1.934848049,1.93485E-08,0.838611657,1.004269051
