Repository: suchismitasarker/SKlearn-and-Lolopy-comparison

# SKlearn-and-Lolopy-comparison
SKlearn and Lolopy comparison
lolopy==1.1.1
matminer==0.7.8
matminer.egg==info
matplotlib==3.1.3
numpy==1.18.5
pandas==1.0.1
pymatgen==2019.12.22
python_ternary==1.0.7
scikit_learn==1.1.3
scipy==1.5.2
ternary==0.1

File: Data_Starry_2nd_gen_TC_model_Nov_22.csv (part 33 of 47)
,REFERENCE: doi,NAME,FORMULA,Family,PROPERTY: Material Family,IDENTIFIER: sampleid,IDENTIFIER: paperid,IDENTIFIER: figureid,PROPERTY: Temperature (K),PROPERTY: Seebeck coefficient (V/K),PROPERTY: Thermal conductivity (W*m^(-1)*K^(-1)),PROPERTY: Power factor (W*m^(-1)*K^(-2)),PROPERTY: ZT (-),PROPERTY: Electrical conductivity (S*m^(-1)),PROPERTY: sigma_E_0,PROPERTY: log sigma_E_0,PROPERTY: quality_factor,PROPERTY: log quality_factor,inexpensive,non-toxic,n_elements,electron_count,PROPERTY: Seebeck coefficient (muV/K),|S|(muV/K),,L,L*sigma*T,Electronic thermal conductivity,Lattice thermal conductivity,
12105,10.1039/c5tc01196e,Ti0.75Hf0.25,Hf0.25Ti0.75,Half-heusler,,11645,2837,9600,300,0.000206462,3.650632911,,0.417597419,37260.18262,55007.34313,4.740420669,0.035308243,,1,TRUE,2,4,206.462,206.462,0.168664317,1.668664317,1.66866E-08,0.186524212,3.464108699,
12104,10.1063/1.3517088,Ag0.06,Ag0.06Te1Pb0.94,Toxic,,15366,2023,13032,300,0.000400689,1.713021492,,0.120061398,3888.00888,55016.2105,4.740490673,0.072284966,,1,FALSE,3,10,400.689,400.689,0.031612094,1.531612094,1.53161E-08,0.017864764,1.695156728,
12074,10.1109/ict.2006.331307,Co4Sb11.625Te0.375,Co4Sb11.625Te0.375,Toxic,,5160,9018,3859,300,-0.000136845,2.160484679,,0.21495704,86040.1271,55158.61694,4.741613368,0.072075113,,1,FALSE,3,96,-136.845,136.845,0.307371466,1.807371466,1.80737E-08,0.466519412,1.693965267,
12073,10.1039/c4cp02561j,Ti0.5Zr0.5,Zr0.5Ti0.5Co1Sn0.2Sb0.8,Half-heusler,,11978,4610,9927,300,0.000172986,5.069672131,0.001629578,0.126984127,55516.04919,55160.59731,4.74162896,0.025645512,,1,TRUE,5,17,172.986,172.986,0.225089175,1.725089175,1.72509E-08,0.287310407,4.782361724,
12064,10.1016/j.seta.2019.100604,Bi0.4Sb1.6Te3 _400,Bi0.4Sb1.6Te3,Toxic,,26262,21306,21120,300,0.000143023,,,0.697560976,79786.88525,55198.1685,4.741924668,,,1,FALSE,3,28,143.023,143.023,0.291429575,1.791429575,1.79143E-08,0.428797758,-0.428797758,
12061,10.1063/1.2755926,Sample A,Yb0.15Co4Sb12,Skutterudite,Skutterudite,4955,6724,3723,300,-0.000160456,4.111099789,,0.195538587,64569.55863,55208.94944,4.742009483,0.03251901,,1,TRUE,3,0,-160.456,160.456,0.250764412,1.750764412,1.75076E-08,0.339138256,3.771961533,
12056,10.1007/s11664-014-3369-x,Ce0.5Yb0.5Fe3.5Ni0.5Sb12,Yb0.5Ce0.5Fe3.5Ni0.5Sb12,Skutterudite,,4173,2611,2945,300,0.000110357,0.946794915,0.001485574,0.212148932,120656.3707,55239.73331,4.742251573,0.4528299,,1,TRUE,5,0,110.357,110.357,0.386217944,1.886217944,1.88622E-08,0.682752634,0.264042281,
12042,10.1016/j.ssc.2011.06.034,Pb0.03Ba0.27Co4Sb11.5Te0.5,Ba0.27Co4Sb11.5Te0.5Pb0.03,Toxic,,4791,5310,3527,300,-0.000153609,3.567518755,0.001669551,0.149407115,70227.67298,55280.63875,4.742573053,0.038412308,,1,FALSE,5,97,-153.609,153.609,0.266011559,1.766011559,1.76601E-08,0.372068647,3.195450108,
12040,10.1021/acsami.5b11063,x=0.010,Mg2Si0.99Sb0.01,Mg2Si,Mg2Si,9443,5712,7751,300,-0.000105339,9.803187041,0.001414463,0.045064378,129054.3178,55289.342,4.742641421,0.013576333,,1,TRUE,3,8,-105.339,105.339,0.403291833,1.903291833,1.90329E-08,0.736884087,9.066302954,
12038,10.1063/1.1999854,Ce0.85Fe4Sb12,Ce0.85Fe4Sb12,Skutterudite,,3882,1915,2649,300,7.65E-05,3.133093794,0.001277774,0.122326645,194579.4973,55298.52106,4.742713516,0.063459933,,1,TRUE,3,0,76.5,76.5,0.517118741,2.017118741,2.01712E-08,1.177469852,1.955623942,
12030,10.3724/sp.j.1077.2010.00583,AT100,Ag0.2Bi0.45Sb1.35Te2.8,Toxic,,5686,5545,4403,300,6.22E-05,1.691925466,,0.166967738,246548.8215,55319.79156,4.742880535,1.09325567,0.038721738,1,FALSE,4,27,62.2,62.2,0.584962874,2.084962874,2.08496E-08,1.542135419,0.149790047,
12027,10.3390/en81010958,Si80Ge20(NaBH4)2.7,Na2.7Si80Ge20B2.7H10.8,,,21815,841,18098,300,8.64E-05,,0.38,0.120360208,167825.8005,55331.18756,4.742969991,,,1,TRUE,5,0,86.4,86.4,0.474816158,1.974816158,1.97482E-08,0.994275308,-0.994275308,
12024,10.1007/s11664-012-1958-0,La0.7Ba0.1Ti0.1Fe3Co1Sb12,Ba0.1La0.7Ti0.1Fe3Co1Sb12,Skutterudite,,5469,10721,4164,300,0.000107826,2.489732462,0.002335125,0.16146789,124968.2543,55336.39463,4.74301086,0.069008595,,1,TRUE,6,95,107.826,107.826,0.394737425,1.894737425,1.89474E-08,0.710346085,1.779386377,
12019,10.7567/jjap.54.055501,x=0.2,Yb0.2Co4Sb12,Skutterudite,Skutterudite,5215,9396,3914,300,-8.65E-05,3.93748036,,0.098712776,167737.2401,55343.23519,4.743064543,0.041942704,,1,TRUE,3,0,-86.5,86.5,0.47440701,1.97440701,1.97441E-08,0.993544748,2.943935612,
12009,10.1063/1.2194187,GA17,Sr14.5Ga29.2Ge56.3,,,742,1925,386,300,-9.93E-05,1.47761194,,0.207498823,140246.1644,55370.09231,4.743275248,0.183716814,,1,TRUE,3,341,-99.3,99.3,0.42484347,1.92484347,1.92484E-08,0.809855741,0.667756199,
12008,10.1007/s11664-015-4282-7,La0.75Yb0.25Fe3.5Ni0.5Sb12,La0.75Yb0.25Fe3.5Ni0.5Sb12,Skutterudite,,5679,10948,4389,300,0.000104641,2.397969257,0.001406748,0.191292107,130459.7701,55372.66406,4.743295419,0.074399175,,1,TRUE,5,0,104.641,104.641,0.405725853,1.905725853,1.90573E-08,0.74586167,1.652107587,
12007,10.1007/s11664-014-3008-6,y=1,ZnGa74Ru25,Expensive,,19922,2566,16683,300,0.000331373,4.609563994,,0.074319075,8750,55376.78625,4.743327748,0.026995817,,0,TRUE,3,432,331.373,331.373,0.05746014,1.55746014,1.55746E-08,0.040883329,4.568680665,
12004,10.1002/adma.201605887,x=0.04,Mn0.14Cu0.08Sn0.86Te1.04,Toxic,,2947,18603,1962,300,4.94E-05,,,0.058263305,315238.0952,55380.80656,4.743359276,,,1,FALSE,4,11,49.4,49.4,0.653206433,2.153206433,2.15321E-08,2.036318084,-2.036318084,
11996,10.1007/s11664-011-1618-9,M08,Ag4Ge45(Sb3Te28)2,Toxic,,17059,11182,14588,300,8.5E-05,2.098762832,0.00123117,0.176350172,171721.9068,55416.00563,4.743635219,0.115089912,,1,FALSE,4,586,85,85,0.480581418,1.980581418,1.98058E-08,1.020327653,1.078435179,
11992,10.1002/pssa.201127501,x=0,Ag0.8Sb1Te20Pb18,Toxic,,16829,4520,14341,300,-0.000201683,1.850674754,,0.24687455,39715.6936,55429.55219,4.74374137,0.074477841,,1,FALSE,4,205,-201.683,201.683,0.175758119,1.675758119,1.67576E-08,0.199661688,1.651013066,
11986,10.7567/jjap.54.055501,x=0.4,Yb0.4Co4Sb12,Skutterudite,Skutterudite,5216,9396,3914,300,-6.95E-05,3.69702202,,0.070707973,218048.9194,55452.5565,4.743921573,0.052961476,,1,TRUE,3,0,-69.5,69.5,0.549284954,2.049284954,2.04928E-08,1.340533109,2.356488911,
11982,10.1039/c6qi00161k,x=0.015,Eu0.015Te1Pb0.985,Toxic,,3110,8565,2062,300,0.000392033,1.835560248,,0.109359719,4333.333333,55456.48369,4.743952329,0.068028015,,1,FALSE,3,0,392.033,392.033,0.034061253,1.534061253,1.53406E-08,0.019942796,1.815617452,
11971,10.1063/1.1927702,Yb0.46Co4Ge0.79Sb11.21,Yb0.46Co4Ge0.79Sb11.21,Zintl,,3875,1912,2645,300,-0.000251675,,,0.178134202,22153.84615,55498.51206,4.74428134,,,1,TRUE,4,0,-251.675,251.675,0.114221919,1.614221919,1.61422E-08,0.107283672,-0.107283672,
11963,10.1016/j.nanoen.2016.02.040,y=0.30,In0.02Te0.7Pb0.98S0.3,Toxic,,3174,14305,2107,300,-0.000131148,0.884955752,0.001642144,0.374100938,93023.02632,55553.90206,4.744714569,0.31973906,,1,FALSE,4,0,-131.148,131.148,0.322843948,1.822843948,1.82284E-08,0.508699382,0.37625637,
11962,10.1007/s11664-009-0663-0,In0.4Co4Sb12,In0.4Co4Sb12,Skutterudite,Skutterudite,5713,11043,4434,300,-0.000129902,2.657392989,,0.190938511,94499.46323,55563.43738,4.744789105,0.057562747,,1,TRUE,3,97,-129.902,129.902,0.326330428,1.826330428,1.82633E-08,0.517761735,2.139631254,
11952,10.1021/ja109138p,Pb1S0.97Te0.03Cl0.002,Te0.03Pb1S0.97Cl0.002,Toxic,,231,3485,84,300,-7.73E-05,2.935099053,0.00111824,0.138768795,193217.6844,55611.68994,4.745166093,0.070611914,,1,FALSE,4,0,-77.3,77.3,0.513564674,2.013564674,2.01356E-08,1.167168911,1.767930142,
11945,10.1063/1.2194187,GA18,Sr14.1Ga29.6Ge56.3,,,744,1925,386,300,-0.000114424,1.411364231,,0.206760965,115230.1351,55629.74256,4.74530705,0.160391094,,1,TRUE,3,342,-114.424,114.424,0.372911634,1.872911634,1.87291E-08,0.647447582,0.763916649,
11930,10.1021/jacs.6b08382,SnAg0.01In0.01Te1.02,In0.01Ag0.01Sn1Te1.02,Toxic,,3071,18615,2034,300,8.83E-05,3.553395502,0.001311627,0.104262363,164574.2959,55711.6625,4.745946118,0.048121861,,1,FALSE,4,10,88.3,88.3,0.467102342,1.967102342,1.9671E-08,0.971203449,2.582192053,
11924,10.3390/ma10030233,[28],SnTe,Toxic,,2997,18606,1972,300,1.93E-05,8.581752645,5.23E-05,0.003770399,820388.491,55726.52378,4.746061953,0.046664433,,1,FALSE,2,10,19.3,19.3,0.846725002,2.346725002,2.34673E-08,5.775678549,2.806074096,
11921,10.1007/s11664-015-3984-1,Ce0.5Yb0.5Fe3CoSb12,Yb0.5Ce0.5Fe3Co1Sb12,Skutterudite,,5594,10888,4298,300,0.000101796,2.330578512,0.001399209,0.199203204,136454.6024,55745.21031,4.746207558,0.08006001,,1,TRUE,5,0,101.796,101.796,0.415799659,1.915799659,1.9158E-08,0.784259042,1.54631947,
11909,10.1063/1.2803847,N20,CoSb3,Skutterudite,Skutterudite,4961,6728,3728,300,-0.000143203,3.562035949,,0.138289963,80462.28254,55788.89744,4.746547778,0.039571259,,1,TRUE,2,24,-143.203,143.203,0.290977708,1.790977708,1.79098E-08,0.432318463,3.129717486,
11887,10.1007/s11664-014-3362-4,La0.5Yb0.5Fe3CoSb12,La0.5Yb0.5Fe3Co1Sb12,Skutterudite,,4167,2610,2939,300,0.000107273,2.251033276,0.001478637,0.210495834,127050.6108,55848.39294,4.747010681,0.081052046,,1,TRUE,5,0,107.273,107.273,0.396623726,1.896623726,1.89662E-08,0.722901609,1.528131667,
11876,10.1016/j.jallcom.2012.01.093,In0.25Co4Sb12,In0.25Co4Sb12,Skutterudite,Skutterudite,3687,1700,2510,300,-0.000184513,2.808959278,0.001659953,0.176809953,49054.47303,55898.41669,4.747399507,0.048517072,,1,TRUE,3,96,-184.513,184.513,0.20379732,1.70379732,1.7038E-08,0.250736639,2.558222639,
11875,10.15541/jim20140501,8h-803K,AgSn18SbTe20,Toxic,,15113,5564,12817,300,4.91E-05,2.873417722,0.000794904,0.089494681,320082.8349,55899.75128,4.747409876,0.169295941,,1,FALSE,4,207,49.1,49.1,0.654897947,2.154897947,2.1549E-08,2.069237531,0.804180191,
11868,10.1016/s0925-8388(03)00547-4,x=0.02,Zr1Ni1Sn0.98Sb0.02,Half-heusler,,11025,1482,9095,300,-4.12E-05,13.35556383,0.000640909,0.015384615,383561.6438,55916.44458,4.747539549,0.011609553,,1,TRUE,4,18,-41.2,41.2,0.701052562,2.201052562,2.20105E-08,2.532718016,10.82284581,
11860,10.1016/j.physb.2010.09.034,NBH1,Bi0.5Sb1.5Te3,Toxic,,5550,4439,4262,300,0.000152329,1.043284862,,0.484773329,72175.1142,55937.29681,4.747701475,0.185703506,,1,FALSE,3,28,152.329,152.329,0.268963113,1.768963113,1.76896E-08,0.383025344,0.660259518,
11849,10.1039/c0ee00456a,Pb0.995Na0.005Te1,Na0.005Te1Pb0.995,Toxic,,90,859,119,300,7.57E-05,3.100159826,,0.116749585,199410.3006,55967.71613,4.747937585,0.066470397,,1,FALSE,3,9,75.7,75.7,0.520697403,2.020697403,2.0207E-08,1.208843629,1.891316197,
11848,10.1016/j.jallcom.2010.11.204,600,CoSb3,Skutterudite,Skutterudite,5267,9614,3979,300,0.000147642,8.7340213,,0.015573365,76468.31494,55978.52919,4.748021483,0.014958812,,1,TRUE,2,24,147.642,147.642,0.280053153,1.780053153,1.78005E-08,0.408352995,8.325668305,
11846,10.1007/s11664-014-3362-4,La0.75Yb0.25Fe3.5Co0.5Sb12,La0.75Yb0.25Fe3.5Co0.5Sb12,Skutterudite,,4163,2610,2939,300,8.94E-05,2.664440735,0.0012882,0.154575915,162652.7051,55985.05606,4.748072117,0.073165732,,1,TRUE,5,0,89.4,89.4,0.462693859,1.962693859,1.96269E-08,0.957712396,1.706728339,
11844,10.1016/j.enconman.2015.01.082,2h-D-Sb2,Si40Ge9Sb,SiGe,,1338,900,776,300,-0.000284,5.54,0.001268561,0.070441909,15340.21765,55986.14875,4.748080594,0.022804184,,1,TRUE,3,201,-284,284,0.086442497,1.586442497,1.58644E-08,0.07300912,5.46699088,
11843,10.1007/s11664-016-4770-4,x=0.2,Ge1Te0.8Se0.2,Toxic,,15821,11005,13399,300,4.2E-05,4.456421972,0.000665041,0.050462465,376779.7252,55989.71006,4.748108219,0.066234819,,1,FALSE,3,0,42,42,0.69623435,2.19623435,2.19623E-08,2.482489725,1.973932247,
11839,10.1039/c5ta06780d,CuAgSe0.95Te0.05,Cu1Ag1Te0.05Se0.95,Toxic,,13662,2824,11406,300,-0.000101174,1.243509025,0.001415213,0.341484673,138260.0406,56009.39994,4.74826092,0.275716382,,1,FALSE,4,0,-101.174,101.174,0.418035193,1.918035193,1.91804E-08,0.795562871,0.447946154,
11837,10.1016/j.jallcom.2013.09.104,x=0.05,Yb0.0075Ge0.85Te1Pb0.1425,Toxic,,14033,1753,11820,300,4.99E-05,3.692895772,,0.055197133,315547.3781,56022.38156,4.748361567,0.07846298,,1,FALSE,4,0,49.9,49.9,0.650396948,2.150396948,2.1504E-08,2.035656356,1.657239416,
11826,10.1016/j.actamat.2011.11.056,nPM725,Yb(ZnSb)2,Zintl,Skutterudite,5848,46,4573,300,0.000107981,0.759641681,0.001500942,0.14206231,126338.8174,56058.56313,4.748641962,2.556936132,0.40771988,1,TRUE,3,0,107.981,107.981,0.394210326,1.894210326,1.89421E-08,0.717936878,0.041704803,
11825,10.1016/j.actamat.2013.07.052,Tincr.1,Pr0.02856Nd0.57144Fe3Co1Sb12,Skutterudite,,3242,58,2170,300,0.000114167,,0.00154124,0.566910821,116504.9647,56058.83163,4.748644042,,,1,TRUE,5,0,114.167,114.167,0.373738742,1.873738742,1.87374E-08,0.654899598,-0.654899598,
11821,10.3938/jkps.66.1879,Pr0.25Nd0.75Fe3CoSb12,Pr0.25Nd0.75Fe3Co1Sb12,Skutterudite,,4453,3596,3232,300,0.000100704,2.309892448,0.001435893,0.201149425,139321.0807,56081.5695,4.748820159,0.082634044,,1,TRUE,5,0,100.704,100.704,0.419732393,1.919732393,1.91973E-08,0.802377575,1.507514873,
11801,10.1016/j.materresbull.2015.06.022,1050,NbCoSb,Half-heusler,,11903,3830,9854,300,-4.67E-05,6.801652893,0.000725516,0.032403353,339061.6224,56164.35244,4.749460756,0.02768492,,1,TRUE,3,19,-46.7,46.7,0.668588699,2.168588699,2.16859E-08,2.205855608,4.595797285,
11785,10.1021/cm200560s,x=0.125,Co1Ge0.125Sb2.75Te0.125,Toxic,,4984,7432,3755,300,-0.00035492,4.671487911,,0.05934688,6756.756757,56204.86881,4.749773938,0.026979604,,1,FALSE,4,24,-354.92,354.92,0.046903866,1.546903866,1.5469E-08,0.031356159,4.640131752,
11778,10.1134/s1063782614040095,12,Zn0.97Cd0.03Sb1,,,17149,5235,14659,300,0.000180532,2.094736842,,0.253555822,51725.85563,56224.29281,4.749924002,0.068143715,,1,FALSE,3,15,180.532,180.532,0.210912833,1.710912833,1.71091E-08,0.265495291,1.829241551,
11767,10.1016/j.actamat.2013.07.052,4.0Gpa,Pr0.02856Nd0.57144Fe3Co1Sb12,Skutterudite,,3270,58,2179,300,0.000114215,1.651136214,0.001523102,0.561725681,116822.3853,56245.59763,4.750088536,0.124887807,,1,TRUE,5,0,114.215,114.215,0.373584124,1.873584124,1.87358E-08,0.656629699,0.994506515,
11766,10.1007/s11664-013-2855-x,300h,Ca0.1Yb0.3Al0.1In0.1Ga0.1Fe0.25Co3.75Sb12,Skutterudite,,5494,10799,4195,300,0.000112632,2.224096386,0.002579603,0.293457944,119261.5052,56249.72263,4.750120385,0.080308576,,1,TRUE,8,0,112.632,112.632,0.378717204,1.878717204,1.87872E-08,0.672175925,1.551920461,
11759,10.1073/pnas.1802020115,Ge0.81Mn0.15Bi0.04Te,Mn0.15Ge0.81Bi0.04Te1,Toxic,PbTe,24074,21264,19506,300,0.000139934,1.562675585,0.001686827,0.315794645,84566.93635,56323.76275,4.75069166,0.112295626,,1,FALSE,4,10,139.934,139.934,0.299294397,1.799294397,1.79929E-08,0.456482444,1.106193141,
11757,10.1016/j.scriptamat.2013.10.021,CoSb2.85Te0.15,Co1Sb2.85Te0.15,Toxic,,4777,5202,3513,300,-0.0001176,3.059565419,,0.150987431,111982.4367,56326.32594,4.750711424,0.051358568,,1,FALSE,3,24,-117.6,117.6,0.362840076,1.862840076,1.86284E-08,0.625816113,2.433749306,
11754,10.1007/s11664-014-3423-8,Ti10Ru19B8,Ti10B8Ru19,Expensive,,12523,2620,10364,300,3.14E-05,8.255644377,0.000503349,0.020657401,508221.7524,56348.19444,4.750880005,0.026825056,,0,TRUE,3,0,31.4,31.4,0.762853207,2.262853207,2.26285E-08,3.450093667,4.80555071,
11751,10.1007/s11664-014-3362-4,La0.25Yb0.75Fe3CoSb12,La0.25Yb0.75Fe3Co1Sb12,Skutterudite,,4168,2610,2939,300,9.95E-05,2.367635379,0.001404134,0.188995106,142408.377,56394.06663,4.751233413,0.081080253,,1,TRUE,5,0,99.5,99.5,0.424111613,1.924111613,1.92411E-08,0.822028836,1.545606543,
11744,10.3938/jkps.67.360,La0.5Ce0.5Fe3.5Co0.5Sb12,La0.5Ce0.5Fe3.5Co0.5Sb12,Skutterudite,,4455,3597,3239,300,8.99E-05,2.712401055,0.001322129,0.166321385,162905.0279,56420.50663,4.751436982,0.071730835,,1,TRUE,5,0,89.9,89.9,0.460703781,1.960703781,1.9607E-08,0.958225512,1.754175543,
11725,10.1039/c4ra06042c,Pb0.16Mn0.04Sn0.80Te1,Mn0.04Sn0.8Te1Pb0.16,Toxic,,467,5098,4838,300,3.36E-05,5.32922097,,0.031336406,476923,56520.24525,4.752204038,0.063203154,,1,FALSE,4,10,33.6,33.6,0.748521634,2.248521634,2.24852E-08,3.21711505,2.11210592,
11715,10.1007/s12598-013-0124-z,Bi0.5Sb1.44In0.06Te3,In0.06Bi0.5Sb1.44Te3,Toxic,,5787,5021,4505,300,0.00017417,0.843582244,,0.605165822,56114.3505,56547.22656,4.752411309,0.223762273,,1,FALSE,4,27,174.17,174.17,0.222803399,1.722803399,1.7228E-08,0.290021981,0.553560263,
11711,10.1021/acsami.6b16060,x=0.04,Na0.02Sr0.04Mn0.04Te1Pb0.9,Toxic,,2847,18593,1890,300,0.000165693,0.347342995,,0.475884244,62112.97661,56559.87794,4.752508464,3.789861949,0.57862339,1,FALSE,5,9,165.693,165.693,0.239695016,1.739695016,1.7397E-08,0.324172907,0.023170088,
11710,10.1002/adma.201605887,x=0.03,Mn0.14Cu0.06Sn0.86Te1.03,Toxic,,2946,18603,1962,300,4.06E-05,,,0.040336134,394047.619,56560.62981,4.752514237,,,1,FALSE,4,11,40.6,40.6,0.70468809,2.20468809,2.20469E-08,2.606256277,-2.606256277,
11706,10.1007/s13391-012-2207-7,x=0.0,AgSb(Te10Pb9)2,Toxic,,16655,822,14175,300,-0.000225655,1.330021434,,0.389581214,30609.9527,56594.7175,4.752775896,0.106444625,,1,FALSE,4,207,-225.655,225.655,0.142944087,1.642944087,1.64294E-08,0.150871322,1.179150112,
11703,10.1109/ict.2006.331297,0.05_Zr,Ti1Co1Sn0.05Sb0.95,,,12426,9012,10284,300,0.000159622,10.90571402,0.001724694,0.054504428,66870.5589,56605.47638,4.75285845,0.011936333,,1,TRUE,4,17,159.622,159.622,0.252573818,1.752573818,1.75257E-08,0.351586772,10.55412725,
11701,10.3938/jkps.66.1879,Pr0.5Nd0.5Fe3CoSb12,Pr0.5Nd0.5Fe3Co1Sb12,Skutterudite,,4452,3596,3232,300,0.000102817,2.280041197,0.001469829,0.209770115,136708.9123,56623.1225,4.752993815,0.084029494,,1,TRUE,5,0,102.817,102.817,0.412155964,1.912155964,1.91216E-08,0.784226286,1.495814911,
11698,10.1007/s11664-014-3235-x,Mg2Si0.38Sn0.4Ge0.20Bi0.02,Mg2Si0.38Sn0.4Ge0.2Bi0.02,Mg2Si,Mg2Si,9918,10833,8095,300,-8.65E-05,3.225370912,,0.131707317,171702.1277,56635.84875,4.753091413,0.057252529,,1,FALSE,5,8,-86.5,86.5,0.47440701,1.97440701,1.97441E-08,1.017029654,2.208341258,
11694,10.4313/teem.2015.16.6.342,Hf0.25Zr0.25Ti0.5Sn0.998Sb0.002,Hf0.25Zr0.25Ti0.5Ni1Sn0.998Sb0.002,Half-heusler,,12034,5514,9987,300,-0.000188054,2.505957109,0.001671561,0.188128366,47684.12651,56663.75719,4.753305368,0.055575534,,1,TRUE,6,18,-188.054,188.054,0.197670224,1.697670224,1.69767E-08,0.242855765,2.263101344,
11692,10.1021/cm504398d,x=0.003,Cd0.997Ag0.003Sb1,Toxic,Antimonide,12862,628,10678,300,0.000198207,1.18374,0.001709402,0.428766733,42300.19665,56667.30131,4.753332531,0.129103832,,1,FALSE,3,15,198.207,198.207,0.181104506,1.681104506,1.6811E-08,0.213333154,0.970406846,
11691,10.1016/j.actamat.2013.07.052,Tincr.5,Pr0.02856Nd0.57144Fe3Co1Sb12,Skutterudite,,3244,58,2170,300,0.000119735,,0.001440129,0.547532771,109617.6318,56667.64844,4.753335191,,,1,TRUE,5,0,119.735,119.735,0.356223023,1.856223023,1.85622E-08,0.610424316,-0.610424316,
11690,10.1007/s11664-015-3976-1,CeFe3.75Ni0.25Sb12,Ce1Fe3.75Ni0.25Sb12,Skutterudite,,5585,10887,4291,300,9.49E-05,1.18702234,0.001355556,0.178579854,152561.9301,56673.08763,4.753376874,0.421037851,,1,TRUE,4,0,94.9,94.9,0.441267749,1.941267749,1.94127E-08,0.888490664,0.298531676,
11687,10.1039/c4cp02561j,Ti,Ti1Co1Sn0.2Sb0.8,,,11975,4610,9927,300,0.000218483,7.26695231,0.001629578,0.092592593,33341.84575,56680.73419,4.753435467,0.017765755,,1,TRUE,4,17,218.483,218.483,0.152060906,1.652060906,1.65206E-08,0.16524828,7.10170403,
11686,10.1143/jjap.45.8740,x=0.06,Nb1Co1Sn0.94Sb0.06,,,10969,1417,9053,300,-7.62E-05,6.89785267,0.001194208,0.053592416,200338.6015,56686.02931,4.753476037,0.022273271,,1,TRUE,4,18,-76.2,76.2,0.518457847,2.018457847,2.01846E-08,1.213125067,5.684727603,
11680,10.1002/adfm.200500043,x=0,Yb(ZnSb)2,Zintl,Zintl,5865,126,4598,300,4.81E-05,4.24062154,,0.024997218,331641.8896,56702.91488,4.753605385,0.062578915,,1,TRUE,3,0,48.1,48.1,0.660568024,2.160568024,2.16057E-08,2.149604586,2.091016954,
11678,10.1016/j.jallcom.2013.09.104,x=0.01,Yb0.0015Ge0.85Te1Pb0.1485,Toxic,,14031,1753,11820,300,4.84E-05,4.655934637,,0.04516129,330125.1203,56707.01494,4.753636787,0.051656359,,1,FALSE,4,0,48.4,48.4,0.658861865,2.158861865,2.15886E-08,2.138083599,2.517851038,
11672,10.3938/jkps.67.1208,Pr0.75Yb0.25Fe3CoSB12,Yb0.25Pr0.75Fe3Co1Sb12,Skutterudite,,4466,3598,3245,300,0.000102811,0.888888889,0.001486787,0.263822094,136988.9887,56733.77731,4.7538417,1.165897331,0.066660308,1,TRUE,5,0,102.811,102.811,0.412177283,1.912177283,1.91218E-08,0.785841697,0.103047192,
11669,10.1016/j.intermet.2009.06.005,DD0.68Fe3.2Ni0.8Sb12,D1.68Fe3.2Ni0.8Sb12,Skutterudite,,3443,1244,2318,300,9.74E-05,2.133014428,,0.272018601,147410.3586,56752.07556,4.753981749,0.098648926,,1,TRUE,4,0,97.4,97.4,0.431859415,1.931859415,1.93186E-08,0.854328267,1.278686161,
11648,10.1007/s12034-014-0038-x,Y0.2Bi1.8Se0.3Te2.7,Y0.2Bi1.8Te2.7Se0.3,Toxic,,16900,477,14413,300,-0.000124525,0.440021956,,1.170076162,103414.8746,56824.1615,4.754533036,-1.047528347,,1,FALSE,4,0,-124.525,124.525,0.341813033,1.841813033,1.84181E-08,0.571412591,-0.131390635,
11644,10.1007/s11664-011-1541-0,y=0.005,Mg2Si0.2985Sn0.6965Sb0.05,Mg2Si,Mg2Si,10048,11147,8187,300,-0.000218508,2.261107048,,0.208700943,33429.43133,56845.74225,4.754697942,0.060267557,,1,TRUE,4,8,-218.508,218.508,0.152028138,1.652028138,1.65203E-08,0.165679084,2.095427964,
11632,10.1016/j.matchemphys.2012.12.026,"x=-0.5,Sb11.5",Mm0.9Fe3.5Co0.5Sb11.5,Zintl,,4526,3727,3298,300,9.77E-05,2.235784502,0.001415896,0.186802054,147339.9117,56911.20275,4.755197764,0.091520017,,1,TRUE,4,0,97.7,97.7,0.43074398,1.93074398,1.93074E-08,0.853426943,1.382357559,
11611,10.1007/s11664-009-0663-0,In0.25Co4Sb12,In0.25Co4Sb12,Skutterudite,Skutterudite,5712,11043,4434,300,-0.000127934,2.899447145,,0.019417476,99375.33548,57004.103,4.755906116,0.053714305,,1,TRUE,3,96,-127.934,127.934,0.331914023,1.831914023,1.83191E-08,0.546141212,2.353305933,
11610,10.1088/0957-4484/19/24/245707,TAGS-85,Ag3Ge17Sb3Te23,Toxic,,16824,4181,14332,300,0.000110539,1.682623638,0.001525695,0.284049994,124233.0239,57013.265,4.755975913,0.128570685,,1,FALSE,4,251,110.539,110.539,0.385612456,1.885612456,1.88561E-08,0.702766012,0.979857626,
11609,10.1063/1.3490776,x=8,Ba4Al4Ga4Sn15,Clathrate,,823,2019,442,300,-0.000246926,0.78272063,1.458298882,0.564106532,24055.08158,57015.78181,4.755995084,0.189604508,,1,TRUE,4,92,-246.926,246.926,0.118995165,1.618995165,1.619E-08,0.116835182,0.665885448,
11591,10.1016/j.joule.2018.04.025,"Pb0.980Na0.020Te,1.4e20,Pei",Na0.02Te1Pb0.98,Toxic,,25326,23591,20505,300,5.05E-05,3.981096319,8.37E-07,0.090282265,317528.3791,57089.79531,4.756558486,0.068022094,,1,FALSE,3,9,50.5,50.5,0.647041511,2.147041511,2.14704E-08,2.045239832,1.935856487,
11580,10.3938/jkps.67.360,La0.25Ce0.75Fe3.5Co0.5Sb12,La0.25Ce0.75Fe3.5Co0.5Sb12,Skutterudite,,4456,3597,3239,300,9.32E-05,2.416886544,0.001389356,0.180230351,157318.4358,57125.26313,4.756828213,0.084949439,,1,TRUE,5,0,93.2,93.2,0.447782222,1.947782222,1.94778E-08,0.919266157,1.497620387,
11564,10.1063/1.3621834,x=0,TiS2,Chalcogenide,,6643,346,5273,300,-0.000156615,3.467336393,0.001660102,0.147041756,70114.94253,57237.20256,4.7576784,0.041025144,,1,TRUE,2,0,-156.615,156.615,0.25920674,1.75920674,1.75921E-08,0.370040038,3.097296355,
11560,10.1016/j.jallcom.2013.09.175,RuGa2 unmillied,Ga2Ru,Expensive,,16465,9672,13955,300,0.000138286,5.109974127,0.001658273,0.151065627,87733.69314,57257.09069,4.757829277,0.027451024,,0,TRUE,2,14,138.286,138.286,0.303576789,1.803576789,1.80358E-08,0.474703358,4.635270769,
11558,10.1063/1.2172705,y=0.12,Sr0.12Co4Sb12,Skutterudite,Skutterudite,3909,1922,2668,300,-0.000136417,5.605095541,,0.088644841,89801.25809,57265.00969,4.757889339,0.024871734,,1,TRUE,3,96,-136.417,136.417,0.308507656,1.808507656,1.80851E-08,0.487218788,5.117876753,
11556,10.1021/cm404115k,Ga12Sb2Te15,Ga12Sb2Te15,Toxic,,15892,615,13483,300,5.24E-05,2.322528619,,0.119934595,306371.9764,57289.66841,4.758076309,0.428434347,,1,FALSE,3,136,52.4,52.4,0.63652974,2.13652974,2.13653E-08,1.963718517,0.358810102,
11550,10.1021/cm201717z,n=12,Ge12Sb2Te15,Toxic,,13833,599,11564,300,5.24E-05,2.321619266,,0.149606182,306561,57295.69134,4.758121964,0.431849302,,1,FALSE,3,148,52.4,52.4,0.63652974,2.13652974,2.13653E-08,1.964930081,0.356689185,
11548,10.1016/j.jallcom.2003.07.016,x=0.6,Ba0.3Sr0.6La0.1Ti1O3,Perovskite,,26559,1484,21362,300,-8.63E-05,4.91849038,,0.000275532,174089.9605,57309.88338,4.758229525,0.03288597,,1,TRUE,5,0,-86.3,86.3,0.475225658,1.975225658,1.97523E-08,1.031600871,3.886889509,
11544,10.1016/j.matchemphys.2012.12.026,"x=0.5,Sb12.5",Mm0.9Fe3.5Co0.5Sb12.5,Skutterudite,,4528,3727,3298,300,9.43E-05,2.317625411,0.001409828,0.186175902,155568.1032,57325.39575,4.758347062,0.090470134,,1,TRUE,4,0,94.3,94.3,0.443556081,1.943556081,1.94356E-08,0.907065999,1.410559412,
11539,10.1007/s10854-015-3644-5,OM,AgSn4SbTe6,Toxic,,14477,3032,12277,300,8.39E-05,1.954788001,0.001280282,0.21303235,180511.1821,57335.88769,4.758426541,0.146339682,,1,FALSE,4,67,83.9,83.9,0.485160332,1.985160332,1.98516E-08,1.075030914,0.879757087,
11534,10.1016/j.jallcom.2013.09.104,x=0.03,Yb0.0045Ge0.85Te1Pb0.1455,Toxic,,14032,1753,11820,300,5.03E-05,3.724504846,,0.050179211,320261.4379,57366.05344,4.758654973,0.080188183,,1,FALSE,4,0,50.3,50.3,0.648158062,2.148158062,2.14816E-08,2.063916569,1.660588277,
11533,10.1007/s11664-013-2930-3,Ti0.3Zr0.35Hf0.35NiSn0.985Bi0.015,Hf0.35Zr0.35Ti0.3Ni1Sn0.985Bi0.015,Half-heusler,,11497,2546,9508,300,-0.000221234,3.757473326,0.001540602,0.127345406,32678.24107,57371.54519,4.758696547,0.035487313,,1,FALSE,6,18,-221.234,221.234,0.148497129,1.648497129,1.6485E-08,0.16160996,3.595863366,
11526,10.1063/1.1927702,Yb0.65Co4Ge0.96Sb11.21,Yb0.65Co4Ge0.96Sb11.21,Zintl,,3874,1912,2645,300,-0.000284892,,,0.165304726,15567.56757,57409.52231,4.758983933,,,1,TRUE,4,0,-284.892,284.892,0.085780333,1.585780333,1.58578E-08,0.074060227,-0.074060227,
11525,10.3938/jkps.64.863,LaFe4Sb12,La(FeSb3)4,skutterudite,,4418,3580,3200,300,7.89E-05,3.175927379,0.001237534,0.126195131,194620.9367,57413.74394,4.759015868,0.064193863,,1,TRUE,3,95,78.9,78.9,0.506529652,2.006529652,2.00653E-08,1.171538041,2.004389338,
11512,10.1016/j.mssp.2020.104955,Ge0.87Pb0.10Bi0.03Te,Ge0.87Bi0.03Te1Pb0.1,Toxic,,26923,23655,21634,300,8.17E-05,3.413407821,0.001240643,0.111781145,186928.1046,57470.93763,4.759448283,0.056010328,,1,FALSE,4,10,81.7,81.7,0.494449456,1.994449456,1.99445E-08,1.11845597,2.294951851,
11494,10.1016/j.jallcom.2014.06.176,m=10,AgSn10SbTe12,Toxic,,14041,1783,11828,300,6.88E-05,2.378882244,0.001065374,0.146276596,228916.4087,57562.10163,4.760136642,0.135940119,,1,FALSE,4,127,68.8,68.8,0.552609625,2.052609625,2.05261E-08,1.409628072,0.969254172,
11489,10.1088/0957-4484/24/34/345705,Al0.01Pb1Te1,Al0.01Te1Pb1,Toxic,,457,4191,137,300,-0.000107692,3.045194654,0.001494134,0.15147541,130249.1103,57573.4495,4.760222251,0.055478129,,1,FALSE,3,10,-107.692,107.692,0.395193678,1.895193678,1.89519E-08,0.740541871,2.304652783,
11488,10.1016/j.seta.2019.100604,BSTS-03,Bi0.5Sb1.5Te0.9Se0.3,Toxic,,26225,21306,21091,300,0.000107122,0.956378809,,0.484375,131249.4061,57579.09144,4.760264808,0.592662375,,1,FALSE,4,0,107.122,107.122,0.397140357,1.897140357,1.89714E-08,0.746995635,0.209383174,
11484,10.1063/1.4710990,x=0.04,Al1V0.96Fe2W0.04,Heusler,Heusler,12377,2056,10254,300,-0.000112294,8.174157303,,0.068219178,122645.9596,57591.86563,4.760361147,0.017127134,,1,TRUE,4,24,-112.294,112.294,0.379822316,1.879822316,1.87982E-08,0.691657836,7.482499467,
11482,10.1142/s1793604714500143,1698K,Sr0.9Gd0.1Ti1O3,Perovskite,,27613,974,22181,300,-8.43E-05,5.521815135,0.001227455,0.066910154,180362.5378,57600.45669,4.760425927,0.028888461,,1,TRUE,4,0,-84.3,84.3,0.483490246,1.983490246,1.98349E-08,1.073242003,4.448573132,
11471,10.3938/jkps.67.360,La0.75Ce0.25Fe3.5Co0.5Sb12,La0.75Ce0.25Fe3.5Co0.5Sb12,Skutterudite,,4454,3597,3239,300,8.59E-05,2.575197889,0.001310924,0.1718903,176312.8492,57631.63644,4.760660951,0.08422835,,1,TRUE,5,0,85.9,85.9,0.476867196,1.976867196,1.97687E-08,1.045641264,1.529556625,
11462,10.1021/ja307910u,PbSeGax_x=0.003,Ga0.003Pb1Se1,Toxic,,13914,3499,11654,300,-5.47E-05,3.078986587,0.000849162,0.081857765,294860.8137,57655.13131,4.760837966,0.112217863,,1,FALSE,3,0,-54.7,54.7,0.624033189,2.124033189,2.12403E-08,1.878882464,1.200104123,
11455,10.1039/c4ta00072b,cooling,In0.5Ag1Ge5.5Sb0.5Te7.5,Toxic,,20924,2784,17414,300,0.000132914,0.996923077,,0.563317869,94453.33478,57667.25888,4.760929308,0.260537188,,1,FALSE,5,81,132.914,132.914,0.317966151,1.817966151,1.81797E-08,0.515138896,0.481784181,
11453,10.1143/jjap.46.l673,x=0.05,Zr1Co1Sn0.05Sb0.95,Half-heusler,,10980,1432,9067,300,0.000162731,11.13173691,0.001733202,0.047727273,65631.38054,57673.83544,4.760978834,0.011898257,,1,TRUE,4,17,162.731,162.731,0.245894315,1.745894315,1.74589E-08,0.343756363,10.78798055,
11448,10.1039/c6ee00728g,SnTe,SnTe,Toxic,,2856,7984,1901,300,1.98E-05,5.799993189,5.15E-05,0.002840909,825957.3647,57691.92978,4.761115066,-0.822208701,,1,FALSE,2,10,19.8,19.8,0.843083179,2.343083179,2.34308E-08,5.805860424,-0.005867235,
11445,10.1016/j.jallcom.2014.06.176,m=4,AgSn4SbTe6,Toxic,,14042,1783,11828,300,8.43E-05,1.881171376,0.001278116,0.220744681,180619.195,57706.65556,4.761225905,0.160734736,,1,FALSE,4,67,84.3,84.3,0.483490246,1.983490246,1.98349E-08,1.074769235,0.806402141,
11443,10.1021/acsami.5b11063,x=0.025,Mg2Si0.975Sb0.025,Mg2Si,Mg2Si,9446,5712,7751,300,-8.45E-05,7.289172113,0.00131166,0.055579399,180076.7315,57717.35588,4.761306427,0.020699561,,1,TRUE,3,8,-84.5,84.5,0.48265736,1.98265736,1.98266E-08,1.071091371,6.218080742,
11442,10.1021/jacs.6b08382,SnAg0.02In0.02Te1.04,In0.02Ag0.02Sn1Te1.04,Toxic,,3072,18615,2034,300,9.34E-05,0.994285521,0.001398842,0.114862881,158663.006,57733.70731,4.761429446,1.891577219,0.276824075,1,FALSE,4,10,93.4,93.4,0.447010849,1.947010849,1.94701E-08,0.926755782,0.067529739,
11440,10.1039/c5ta05535k,Sn1Mn0.03Te1,Mn0.03Sn1Te1,Toxic,,294,11474,170,300,3.54E-05,6.142855481,0.000574815,0.022649268,461366.1814,57743.66378,4.761504336,0.043887442,,1,FALSE,3,10,35.4,35.4,0.736996295,2.236996295,2.237E-08,3.096223315,3.046632166,
11419,10.1039/c1jm13888j,x=0.05,Ag1.9Te1Pb0.05,Toxic,,14358,2738,12170,300,-9.13E-05,0.951273997,,0.432166346,163650.4945,57839.99588,4.762228253,-13.57099364,,1,FALSE,3,25,-91.3,91.3,0.455176981,1.955176981,1.95518E-08,0.95989704,-0.008623043,
11418,10.1088/0022-3727/46/20/205302,x=1.15,Ba7.97Ga15.88Sn28.96Ge1.15,Skutterudite,,1095,3299,598,300,0.000331951,,0.001010417,0.40449301,9079.903148,57851.43563,4.762314141,,,1,TRUE,4,184,331.951,331.951,0.057174542,1.557174542,1.55717E-08,0.042416982,-0.042416982,
11417,10.1016/j.jallcom.2016.08.185,CrSi2,CrSi2,Silicide,,9070,9850,7459,300,0.000105405,9.270098327,0.001349282,0.071480277,134928.2297,57857.59925,4.762360409,0.015152663,,1,TRUE,2,14,105.405,105.405,0.403062439,1.903062439,1.90306E-08,0.770330538,8.499767789,
11414,10.1021/ja307910u,PbSeInx_x=0.007,In0.007Pb1Se1,Toxic,,13919,3499,11662,300,-4.51E-05,3.714356475,7.31E-10,0.062236629,361826.6979,57870.37119,4.762456268,0.101757472,,1,FALSE,3,0,-45.1,45.1,0.677874505,2.177874505,2.17787E-08,2.364039422,1.350317053,
11409,10.1016/j.jallcom.2004.09.005,pc-3,SrTiO3,Perovskite,Perovskite,26564,1516,21366,300,-0.000169153,6.824603981,0.001935036,0.087090815,61005.05931,57900.47844,4.762682152,0.019790848,,1,TRUE,3,0,-169.153,169.153,0.232651066,1.732651066,1.73265E-08,0.317101443,6.507502538,
11399,10.1021/cm202445d,"y=0.01,z=0.05",Mg2.1Si0.49Sn0.5Sb0.01,Mg2Si,,8289,601,6805,300,-0.000117546,2.360125918,,0.205714286,115229.9961,57918.96219,4.762820771,0.074762808,,1,TRUE,4,8,-117.546,117.546,0.363009024,1.863009024,1.86301E-08,0.644023568,1.71610235,
11371,10.1016/j.actamat.2014.04.060,z=0.035,Mg2Si0.515Sn0.4Ge0.05Bi0.035,Mg2Si,Mg2Si,5416,66,4102,300,-8.9E-05,3.186433036,0.001324142,0.126244071,169691.4882,58006.52088,4.763476818,0.059175237,,1,FALSE,5,8,-89,89,0.464292109,1.964292109,1.96429E-08,0.999970954,2.186462082,
11370,10.1021/acs.chemmater.5b00801,x=0.7,In0.7Co3Sn1.3S2,Perovskite,,6702,634,5332,300,-0.000109733,,,0.171030858,127743.408,58006.5845,4.763477294,,,1,TRUE,4,0,-109.733,109.733,0.388301128,1.888301128,1.8883E-08,0.723654064,-0.723654064,
11369,10.1039/c0ee00456a,Pb0.98Na0.02Te1,Na0.02Te1Pb0.98,Toxic,,11,859,119,300,5.91E-05,4.001115205,,0.07694859,273209.1746,58008.68938,4.763493053,0.05785108,,1,FALSE,3,9,59.1,59.1,0.60080626,2.10080626,2.10081E-08,1.721878633,2.279236572,
11363,10.1073/pnas.1802020115,Ge0.76Mn0.2Bi0.04Te,Mn0.2Ge0.76Bi0.04Te1,Toxic,PbTe,24078,21264,19506,300,0.000157529,1.432240803,0.001761936,0.383591255,70323.01095,58043.162,4.763751063,0.120572406,,1,FALSE,4,10,157.529,157.529,0.257172395,1.757172395,1.75717E-08,0.370708961,1.061531842,
11359,10.3938/jkps.64.84,CeFe4Sb12,Ce(FeSb3)4,skutterudite,,4413,3577,3194,300,8.34E-05,2.851145038,0.001276127,0.14190337,184019.9316,58048.71913,4.763792641,0.074036752,,1,TRUE,3,0,83.4,83.4,0.487256053,1.987256053,1.98726E-08,1.097084169,1.754060869,
11357,10.1007/s10854-015-3644-5,RM-15min,AgSn4SbTe6,Toxic,,14478,3032,12277,300,8.94E-05,1.805463081,0.001368137,0.244254635,168753.9936,58059.14438,4.763870631,0.159766146,,1,FALSE,4,67,89.4,89.4,0.462693859,1.962693859,1.96269E-08,0.993637281,0.8118258,
11350,10.1063/1.3621834,x=0.05,Ti1Cu0.05S2,,,6645,346,5273,300,-8.37E-05,3.543585028,0.001176644,0.098789479,183259.8853,58087.54069,4.76408299,0.052932554,,1,TRUE,3,0,-83.7,83.7,0.485997536,1.985997536,1.986E-08,1.091861042,2.451723986,
11346,10.1021/cm902001c,44033,K0.95Sb1.2Te23Pb21.2,Toxic,,27120,590,21809,300,-0.000105295,2.305651131,0.001466584,0.212750059,135691.2602,58099.01425,4.764168764,0.084194429,,1,FALSE,4,229,-105.295,105.295,0.403444835,1.903444835,1.90344E-08,0.774842485,1.530808646,
11343,10.1002/aenm.201100460,1,SnTe,Toxic,,21028,5925,17503,300,2.18E-05,9.200331974,0.000371164,0.019536644,756475.9125,58137.05938,4.764453061,0.0344109,,1,FALSE,2,10,21.8,21.8,0.828671855,2.328671855,2.32867E-08,5.284752499,3.915579475,
11323,10.1007/s11664-016-4847-0,Ce0.25Pr0.75Fe3.5Co0.5Sb12,Ce0.25Pr0.75Fe3.5Co0.5Sb12,Skutterudite,,5693,11017,4411,300,9.29E-05,2.38605744,0.001396887,0.183716521,161130.742,58211.32906,4.765007515,0.089802592,,1,TRUE,5,0,92.9,92.9,0.448941778,1.948941778,1.94894E-08,0.942103305,1.443954135,
11322,10.1021/acsami.7b04098,F400-7d,Na0.02Sr0.04Te1Pb0.94,Toxic,,2832,18592,1877,300,0.000109728,2.486905911,0.001503872,0.198156789,128206.514,58212.46638,4.765016,0.073326416,,1,FALSE,4,9,109.728,109.728,0.388317865,1.888317865,1.88832E-08,0.726283952,1.760621959,
11316,10.1007/s11665-016-2063-y,x=14,Ba7.87Ga15.98Sn30.15,,,2373,18565,1512,300,-0.000384822,,,0.35639715,4947.537473,58234.76119,4.765182299,,,1,TRUE,3,184,-384.822,384.822,0.036245827,1.536245827,1.53625E-08,0.022801901,-0.022801901,
11308,10.1016/j.actamat.2015.07.027,Annealed SS,La0.8Ti0.1Ga0.1Fe3Co1Sb12,Skutterudite,,3313,77,2212,300,0.000123006,1.79465697,0.001639567,0.255327904,108101.2658,58265.29219,4.765409929,0.107582265,,1,TRUE,6,96,123.006,123.006,0.34631845,1.84631845,1.84632E-08,0.598768085,1.195888885,
11298,10.1063/1.1868083,Ca0.15Co3.98Ni0.02Sb11.80,Ca0.15Co3.98Ni0.02Sb11.8,Zintl,,3818,1908,2622,300,-0.000128064,3.649360601,0.001685399,0.105785332,101465.2015,58297.7155,4.765651536,0.04185408,,1,TRUE,4,95,-128.064,128.064,0.331542259,1.831542259,1.83154E-08,0.557513413,3.091847188,
11291,10.1021/ja109138p,Pb1S0.92Te0.08Cl0.00134,Te0.08Pb1S0.92Cl0.00134,Toxic,,314,3485,84,300,-9.54E-05,2.649584451,0.001557522,0.177778654,155949.5591,58340.35513,4.765969068,0.074525384,,1,FALSE,4,0,-95.4,95.4,0.439369826,1.939369826,1.93937E-08,0.907331608,1.742252843,
11285,10.3938/jkps.66.1879,Pr0.75Nd0.25Fe3CoSb12,Pr0.75Nd0.25Fe3Co1Sb12,Skutterudite,,4451,3596,3232,300,0.000107042,0.887014726,0.001549454,0.229885057,133228.7379,58385.62325,4.766305921,0.958031877,,1,TRUE,5,0,107.042,107.042,0.397414341,1.897414341,1.89741E-08,0.758370354,0.128644372,
11274,10.1021/cm902001c,43850,K0.95Sb1Te20Pb20,Toxic,,27104,590,21808,300,-0.000109558,1.551271802,0.001542163,0.322667028,128991.3494,58438.97631,4.7667026,0.157183433,,1,FALSE,4,205,-109.558,109.558,0.388887369,1.888887369,1.88889E-08,0.730950392,0.82032141,
11270,10.1063/1.1450036,x=0.2,Ba0.3Co3.8Ni0.2Sb12,Skutterudite,,5336,9958,4040,300,-9.35E-05,4.078549849,,0.096425951,160282.5397,58443.6635,4.766737432,0.041422447,,1,TRUE,4,96,-93.5,93.5,0.446625661,1.946625661,1.94663E-08,0.936030314,3.142519535,
11266,10.1103/physrevb.85.075112,x=0.25,Sr0.75Ca0.25Ti0.97Nb0.03O3,Perovskite,,28093,4810,22593,300,-0.000218725,4.919380365,0.001772129,0.104546422,34298.10673,58471.95681,4.766947628,0.027392143,,1,TRUE,5,0,-218.725,218.725,0.151744007,1.651744007,1.65174E-08,0.169955077,4.749425288,
11264,10.1021/acs.chemmater.5b00801,x=0.2,In0.2Co3Sn1.8S2,Perovskite,,6699,634,5332,300,-6.2E-05,,,0.091840095,261277.6413,58473.02303,4.766955547,,,1,TRUE,4,0,-62,62,0.585972301,2.085972301,2.08597E-08,1.635053768,-1.635053768,
11258,10.1007/s11664-015-3976-1,Ce0.9Fe3.75Ni0.25Sb12,Ce0.9Fe3.75Ni0.25Sb12,Skutterudite,,5584,10887,4291,300,9.23E-05,1.282407407,0.001383333,0.181646615,163180.8279,58501.01656,4.767163413,0.398528374,,1,TRUE,4,0,92.3,92.3,0.451269907,1.951269907,1.95127E-08,0.955229517,0.32717789,
11256,10.1021/acs.chemmater.5b00801,x=0.8,In0.8Co3Sn1.2S2,Perovskite,,6703,634,5332,300,-0.000141857,,,0.251965021,85785.73733,58504.50619,4.767189318,,,1,TRUE,4,0,-141.857,141.857,0.294373717,1.794373717,1.79437E-08,0.461795017,-0.461795017,
11250,10.1007/s10854-015-3644-5,RM-60min,AgSn4SbTe6,Toxic,,14480,3032,12277,300,9.28E-05,1.753840522,0.001401719,0.256834618,162108.6262,58524.97313,4.767341223,0.16175995,,1,FALSE,4,67,92.8,92.8,0.449328964,1.949328964,1.94933E-08,0.948009121,0.805831401,
11241,10.1063/1.2937904,La0.9CoFe3Sb12,La0.9Fe3Co1Sb12,Skutterudite,,3957,1962,2704,300,8.64E-05,,0.399845917,0.138888889,177636.46,58558.8135,4.767592269,,,1,TRUE,4,95,86.4,86.4,0.474816158,1.974816158,1.97482E-08,1.052398054,-1.052398054,
11239,10.1021/ja307910u,PbSeInx_x=0.005,In0.005Pb1Se1,Toxic,,13918,3499,11662,300,-4.65E-05,3.828657825,7.67E-10,0.060636983,354800.9368,58559.82288,4.767599754,0.090640682,,1,FALSE,3,0,-46.5,46.5,0.669742433,2.169742433,2.16974E-08,2.309479943,1.519177882,
11235,10.1021/acsami.5b11063,x=0.015,Mg2Si0.985Sb0.015,Mg2Si,Mg2Si,9444,5712,7751,300,-9.8E-05,8.54664416,0.001439256,0.051072961,150988.7595,58566.33344,4.767648036,0.016997729,,1,TRUE,3,8,-98,98,0.429631426,1.929631426,1.92963E-08,0.874057966,7.672586194,
11231,10.1063/1.1450036,x=0.02,Ba0.3Co3.98Ni0.02Sb12,Skutterudite,,5333,9958,4040,300,-8.99E-05,4.770123062,,0.118452451,169008.8731,58587.19856,4.767802732,0.034581769,,1,TRUE,4,96,-89.9,89.9,0.460703781,1.960703781,1.9607E-08,0.99412901,3.775994052,
11228,10.1016/j.jallcom.2010.07.121,p-38,Ba7.95Ga15.97Sn30.03,,,693,1668,342,300,0.000321904,,,0.525881621,10335.19553,58595.99344,4.767867922,,,1,TRUE,3,183,321.904,321.904,0.062347327,1.562347327,1.56235E-08,0.048441495,-0.048441495,
11225,10.1063/1.4960573,0.02,Ti0.02Te1Pb0.98,Toxic,,2583,10411,1664,300,-5E-05,3.141681968,,0.1246,329721.3769,58613.36394,4.767996647,0.138118515,,1,FALSE,3,10,-50,50,0.649836502,2.149836502,2.14984E-08,2.126541155,1.015140813,
11218,10.1063/1.3490776,x=4,Ba4Al2(Ga2Sn5)3,Clathrate,,821,2019,442,300,-0.000236246,0.809086331,1.558009324,0.58228835,28023.42751,58640.17031,4.768195223,0.193021642,,1,TRUE,4,92,-236.246,236.246,0.130471111,1.630471111,1.63047E-08,0.137074167,0.672012164,
11208,10.1016/j.jssc.2012.06.019,x=0.2,Ce1Ga0.2Fe3.8Sb12,Skutterudite,,4367,3404,3135,300,7.89E-05,2.870003668,0.001233353,0.132200238,199246.6362,58726.02275,4.768830589,0.078897217,,1,TRUE,4,0,78.9,78.9,0.506529652,2.006529652,2.00653E-08,1.199382851,1.670620817,
11195,10.1109/ict.2006.331296,x=0.06,Nb1Co1Sn0.94Sb0.06,,,12414,9011,10274,300,-7.62E-05,7.020365552,0.001200361,0.055471652,207875.4732,58777.2205,4.769209045,0.022788933,,1,TRUE,4,18,-76.2,76.2,0.518457847,2.018457847,2.01846E-08,1.258763641,5.761601911,
11185,10.1016/j.matchemphys.2012.12.026,y=0.32,Mm0.9Fe3.82Co0.5Sb12,Skutterudite,,4534,3727,3299,300,9.53E-05,2.65765508,0.001438158,0.163932735,157282.0159,58827.29938,4.769578911,0.075134554,,1,TRUE,4,0,95.3,95.3,0.439748756,1.939748756,1.93975E-08,0.915262784,1.742392296,
11183,10.1002/adfm.201906143,Mg3.175Mn0.025Sb1.5Bi0.49Se0.01,Mg3.175Mn0.025Bi0.49Sb1.5Se0.01,Toxic,,27132,24015,21824,300,-0.000236294,0.733147294,0.00156791,0.635903963,28100.72439,58834.06575,4.769628862,0.21826669,,1,FALSE,5,0,-236.294,236.294,0.130417134,1.630417134,1.63042E-08,0.137447708,0.595699586,
11179,10.1016/j.actamat.2015.07.027,Repeated SS,La0.8Ti0.1Ga0.1Fe3Co1Sb12,Skutterudite,,3312,77,2212,300,0.000123429,1.909464864,0.001655948,0.256564586,108607.5949,58852.33244,4.769763679,0.099392643,,1,TRUE,6,96,123.429,123.429,0.345057882,1.845057882,1.84506E-08,0.601161897,1.308302967,
