Repository: suchismitasarker/SKlearn-and-Lolopy-comparison

# SKlearn-and-Lolopy-comparison
SKlearn and Lolopy comparison
lolopy==1.1.1
matminer==0.7.8
matminer.egg==info
matplotlib==3.1.3
numpy==1.18.5
pandas==1.0.1
pymatgen==2019.12.22
python_ternary==1.0.7
scikit_learn==1.1.3
scipy==1.5.2
ternary==0.1

File: Data_Starry_2nd_gen_TC_model_Nov_22.csv (part 34 of 47)
,REFERENCE: doi,NAME,FORMULA,Family,PROPERTY: Material Family,IDENTIFIER: sampleid,IDENTIFIER: paperid,IDENTIFIER: figureid,PROPERTY: Temperature (K),PROPERTY: Seebeck coefficient (V/K),PROPERTY: Thermal conductivity (W*m^(-1)*K^(-1)),PROPERTY: Power factor (W*m^(-1)*K^(-2)),PROPERTY: ZT (-),PROPERTY: Electrical conductivity (S*m^(-1)),PROPERTY: sigma_E_0,PROPERTY: log sigma_E_0,PROPERTY: quality_factor,PROPERTY: log quality_factor,inexpensive,non-toxic,n_elements,electron_count,PROPERTY: Seebeck coefficient (muV/K),|S|(muV/K),,L,L*sigma*T,Electronic thermal conductivity,Lattice thermal conductivity,
11174,10.1007/s11664-015-4282-7,La0.5Yb0.5Fe3.5Ni0.5Sb12,La0.5Yb0.5Fe3.5Ni0.5Sb12,Skutterudite,,5678,10948,4389,300,0.000108613,1.069306931,0.001567021,0.217858712,131609.1954,58887.66631,4.770024344,0.397575114,,1,TRUE,5,0,108.613,108.613,0.3920684,1.8920684,1.89207E-08,0.747040799,0.322266132,
11171,10.1007/s10854-015-3644-5,RM-30min,AgSn4SbTe6,Toxic,,14479,3032,12277,300,9.61E-05,1.720364349,0.001445646,0.269253891,155974.4409,58912.07069,4.770204288,0.160790433,,1,FALSE,4,67,96.1,96.1,0.43672644,1.93672644,1.93673E-08,0.906239471,0.814124878,
11159,10.1016/j.materresbull.2012.03.059,x=0.30,Co4Sb11.3Te0.4Se0.3,Toxic,,4595,3816,3365,300,-0.000162244,3.253807107,0.001742843,0.160161743,67533.07909,58998.71725,4.770842569,0.04515647,,1,FALSE,4,0,-162.244,162.244,0.246928817,1.746928817,1.74693E-08,0.353926446,2.899880661,
11156,10.1063/1.3517088,Sb0.08,Sb0.08Te1Pb0.92,Toxic,,15361,2023,13032,300,-5.78E-05,2.997471555,,0.103772542,284502.362,59013.55125,4.77095175,0.114357252,,1,FALSE,3,10,-57.8,57.8,0.607577304,2.107577304,2.10758E-08,1.798832163,1.198639392,
11155,10.1103/physrevb.85.075112,y=0.005,Sr1Ti0.995Nb0.005O3,Perovskite,,28076,4810,22569,300,-0.000349948,8.912395811,0.001022118,0.032907348,7517.784951,59027.45769,4.771054079,0.014811114,,1,TRUE,4,0,-349.948,349.948,0.04895797,1.54895797,1.54896E-08,0.034934199,8.877461612,
11154,10.1016/j.actamat.2009.02.026,LM-SPS x=0.25,Hf0.75Zr0.25Ni1Sn0.98Sb0.02,Half-heusler,,10260,33,8351,300,-8.45E-05,,0.001335332,0.074683544,184243.3129,59030.20275,4.771074275,,,1,TRUE,5,18,-84.5,84.5,0.48265736,1.98265736,1.98266E-08,1.095874081,-1.095874081,
11151,10.1063/1.3621834,x=0.1,Ti1Cu0.1S2,,,6646,346,5273,300,-4.94E-05,3.870069437,0.000712541,0.053669183,336424.4181,59047.23547,4.771199569,0.080960441,,1,TRUE,3,0,-49.4,49.4,0.653206433,2.153206433,2.15321E-08,2.173173664,1.696895773,
11147,10.1016/j.renene.2011.09.028,In0.1Yb0.2,Yb0.2In0.1,,,4734,5031,3476,300,-0.000140025,2.511811024,0.001717255,0.228971963,88595.04132,59073.45806,4.771392394,0.064341016,,1,TRUE,2,0,-140.025,140.025,0.299059697,1.799059697,1.79906E-08,0.478163305,2.033647719,
11144,10.1016/j.jcrysgro.2007.02.036,x=0.9,Sn0.9Ge0.1Te1,Toxic,,15179,2253,12866,300,3.81E-05,8.726360266,,0.022131865,438902.2115,59088.77105,4.771504957,0.023118453,,1,FALSE,3,10,38.1,38.1,0.720040171,2.220040171,2.22004E-08,2.923141622,5.803218644,
11141,10.1039/c4dt01177e,Bi,Mg2Si0.98Bi0.02,Mg2Si,Mg2Si,8308,782,6812,300,-9.43E-05,7.302951093,,0.083414785,160281.774,59092.83563,4.771534831,0.020667715,,1,FALSE,3,8,-94.3,94.3,0.443556081,1.943556081,1.94356E-08,0.93454985,6.368401243,
11134,10.7567/jjap.52.10mb18,LaFe4Sb12,La(FeSb3)4,skutterudite,,5230,9415,3935,300,7.9E-05,3.174603175,0.001240767,0.126646589,200343.4499,59117.70038,4.771717532,0.067317327,,1,TRUE,3,95,79,79,0.506093177,2.006093177,2.00609E-08,1.205722884,1.968880291,
11122,10.1039/c2ra22562j,c,Bi2Te2.25Se0.75,Toxic,,5792,5072,4509,300,-0.000139865,0.918027839,0.001743133,0.573754389,88881.79729,59147.81044,4.771938672,0.292853312,,1,FALSE,3,0,-139.865,139.865,0.299472478,1.799472478,1.79947E-08,0.479821044,0.438206795,
11112,10.1063/1.4960573,0.03,Ti0.03Te1Pb0.97,Toxic,,2582,10411,1664,300,-5.44E-05,1.851302717,,0.098796923,304580.9909,59186.17122,4.772220246,-0.88524703,,1,FALSE,3,10,-54.4,54.4,0.625649157,2.125649157,2.12565E-08,1.94229698,-0.090994263,
11109,10.1021/acs.chemmater.5b03708,y=0.6%,In0.08Sn2.88Te2.9796I0.018,Toxic,,15854,7381,13439,300,9.22E-05,2.770234987,0.014201371,0.154219109,165278.2227,59194.4295,4.772280839,0.073164579,,1,FALSE,4,0,92.2,92.2,0.4516591,1.9516591,1.95166E-08,0.967700242,1.802534745,
11102,10.1007/s11664-014-3235-x,Mg2Si0.78Sn0.4Ge0.10Bi0.02,Mg2Si0.48Sn0.4Ge0.1Bi0.02,Mg2Si,Mg2Si,9915,10833,8095,300,-9.45E-05,2.859447005,,0.146341463,160212.766,59233.00538,4.772563769,0.068479356,,1,FALSE,5,8,-94.5,94.5,0.442791988,1.942791988,1.94279E-08,0.933780234,1.925666771,
11097,10.1016/j.materresbull.2015.06.022,1000,NbCoSb,Half-heusler,,11902,3830,9854,300,-4.8E-05,6.779177045,0.000772825,0.02947295,347657.6109,59255.59344,4.772729352,0.029672791,,1,TRUE,3,19,-48,48,0.661137724,2.161137724,2.16114E-08,2.254007934,4.525169111,
11096,10.1002/adfm.201906143,Mg3.15Mn0.05Sb1.5Bi0.49Se0.01,Mg3.15Mn0.05Bi0.49Sb1.5Se0.01,Toxic,,27133,24015,21824,300,-0.000215821,0.786172053,0.001648285,0.629761245,35963.10249,59259.10956,4.772755121,0.21506149,,1,FALSE,5,0,-215.821,215.821,0.15559079,1.65559079,1.65559E-08,0.178620544,0.607551509,
11095,10.1021/cm902001c,44002,K0.8Sb1.2Te22Pb20,Toxic,,27109,590,21808,300,-7.21E-05,1.591637505,0.001156064,0.138598787,223598.3701,59269.44944,4.772830893,0.648940272,,1,FALSE,4,218,-72.1,72.1,0.537110344,2.037110344,2.03711E-08,1.366483658,0.225153847,
11089,10.1038/srep14641,Yb0.05Ga0.20,Yb0.05Ga0.2,,,4750,5167,3491,300,-0.000213602,3.400608246,,0.283032949,36939.99367,59303.60675,4.773081107,0.040987391,,1,TRUE,2,0,-213.602,213.602,0.158595784,1.658595784,1.6586E-08,0.183805553,3.216802693,
11087,10.1016/j.intermet.2013.07.009,matrix,Yb0.2Co4Sb12,Skutterudite,Skutterudite,3481,1272,2349,300,-0.000215542,2.506093065,,0.085245505,36115.49818,59315.45175,4.773167842,0.056639629,,1,TRUE,3,0,-215.542,215.542,0.155965463,1.655965463,1.65597E-08,0.179418053,2.326675012,
11074,10.3938/jkps.66.1862,La0.5Ce0.5Fe3.75Ni0.25Sb12,La0.5Ce0.5Fe3.75Ni0.25Sb12,Skutterudite,,4440,3595,3225,300,9.51E-05,1.263888889,0.001425947,0.206703911,159283.1571,59380.56988,4.773644361,0.391061054,,1,TRUE,5,0,95.1,95.1,0.440507598,1.940507598,1.94051E-08,0.92727053,0.336618359,
11065,10.1109/ict.2006.331296,x=0.08,Nb1Co1Sn0.92Sb0.08,,,12415,9011,10274,300,-7.21E-05,7.339902661,0.001124392,0.050959352,223944.5277,59411.20872,4.773868388,0.02224499,,1,TRUE,4,18,-72.1,72.1,0.537110344,2.037110344,2.03711E-08,1.368599141,5.97130352,
11058,10.1007/s11664-014-3213-3,90.0%CoSi/10.0%SiO2,Co0.9Si1O0.2,,,1933,2599,1193,300,-7.75E-05,6.494915254,0.000996169,0.047522921,206000,59440.89994,4.774085376,0.025286157,,1,TRUE,3,0,-77.5,77.5,0.51267998,2.01267998,2.01268E-08,1.243836228,5.251079026,
11057,10.1007/s11664-011-1890-8,CeFe3.7Co0.3Sb12,Ce1Fe3.7Co0.3Sb12,Skutterudite,,4068,2355,2811,300,8.78E-05,2.615062625,1.297730824,0.149606313,176895.6743,59442.54775,4.774097415,0.084543219,,1,TRUE,4,0,87.8,87.8,0.46912006,1.96912006,1.96912E-08,1.044986462,1.570076163,
11050,10.1021/acs.chemmater.5b04616,x=0.175,Sr0.2375La0.175Ti1O3,Perovskite,,28261,7389,22715,300,6.32E-05,4.980140845,,0.08106576,259983.0303,59462.69788,4.77424461,0.039891754,,1,TRUE,4,0,63.2,63.2,0.579941765,2.079941765,2.07994E-08,1.622248688,3.357892157,
11038,10.15541/jim20130659,0Sb,Hf0.25Zr0.25Ti0.5Ni1Sn1,Half-heusler,,12048,5558,9998,300,-0.000251914,2.90576865,0.001232245,0.122715368,23678.84991,59484.20356,4.774401651,0.047411314,,1,TRUE,5,18,-251.914,251.914,0.113986824,1.613986824,1.61399E-08,0.114652055,2.791116595,
11034,10.1016/j.jssc.2014.06.042,x=0.00,Ce(FeSb3)4,skutterudite,,4384,3422,3159,300,8.18E-05,2.928862974,,0.140058958,193330.6696,59511.95256,4.7746042,0.075201937,,1,TRUE,3,0,81.8,81.8,0.49402339,1.99402339,1.99402E-08,1.156517632,1.772345342,
11028,10.1557/jmr.2011.153,Zn0.05,Zn0.05In2.95Ru1,Expensive,,19940,2888,16702,300,0.000141246,3.1983526,,0.171723046,87957.41268,59535.84513,4.774778523,0.048471621,,0,TRUE,3,17,141.246,141.246,0.295928345,1.795928345,1.79593E-08,0.473895632,2.724456968,
11026,10.1557/jmr.2011.142,525,AgSb(Te10Pb9)2,Toxic,,20940,2885,17437,300,-0.0002125,1.022476491,,0.359351748,37573.42109,59546.86813,4.774858925,0.157559949,,1,FALSE,4,207,-212.5,212.5,0.160109623,1.660109623,1.66011E-08,0.187127994,0.835348497,
11025,10.1016/j.jssc.2014.08.026,y=0.5,Mg2.2Si0.5Sn0.37Sb0.013,Mg2Si,,9119,3423,7505,300,-8.89E-05,3.511341847,0.001356129,0.128992024,174403.6697,59549.87906,4.774880884,0.053480098,,1,TRUE,4,7,-88.9,88.9,0.464692534,1.964692534,1.96469E-08,1.027948763,2.483393084,
11019,10.1016/j.actamat.2013.07.052,6.0GPa,Pr0.02856Nd0.57144Fe3Co1Sb12,Skutterudite,,3271,58,2179,300,0.000120383,1.755344087,0.001627022,0.564977148,114307.8174,59585.69931,4.775142041,0.117471724,,1,TRUE,5,0,120.383,120.383,0.354238635,1.854238635,1.85424E-08,0.635861914,1.119482173,
11003,10.1063/1.4950947,x=0.035_filled,Bi0.035Te3As1.965,Toxic,,15241,6487,12933,300,0.000131959,1.11047836,,0.311659193,98862.22981,59644.13563,4.775567749,0.228238505,,1,FALSE,3,28,131.959,131.959,0.320594695,1.820594695,1.82059E-08,0.539964153,0.570514207,
11000,10.1016/s0925-8388(03)00024-0,Fe2.2V0.8Si,V0.8Fe2.2Si1,Heusler,,11014,1478,9088,300,-4.46E-05,8.416884642,0.00070641,0.028984308,377168.9264,59653.40934,4.77563527,0.022670989,,1,TRUE,3,25,-44.6,44.6,0.680802684,2.180802684,2.1808E-08,2.467593022,5.94929162,
10984,10.3938/jkps.67.1208,Pr0.5Yb0.5Fe3CoSb12,Yb0.5Pr0.5Fe3Co1Sb12,Skutterudite,,4467,3598,3245,300,0.000101923,0.924924925,0.001498483,0.251845959,145886.5966,59700.05381,4.775974723,1.447144512,0.160511902,1,TRUE,5,0,101.923,101.923,0.415344679,1.915344679,1.91534E-08,0.83826935,0.086655575,
10981,10.1143/jjap.45.8740,x=0.08,Nb1Co1Sn0.92Sb0.08,,,10970,1417,9053,300,-7.17E-05,7.318219471,0.001132651,0.051123554,226663.1176,59714.44081,4.77607937,0.022511552,,1,TRUE,4,18,-71.7,71.7,0.538965645,2.038965645,2.03897E-08,1.386474929,5.931744542,
10979,10.1007/s11664-012-1975-z,after,Ce0.15In0.2Co4Sb12,Skutterudite,Skutterudite,4087,2390,2835,300,-0.000183908,1.528854338,,0.383641731,52795.03106,59729.94406,4.776192108,0.104946271,,1,TRUE,4,0,-183.908,183.908,0.204863005,1.704863005,1.70486E-08,0.270024886,1.258829452,
10975,10.1016/j.jpcs.2013.12.006,x=1,GeBi85Sb14,Toxic,,12081,3174,10026,300,-0.000103168,3.180085224,0.001513374,0.141573064,143540.2961,59734.04638,4.776221935,0.056315045,,1,FALSE,3,499,-103.168,103.168,0.410910722,1.910910722,1.91091E-08,0.822878072,2.357207152,
10972,10.1016/j.matchemphys.2012.12.026,y=0.12,Mm0.9Fe3.62Co0.5Sb12,Skutterudite,,4533,3727,3299,300,9.68E-05,2.427118929,0.001474478,0.178598833,156515.0738,59744.62313,4.776298826,0.087467425,,1,TRUE,4,0,96.8,96.8,0.434098957,1.934098957,1.9341E-08,0.908146923,1.518972006,
10961,10.1016/j.actamat.2009.02.026,LM-SPS y=0.02,Hf0.75Zr0.25Ni1Sn0.98Sb0.02,Half-heusler,,10252,33,8346,300,-8.45E-05,5.326983633,0.001352136,0.077223582,186481.5389,59797.67363,4.776684288,0.031632507,,1,TRUE,5,18,-84.5,84.5,0.48265736,1.98265736,1.98266E-08,1.109186987,4.217796646,
10958,10.1063/1.3548867,1%Nb,Hf0.495Zr0.495Nb0.01Ni1Sn1,Half-heusler,,12173,6792,10097,300,-5.93E-05,7.193639448,0.000780958,0.031112933,280800.0394,59814.68494,4.77680782,0.024775992,,1,TRUE,5,18,-59.3,59.3,0.59977128,2.09977128,2.09977E-08,1.768847574,5.424791874,
10952,10.1142/s1793604714500362,x=0.010,Mg2Si0.4Sn0.6Sb0.01,Mg2Si,Mg2Si,27649,977,22211,300,-0.000183333,1.615107914,0.00169697,0.394014228,53277.25387,59867.24419,4.777189267,0.0986739,,1,TRUE,4,8,-183.333,183.333,0.20588101,1.70588101,1.70588E-08,0.272653967,1.342453947,
10945,10.1002/adfm.201103049,1%Dy for Te,Dy1Ag6.52Ge36.96Sb6.52Te49,Toxic,,21069,5967,17548,300,9.14E-05,16.91212974,0.001577437,0.264617166,169387.2741,59919.88606,4.777570979,0.008385971,,1,FALSE,5,0,91.4,91.4,0.454784757,1.954784757,1.95478E-08,0.993346984,15.91878276,
10935,10.1016/j.intermet.2014.08.010,x=0.01,Mg2.2Ge0.99Sb0.01,Mg-based,,8373,1279,6859,300,-3.32E-05,12.65771812,0.000572519,0.015266553,511000.7257,59956.29913,4.777834818,0.014711586,,1,TRUE,3,8,-33.2,33.2,0.751107198,2.251107198,2.25111E-08,3.450952236,9.206765884,
10929,10.1016/j.intermet.2012.07.027,y=0.03,Mg2.1Ga0.03Si0.021Sn0.049,Mg2Si,,8357,1266,6848,300,0.000137458,2.195209341,0.000339522,0.043518333,92839.97115,59972.6475,4.777953221,0.07839912,,1,TRUE,4,4,137.458,137.458,0.305751451,1.805751451,1.80575E-08,0.502937738,1.692271603,
10928,10.1016/j.matlet.2011.10.035,In0.5Co4Sb11Ge1 3GPa,In0.5Co4Ge1Sb11,Zintl,,4564,3768,3329,300,-0.00017414,2.123303806,0.00180454,0.278804769,59536.17201,59974.04913,4.777963371,0.073186332,,1,TRUE,4,96,-174.14,174.14,0.222861028,1.722861028,1.72286E-08,0.307717651,1.815586155,
10917,10.1007/s11664-009-0993-y,y=0.6,Ag3Ge20Sb7Te32,Toxic,,16744,2340,14255,300,0.000141527,1.557204045,,0.386206897,88346.6,60006.78981,4.778200394,0.122272414,,1,FALSE,4,337,141.527,141.527,0.295212352,1.795212352,1.79521E-08,0.475802723,1.081401322,
10909,10.1021/acs.inorgchem.5b02658,FeSb2,FeSb2,skutterudite,,19686,8531,16512,300,3.46E-05,6.809172105,,0.024109178,490968.5535,60029.55431,4.778365119,0.039522293,,1,TRUE,2,18,34.6,34.6,0.742096595,2.242096595,2.2421E-08,3.302396766,3.506775339,
10901,10.1021/jacs.6b08382,SnAg0.03In0.03Te1.06,In0.03Ag0.03Sn1Te1.06,Toxic,,3074,18615,2034,300,9.71E-05,3.229457906,0.001509526,0.145082388,156776.3943,60064.84388,4.778620353,0.057598962,,1,FALSE,4,10,97.1,97.1,0.432977738,1.932977738,1.93298E-08,0.90913584,2.320322066,
10895,10.1039/c4ee01463d,Sn0.98Bi0.02Hg0.04Te1.04,Sn0.98Hg0.04Bi0.02Te1.04,Toxic,,375,7975,156,300,6.72E-05,2.589839767,0.001089892,0.119852268,245858.1081,60116.43769,4.778993238,0.128790415,,1,FALSE,4,10,67.2,67.2,0.560284637,2.060284637,2.06028E-08,1.519613049,1.070226718,
10893,10.1016/j.jallcom.2015.01.075,"653K,10min",Bi2Te2.85Se0.3,Toxic,,14146,1801,11920,300,-0.000133902,1.410692457,0.001715976,0.363292956,97292.5377,60134.65269,4.779124807,0.150070219,,1,FALSE,3,0,-133.902,133.902,0.315269457,1.815269457,1.81527E-08,0.529836516,0.880855941,
10892,10.1142/s1793604715500083,Bi2Te2.7Se0.3,Bi2Te2.7Se0.3,Toxic,,27732,980,22268,300,-0.00015317,0.961413934,0.001810253,0.558512586,76805.20715,60136.47331,4.779137955,0.23677347,,1,FALSE,3,0,-153.17,153.17,0.267020182,1.767020182,1.76702E-08,0.407149053,0.554264881,
10878,10.1021/cm504398d,x=0.005,Cd0.995Ag0.005Sb1,Toxic,Antimonide,12863,628,10678,300,0.000194824,1.13631,0.001897387,0.484203641,46774.79703,60213.46025,4.779693585,0.14775817,,1,FALSE,3,15,194.824,194.824,0.186463971,1.686463971,1.68646E-08,0.23665203,0.89965797,
10875,10.1016/j.solidstatesciences.2008.01.016,y=0.03,Eu0.03Co4Sb12,Skutterudite,Skutterudite,4804,5358,3549,300,-0.00023437,5.970725081,0.001592197,0.076949533,29417.04425,60222.46356,4.779758518,0.02300549,,1,TRUE,3,0,-234.37,234.37,0.132598298,1.632598298,1.6326E-08,0.144078649,5.826646432,
10874,10.1007/s11664-014-3369-x,Ce0.75Yb0.25Fe3.75Ni0.25Sb12,Yb0.25Ce0.75Fe3.75Ni0.25Sb12,Skutterudite,,4171,2611,2945,300,9.01E-05,2.657399802,0.001450807,0.173235053,173359.0734,60225.76338,4.779782313,0.081997417,,1,TRUE,5,0,90.1,90.1,0.459910148,1.959910148,1.95991E-08,1.019304622,1.63809518,
10871,10.1007/s11664-011-1890-8,CeFe3.8Co0.2Sb12,Ce1Fe3.8Co0.2Sb12,Skutterudite,,4067,2355,2811,300,8.41E-05,2.695380876,1.357599631,0.148142624,189007.6336,60229.11456,4.779806479,0.085833102,,1,TRUE,4,0,84.1,84.1,0.484324569,1.984324569,1.98432E-08,1.125157473,1.570223403,
10863,10.1039/c4ta02386b,x=0.3,Mg2.7Mn0.3Sb2,Antimonide,Antimonide,13179,2793,11008,300,-0.000553935,,0.000216653,0.041323775,719.1547726,60248.81831,4.779948533,,,1,TRUE,3,17,-553.935,553.935,0.008435538,1.508435538,1.50844E-08,0.003254396,-0.003254396,
10862,10.1007/s11664-014-3401-1,Yb0.8Fe3.5Ni0.5Sb12,Yb0.8Fe3.5Ni0.5Sb12,Skutterudite,,4178,2615,2952,300,8.85E-05,2.82527881,0.001455973,0.165826331,177391.3043,60255.84581,4.779999187,0.075590674,,1,TRUE,4,0,88.5,88.5,0.466297687,1.966297687,1.9663E-08,1.046412334,1.778866476,
10860,10.1007/s11664-011-1890-8,CeFe3.6Co0.4Sb12,Ce1Fe3.6Co0.4Sb12,Skutterudite,,4069,2355,2811,300,9.31E-05,2.474598963,1.416617794,0.169092771,166208.6514,60261.25463,4.780038169,0.089284789,,1,TRUE,4,0,93.1,93.1,0.448168408,1.948168408,1.94817E-08,0.971407331,1.503191632,
10852,10.1016/j.matlet.2004.08.012,x=0.60,Sr0.3Ca0.6La0.1Ti1O3,Perovskite,,25852,3743,20815,300,-9.43E-05,4.632101678,,0.10154865,163655.4031,60314.56931,4.780422231,0.03652246,,1,TRUE,5,0,-94.3,94.3,0.443556081,1.943556081,1.94356E-08,0.954220362,3.677881316,
10849,10.1007/s11664-013-2855-x,0h,Ca0.1Yb0.3Al0.1In0.1Ga0.1Fe0.25Co3.75Sb12,Skutterudite,,5492,10799,4195,300,0.000110747,2.797714098,0.002294269,0.220754717,131082.0562,60320.553,4.780465314,0.065074201,,1,TRUE,8,0,110.747,110.747,0.384921633,1.884921633,1.88492E-08,0.74123821,2.056475888,
10848,10.1016/j.matchemphys.2012.12.026,y=0.06,Mm0.9Fe3.56Co0.5Sb12,Skutterudite,,4532,3727,3299,300,9.77E-05,2.299128581,0.001519256,0.194618174,156114.9227,60320.822,4.780467251,0.096118428,,1,TRUE,4,0,97.7,97.7,0.43074398,1.93074398,1.93074E-08,0.904253842,1.394874739,
10846,10.1016/j.nanoen.2016.02.040,y=0.20,In0.02Te0.8Pb0.98S0.2,Toxic,,3173,14305,2107,300,-0.000147721,1.090707965,0.001794761,0.513259962,82345.60257,60340.613,4.780609718,0.20279905,,1,FALSE,4,0,-147.721,147.721,0.279862492,1.779862492,1.77986E-08,0.439691548,0.651016417,
10830,10.1039/c5tc01196e,Ti,Ti,,,11644,2837,9600,300,0.000213613,9.253164557,,0.142553984,37634.94852,60427.72238,4.781236225,0.014838024,,1,TRUE,1,4,213.613,213.613,0.158580746,1.658580746,1.65858E-08,0.187261803,9.065902754,
10827,10.1063/1.3694742,In0.01Pb0.99Te0.996I0.004,In0.01Te0.996Pb0.99I0.004,Toxic,,336,2054,148,300,-0.000176583,1.644375181,0.001818007,0.388324873,58290.62554,60453.33813,4.781420287,0.099481864,,1,FALSE,4,0,-176.583,176.583,0.218216576,1.718216576,1.71822E-08,0.300467757,1.343907424,
10823,10.1063/1.3621834,x=0.02,Ti1Cu0.02S2,,,6644,346,5273,300,-0.000116262,3.586660967,0.00150058,0.124826571,122310.7672,60470.18338,4.781541286,0.04626913,,1,TRUE,3,0,-116.262,116.262,0.367049479,1.867049479,1.86705E-08,0.685080762,2.901580205,
10822,10.1063/1.4768297,n-type Si80Ge20 nanostructured  alloys,Si4Ge,SiGe,,21211,6847,17674,300,-0.000145984,2.424861775,0.001902174,0.1734375,84303.67405,60478.07781,4.781597979,0.06785515,,1,TRUE,2,20,-145.984,145.984,0.284084725,1.784084725,1.78408E-08,0.451214691,1.973647084,
10820,10.1039/c1jm00025j,x=0.013,Mg2Si0.487Sn0.5Sb0.013,Mg2Si,Mg2Si,8674,2734,7147,300,-0.000110483,2.816701554,0.001429158,0.162786003,131896.5517,60485.603,4.781652015,0.064813433,,1,TRUE,4,8,-110.483,110.483,0.385798659,1.885798659,1.8858E-08,0.746191021,2.070510533,
10816,10.15541/jim20130659,0.002Sb,Hf0.25Zr0.25Ti0.5Ni1Sn0.998Sb0.002,Half-heusler,,12049,5558,9998,300,-0.000215093,3.122093023,0.001489564,0.136413337,37036.65288,60507.65719,4.781810338,0.045778661,,1,TRUE,6,18,-215.093,215.093,0.156570326,1.656570326,1.65657E-08,0.18406146,2.938031563,
10813,10.1007/s11664-015-3976-1,Ce0.8Fe3.75Ni0.25Sb12,Ce0.8Fe3.75Ni0.25Sb12,Skutterudite,,5583,10887,4291,300,9.06E-05,1.37749853,0.001433333,0.175493434,172936.335,60530.11325,4.781971486,0.374253305,,1,TRUE,4,0,90.6,90.6,0.457932043,1.957932043,1.95793E-08,1.015792775,0.361705755,
10794,10.1007/s11664-014-3235-x,Mg2Si0.58Sn0.4Bi0.02,Mg2Si0.58Sn0.4Bi0.02,Mg2Si,Mg2Si,9911,10833,8095,300,-0.000100696,3.119155333,,0.151219512,150638.2979,60630.15119,4.782688651,0.059861932,,1,FALSE,4,8,-100.696,100.696,0.419761341,1.919761341,1.91976E-08,0.867568742,2.251586591,
10782,10.1063/1.3490776,x=6,Ba4Al3(GaSn3)5,Clathrate,,822,2019,442,300,-0.000245631,0.718555015,1.55884753,0.653104201,25991.98538,60685.18263,4.783082663,0.226617164,,1,TRUE,4,92,-245.631,245.631,0.120331046,1.620331046,1.62033E-08,0.126346863,0.592208152,
10752,10.3938/jkps.66.1862,La0.25Ce0.75Fe3.75Ni0.25Sb12,La0.25Ce0.75Fe3.75Ni0.25Sb12,Skutterudite,,4439,3595,3225,300,9.3E-05,2.579449737,0.00150271,0.195530726,167990.3334,60807.84094,4.783959583,0.084786424,,1,TRUE,5,0,93,93,0.448554926,1.948554926,1.94855E-08,0.982015175,1.597434562,
10750,10.1016/j.mssp.2020.104955,Ge0.86Pb0.10Bi0.04Te,Ge0.86Bi0.04Te1Pb0.1,Toxic,,26933,23655,21634,300,9.62E-05,2.460665712,0.001485393,0.181924152,160784.3137,60810.12938,4.783975927,0.088607039,,1,FALSE,4,10,96.2,96.2,0.436350114,1.936350114,1.93635E-08,0.934004172,1.52666154,
10749,10.1039/c5ee02423d,Sn0.97Mn0.03Te1,Mn0.03Sn0.97Te1,Toxic,,416,7979,4884,300,3.62E-05,5.417391304,0.000614583,0.034854772,475840.3361,60813.47347,4.78399981,0.064154224,,1,FALSE,3,10,36.2,36.2,0.731931048,2.231931048,2.23193E-08,3.186128461,2.231262843,
10747,10.3938/jkps.66.1879,Pr0.5Nd0.5Fe3.5Co0.5Sb12,Pr0.5Nd0.5Fe3.5Co0.5Sb12,Skutterudite,,4449,3596,3232,300,8.8E-05,1.12518646,0.001435816,0.204022989,180317.0463,60824.92581,4.784081588,2.37837643,0.376280592,1,TRUE,5,0,88,88,0.468311929,1.968311929,1.96831E-08,1.06476058,0.06042588,
10743,10.1016/j.actamat.2013.07.052,Tdecr.2,Pr0.02856Nd0.57144Fe3Co1Sb12,Skutterudite,,3246,58,2170,300,0.000118414,,0.001686084,0.566903231,119699.984,60841.01994,4.784196486,,,1,TRUE,5,0,118.414,118.414,0.360302852,1.860302852,1.8603E-08,0.668034665,-0.668034665,
10736,10.1073/pnas.1802020115,Ge0.86Mn0.1Bi0.04Te,Mn0.1Ge0.86Bi0.04Te1,Toxic,PbTe,24073,21264,19506,300,0.000124526,1.821538462,0.001751882,0.293195775,110790.3276,60876.80806,4.784451873,0.11110166,,1,FALSE,4,10,124.526,124.526,0.341810086,1.841810086,1.84181E-08,0.612164228,1.209374234,
10734,10.1007/s11664-009-0710-x,(Zr0.5Hf0.5)NiSn,Hf0.5Zr0.5Ni1Sn1,Half-heusler,,12771,11062,10593,300,-0.000350543,3.069195063,0.000801858,0.081739287,7700.07447,60878.94281,4.784467102,0.044696022,,1,TRUE,4,18,-350.543,350.543,0.048707492,1.548707492,1.54871E-08,0.035775489,3.033419574,
10686,10.1021/acsami.7b04098,F300-7d,Na0.02Sr0.04Te1Pb0.94,Toxic,,2831,18592,1877,300,0.000105656,2.584770882,0.00158821,0.229042602,141903.001,61050.70731,4.7856907,0.076325227,,1,FALSE,4,9,105.656,105.656,0.402191238,1.902191238,1.90219E-08,0.809779936,1.774990946,
10684,10.1007/s11664-014-3235-x,Mg2Si0.43Sn0.4Ge0.15Bi0.02,Mg2Si0.43Sn0.4Ge0.15Bi0.02,Mg2Si,Mg2Si,9917,10833,8095,300,-9.7E-05,3.073002136,,0.136585366,159574.4681,61051.51388,4.785696437,0.063252034,,1,FALSE,5,8,-97,97,0.433351156,1.933351156,1.93335E-08,0.925540447,2.147461689,
10676,10.3938/jkps.65.2071,PrFe3CoSb12,PrFe3CoSb12,Skutterudite,,4438,3592,3218,300,0.000112821,1.019150335,0.001646599,0.281568582,129171.6651,61074.3075,4.785858551,0.452663987,,1,TRUE,4,0,112.821,112.821,0.378100658,1.878100658,1.8781E-08,0.727792168,0.291358167,
10670,10.1039/c4ee01463d,Sn0.98Bi0.02Hg0.005Te1.005,Sn0.98Hg0.005Bi0.02Te1.005,Toxic,,346,7975,156,300,3.9E-05,4.454902293,0.000694519,0.029246089,443119.6911,61108.18306,4.786099371,0.097133473,,1,FALSE,4,10,39,39,0.714475268,2.214475268,2.21448E-08,2.94383279,1.511069503,
10667,10.1016/j.jallcom.2009.10.033,"S186mh,BM",MmyFe3CoSb12,Skutterudite,,5254,9579,3962,300,0.000113577,1.613953488,0.0016202,0.329188114,128038.6521,61136.68663,4.786301898,0.150843918,,1,TRUE,4,0,113.577,113.577,0.375644497,1.875644497,1.87564E-08,0.72046498,0.893488508,
10659,10.1002/anie.200600865,Na0.95Pb19SbTe21,Na0.95Sb1Te21Pb19,Toxic,,19447,6440,16313,300,0.000106192,1.677531404,,0.294944498,141142.064,61159.1185,4.786461217,0.154821304,,1,FALSE,4,207,106.192,106.192,0.400337124,1.900337124,1.90034E-08,0.804652512,0.872878892,
10656,10.1063/1.4958973,0.09,Ge0.91Bi0.18Te1.18,Toxic,,19471,10408,16330,300,0.00011601,1.788987547,,1.272718428,124142.6612,61175.65963,4.786578661,0.12352088,,1,FALSE,3,11,116.01,116.01,0.367847729,1.867847729,1.86785E-08,0.695638763,1.093348784,
10650,10.1007/s11664-012-1908-x,AgSn18SbTe20,AgSn18SbTe20,Toxic,,16752,2351,14265,300,3.87E-05,2.335675208,0.000674664,0.08846582,447568.4147,61189.38097,4.78667606,-0.181421075,,1,FALSE,4,207,38.7,38.7,0.71632544,2.21632544,2.21633E-08,2.975871791,-0.640196583,
10641,10.1021/acs.chemmater.5b03708,x=0,SnTe,Toxic,,15836,7381,13424,300,2.31E-05,8.925373134,0.000435481,0.031114952,752059.1595,61219.21106,4.786887729,0.038596094,,1,FALSE,2,10,23.1,23.1,0.81943686,2.31943686,2.31944E-08,5.233061206,3.692311928,
10632,10.1016/j.jallcom.2014.03.017,Co4Sb11.5Te0.5_2.8GPa,Co4Sb11.5Te0.5,Toxic,,3738,1772,2549,300,-0.000175081,2.629581095,0.001824386,0.265393594,60122.83149,61247.23513,4.787086488,0.058577703,,1,FALSE,3,96,-175.081,175.081,0.221060477,1.721060477,1.72106E-08,0.310425087,2.319156008,
10629,10.1016/j.matchemphys.2012.12.026,"x=0,Sb12",Mm0.9Fe3.5Co0.5Sb12,Skutterudite,,4527,3727,3298,300,9.57E-05,1.928534502,0.001508713,0.247568552,162933.9947,61251.72131,4.787118298,0.138783942,,1,TRUE,4,0,95.7,95.7,0.438234992,1.938234992,1.93823E-08,0.94741311,0.981121392,
10626,10.1021/acsami.5b11063,x=0.020,Mg2Si0.98Sb0.02,Mg2Si,Mg2Si,9445,5712,7751,300,-9.06E-05,7.946325146,0.00140956,0.057081545,174969.3747,61259.38863,4.787172658,0.019729088,,1,TRUE,3,8,-90.6,90.6,0.457932043,1.957932043,1.95793E-08,1.027734436,6.91859071,
10624,10.1002/adfm.201906143,Mg3.175Co0.025Sb1.5Bi0.49Se0.01,Mg3.175Co0.025Bi0.49Sb1.5Se0.01,Toxic,,27128,24015,21824,300,-0.000207883,1.03366631,0.001766645,0.520981255,40814.27493,61269.18744,4.787242121,0.163118323,,1,FALSE,5,0,-207.883,207.883,0.166610783,1.666610783,1.66661E-08,0.204064532,0.829601778,
10619,10.1063/1.4824353,cycle 3 heating,Ag2Te0.5Se0.5,Toxic,,19188,390,16086,300,-9.56E-05,,,0.787787409,163185.0052,61280.45988,4.787322016,,,1,FALSE,3,0,-95.6,95.6,0.438612944,1.938612944,1.93861E-08,0.94905769,-0.94905769,
10611,10.1016/j.jssc.2012.06.019,x=0.06,Ce1Ga0.06Fe3.94Sb12,Skutterudite,,4365,3404,3135,300,8.18E-05,2.695060682,0.001327562,0.137462073,199149.9345,61308.93456,4.787523769,0.091414626,,1,TRUE,4,0,81.8,81.8,0.49402339,1.99402339,1.99402E-08,1.191328883,1.503731799,
10605,10.3938/jkps.66.1879,Pr0.25Nd0.75Fe3.5Co0.5Sb12,Pr0.25Nd0.75Fe3.5Co0.5Sb12,Skutterudite,,4450,3596,3232,300,8.76E-05,2.309959984,,0.201149425,182933.2899,61333.21906,4.787695759,0.111541911,,1,TRUE,5,0,87.6,87.6,0.469929585,1.969929585,1.96993E-08,1.0810971,1.228862884,
10596,10.1021/cm504398d,x=0.0,CdSb,Toxic,Antimonide,12860,628,10678,300,0.000400331,1.01436,0.000769179,0.220414789,4355.584916,61376.454,4.788001794,0.137448756,,1,FALSE,2,15,400.331,400.331,0.031709806,1.531709806,1.53171E-08,0.020014476,0.994345524,
10593,10.1557/jmr.2007.0031,"0mass%,nonMG",Co0.92Ni0.08Sb2.96Te0.04,Toxic,,4236,2875,3012,300,-0.000120049,4.708737864,,0.122889828,118291.0498,61399.05094,4.788161658,0.033680717,,1,FALSE,4,24,-120.049,120.049,0.355260068,1.855260068,1.85526E-08,0.658381983,4.050355881,
10585,10.1016/j.solidstatesciences.2013.08.013,Ge12In2Te15,In2(Ge4Te5)3,Toxic,,15634,5370,13254,300,0.000151744,1.084962726,,0.503952698,79802.94448,61412.73875,4.788258466,0.203288069,,1,FALSE,3,144,151.744,151.744,0.270322948,1.770322948,1.77032E-08,0.423830952,0.661131774,
10582,10.1063/1.3001608,EuZn2Sb2,Eu(ZnSb)2,Zintl,Antimonide,13029,2229,10861,300,0.000123159,2.486692015,,0.203422179,113744.0033,61425.32106,4.788347435,0.073252823,,1,TRUE,3,0,123.159,123.159,0.345861969,1.845861969,1.84586E-08,0.62986719,1.856824825,
10581,10.1038/s41598-017-09572-9,15L,SnS2,Sulfied,,10777,18765,8830,300,-0.000141754,,1.836734694,0.100005669,90192.40606,61431.20931,4.788389065,,,1,TRUE,2,0,-141.754,141.754,0.294635217,1.794635217,1.79464E-08,0.485587405,-0.485587405,
10577,10.1016/j.jallcom.2009.03.109,Nano-composite 1,Mm(FeSb3)4,skutterudite,,5251,9570,3955,300,7.13E-05,1.756756988,,0.109526386,234634.4925,61441.57006,4.788462305,0.461392239,,1,TRUE,3,0,71.3,71.3,0.540827355,2.040827355,2.04083E-08,1.436545472,0.320211516,
10572,10.1007/s10853-014-8023-8,#5,Mg2Si,Mg2Si,Mg2Si,8806,2972,7260,300,-7.84E-05,6.669691545,0.001852349,0.144815432,210097.7199,61478.64619,4.788724295,0.025409449,,1,TRUE,2,8,-78.4,78.4,0.508717682,2.008717682,2.00872E-08,1.266081015,5.40361053,
10570,10.1016/j.jallcom.2015.01.075,"693K,10min",Bi2Te2.85Se0.3,Toxic,,14147,1801,11920,300,-0.000130976,1.395896524,0.001816568,0.391645078,103172.095,61482.53138,4.78875174,0.162379887,,1,FALSE,3,0,-130.976,130.976,0.323323002,1.823323002,1.82332E-08,0.564348162,0.831548362,
10562,10.34133/2020/4630948,ZrNi1.11Sn1.04,Zr1Ni1.11Sn1.04,Half-heusler,Half-Heusler,26084,24683,20993,300,-0.000197351,6.23396032,0.001821053,0.091803279,46380.14788,61510.57869,4.788949813,0.022808002,,1,TRUE,3,19,-197.351,197.351,0.182445875,1.682445875,1.68245E-08,0.234096265,5.999864055,
10561,10.1016/j.matlet.2004.08.012,x=0.75,Sr0.15Ca0.75La0.1Ti1O3,Perovskite,,25853,3743,20815,300,-0.000103265,4.784294573,,0.105870523,147623.0687,61513.10888,4.788967677,0.034743888,,1,TRUE,5,0,-103.265,103.265,0.410567259,1.910567259,1.91057E-08,0.846131405,3.938163168,
10546,10.1088/1742-6596/568/2/022035,electron-doped perovskite,Sr0.95La0.05Ti1O3,Perovskite,Alloy,11075,12693,9142,300,-0.000119936,7.107901494,0.001725287,0.072288101,118947.6952,61651.00913,4.78994019,0.021271929,,1,TRUE,4,0,-119.936,119.936,0.355606309,1.855606309,1.85561E-08,0.662160281,6.445741213,
10545,10.1166/jnn.2008.469,x=0.04,Co0.96Ni0.04Sb3,,,4274,3070,3053,300,-0.000222247,4.373831776,0.001711429,0.119917012,34704.2,61653.78094,4.789959715,0.032637128,,1,TRUE,3,24,-222.247,222.247,0.147205985,1.647205985,1.64721E-08,0.171494898,4.202336878,
10542,10.1039/c6qi00161k,x=0.005,Eu0.005Te1Pb0.995,Toxic,,3108,8565,2062,300,0.000381951,1.851088602,,0.133253229,5416.666667,61665.33606,4.790041103,0.075204369,,1,FALSE,3,0,381.951,381.951,0.037154104,1.537154104,1.53715E-08,0.024978754,1.826109848,
10524,10.1021/acs.chemmater.5b00801,x=0.85,In0.85Co3Sn1.15S2,Perovskite,,6704,634,5332,300,-0.000151493,,,0.236962963,80496.57469,61756.27131,4.790681067,,,1,TRUE,4,0,-151.493,151.493,0.270908504,1.770908504,1.77091E-08,0.427656206,-0.427656206,
10517,10.1007/s11664-015-3967-2,Nd0.9Fe3CoSb12,Nd0.9Fe3Co1Sb12,Skutterudite,,5578,10885,4279,300,0.00010574,0.915969153,0.001625163,0.242386364,143453.5104,61788.2175,4.790905667,1.31696969,0.11957578,1,TRUE,4,0,105.74,105.74,0.401900102,1.901900102,1.9019E-08,0.818502738,0.097466415,
10516,10.1007/s11664-013-2802-x,x=0,TiS2,Chalcogenide,,8058,10792,6576,300,-0.000278635,4.340947673,0.001383668,0.096784113,18021.80268,61794.75669,4.790951627,0.032332589,,1,TRUE,2,0,-278.635,278.635,0.090534357,1.590534357,1.59053E-08,0.085992889,4.254954784,
10503,10.1016/j.matchemphys.2012.12.026,y=0,Mm0.9Fe3.5Co0.5Sb12,Skutterudite,,4530,3727,3299,300,9.65E-05,1.870532783,0.001529687,0.240111421,162744.1606,61856.81569,4.791387559,0.148448531,,1,TRUE,4,0,96.5,96.5,0.43522308,1.93522308,1.93522E-08,0.944838767,0.925694016,
10502,10.1021/cm901668h,m=25,LaAgTe27Pb25,Toxic,,27092,589,21798,300,-9.13E-05,2.047051484,0.001419289,0.208510404,175000,61874.46975,4.79151149,0.135174557,,1,FALSE,4,275,-91.3,91.3,0.455176981,1.955176981,1.95518E-08,1.026467915,1.020583569,
10496,10.2320/matertrans.46.1466,5ETO,La0.05Eu0.95Ti1O3,Perovskite,,25899,3958,20856,300,-0.000123373,6.227932961,1.786912752,0.087391744,114304.8126,61897.17413,4.791670822,0.024594829,,1,TRUE,4,0,-123.373,123.373,0.345224501,1.845224501,1.84522E-08,0.632754123,5.595178838,
10495,10.15541/jim20140501,16h-803K,AgSn18SbTe20,Toxic,,15115,5564,12817,300,5.02E-05,2.835443038,0.000866242,0.096734634,346375.6418,61906.98438,4.791739649,0.260151434,,1,FALSE,4,207,50.2,50.2,0.64871706,2.14871706,2.14872E-08,2.232789752,0.602653286,
10493,10.1063/1.2745413,x=0,Bi0.5Sb1.5Te3,Toxic,,9355,1943,7687,300,0.000272583,0.752941176,,0.588235294,19373.21937,61913.29538,4.79178392,0.20795625,,1,FALSE,3,28,272.583,272.583,0.09538314,1.59538314,1.59538E-08,0.092723123,0.660218053,
10492,10.3938/jkps.67.1597,La0.75Nd0.25Fe3.5Co0.5Sb12,La0.75Nd0.25Fe3.5Co0.5Sb12,Skutterudite,,4473,3599,3252,300,9.37E-05,1.105069756,0.00149461,0.202649567,169435.7548,61923.75331,4.791857272,1.181956526,0.072601503,1,TRUE,5,0,93.7,93.7,0.44585628,1.94585628,1.94586E-08,0.989092883,0.115976873,
10488,10.1016/j.actamat.2014.04.060,z=0.02,Mg2Si0.53Sn0.4Ge0.05Bi0.02,Mg2Si,Mg2Si,5412,66,4102,300,-9.22E-05,2.96494,0.00152467,0.156877,172930,61937.518,4.791953798,0.070676816,,1,FALSE,5,8,-92.2,92.2,0.4516591,1.9516591,1.95166E-08,1.012501225,1.952438775,
10484,10.1016/j.actamat.2015.07.027,SS,La0.8Ti0.1Ga0.1Fe3Co1Sb12,Skutterudite,,3311,77,2212,300,0.000124246,1.989637079,0.00173753,0.258276915,113164.557,61961.93513,4.792124973,0.100350359,,1,TRUE,6,96,124.246,124.246,0.342636141,1.842636141,1.84264E-08,0.625563308,1.364073771,
10481,10.1021/acs.chemmater.5b00801,x=0.4,In0.4Co3Sn1.6S2,Perovskite,,6700,634,5332,300,-7.9E-05,,,0.134467474,209971.3693,61970.8715,4.792187604,,,1,TRUE,4,0,-79,79,0.506093177,2.006093177,2.00609E-08,1.263666394,-1.263666394,
10470,10.1021/nl104138t,Ingot,Hf0.5Zr0.5Co1Sn0.2Sb0.8,Half-heusler,Half-Heusler,10876,4139,8954,300,0.000123214,0.000474365,0.001758588,0.112266033,114745.9793,62010.52544,4.792465411,-0.221548419,,1,TRUE,5,17,123.214,123.214,0.345698022,1.845698022,1.8457E-08,0.635359281,-0.634884916,
10461,10.1016/j.jallcom.2009.11.165,x=0.05,Sr0.95Nd0.05Ti1O3,Perovskite,,28329,9926,22778,300,-0.000152334,5.933154161,,0.157661563,80075.73226,62064.80713,4.79284541,0.025047253,,1,TRUE,4,0,-152.334,152.334,0.26895152,1.76895152,1.76895E-08,0.424950265,5.508203896,
10459,10.1016/j.jallcom.2012.09.067,10h/898K,FeCuS2,,,6935,1716,5534,300,-0.000547495,6.661971831,0.000237863,0.010931977,798.3425414,62067.38356,4.792863438,0.020766328,,1,TRUE,3,0,-547.495,547.495,0.0089171,1.5089171,1.50892E-08,0.003613898,6.658357933,
10452,10.1002/aenm.201200683,Pb1S0.9973Cl0.0027,Pb1S0.9973Cl0.0027,Chalcogenide,Chalcogenide,106,112,75,300,-5.56E-05,3.959890742,,0.104883059,312222.2222,62102.70363,4.793110507,0.072153809,,1,FALSE,3,0,-55.6,55.6,0.619210286,2.119210286,2.11921E-08,1.984993635,1.974897107,
10449,10.1007/s11664-015-3967-2,Nd0.8Fe3CoSb12,Nd0.8Fe3Co1Sb12,Skutterudite,,5577,10885,4279,300,0.000104834,2.157024793,0.001714301,0.236136364,146059.7609,62155.10356,4.793476794,0.10418768,,1,TRUE,4,0,104.834,104.834,0.40505137,1.90505137,1.90505E-08,0.834754043,1.32227075,
10445,10.1007/s11664-011-1541-0,y=0.02,Mg2Si0.294Sn0.686Sb0.02,Mg2Si,Mg2Si,10051,11147,8187,300,-0.000148463,2.50169646,,0.215025907,84079.44737,62169.59631,4.793578047,0.067057985,,1,TRUE,4,8,-148.463,148.463,0.27807805,1.77807805,1.77808E-08,0.44849946,2.053197,
10441,10.1016/j.jallcom.2015.12.036,MS-21,TePb,Toxic,,2730,9779,1787,300,0.000348445,1.845809659,0.000941534,0.151001067,8063.344921,62217.73638,4.793914206,0.076607271,,1,FALSE,2,10,348.445,348.445,0.049596441,1.549596441,1.5496E-08,0.037484792,1.808324867,
10431,10.1016/j.jallcom.2010.07.121,p-45,Ba7.91Ga15.93Sn30.07,,,695,1668,342,300,0.000277039,,,0.64109589,18500,62267.31175,4.794260116,,,1,TRUE,3,183,277.039,277.039,0.091788594,1.591788594,1.59179E-08,0.088344267,-0.088344267,
10428,10.1007/s11664-014-3438-1,Bi1.8Fe0.2Te3,Fe0.2Bi1.8Te3,Toxic,,19613,10847,16439,300,0.000148636,4.99248927,,0.633220339,84052.60254,62281.98269,4.794362429,0.030451341,,1,FALSE,3,28,148.636,148.636,0.27766364,1.77766364,1.77766E-08,0.448251766,4.544237504,
10422,10.3938/jkps.64.863,Yb0.9Fe3CoSb12,Yb0.9Fe3Co1Sb12,Skutterudite,,4420,3580,3200,300,8.87E-05,2.780485186,0.001450988,0.16395922,182915.6104,62314.00738,4.794585681,0.0817093,,1,TRUE,4,0,88.7,88.7,0.465494419,1.965494419,1.96549E-08,1.078558834,1.701926352,
10416,10.1142/s1793604715500083,x=0,In0.02Bi1.98Te2.7Se0.3,Toxic,,27733,980,22268,300,-0.000148862,1.015286849,0.001859783,0.553360762,83920.13698,62354.82025,4.794870032,0.23947933,,1,FALSE,4,0,-148.862,148.862,0.277123201,1.777123201,1.77712E-08,0.447409267,0.567877582,
10415,10.1016/j.jallcom.2014.10.102,"x=0.40,y=0.5",Ca0.4Ce0.35Nd0.35Fe3.5Co0.5Sb12,Skutterudite,,5290,9722,4003,300,9.97E-05,2.048663117,0.001598946,0.230042918,156976.9222,62359.11988,4.794899977,0.121080866,,1,TRUE,6,0,99.7,99.7,0.423381016,1.923381016,1.92338E-08,0.905779296,1.142883821,
10409,10.1063/1.3254219,x=0.10,Sr0.9La0.1Ti1O3,Perovskite,Perovskite,17702,6764,15043,300,-0.000144173,6.588268631,,0.076649529,88890.1756,62369.31056,4.794970943,0.022689666,,1,TRUE,4,0,-144.173,144.173,0.288554677,1.788554677,1.78855E-08,0.476954818,6.111313813,
10403,10.3938/jkps.57.1010,Co4Sb11.6Te0.7Sn0.3,Co4Sn0.3Sb11Te0.7,Toxic,,4404,3562,3179,300,-0.000140052,4.625441696,,0.12525205,93566.1,62408.26563,4.795242113,0.033640262,,1,FALSE,4,96,-140.052,140.052,0.298990097,1.798990097,1.79899E-08,0.504973462,4.120468234,
10396,10.1016/j.actamat.2013.07.052,Tdecr.675K,Pr0.02856Nd0.57144Fe3Co1Sb12,Skutterudite,,3260,58,2176,300,0.000116602,,0.001694578,0.612180535,125714.2857,62425.51031,4.795362101,,,1,TRUE,5,0,116.602,116.602,0.365975219,1.865975219,1.86598E-08,0.703739225,-0.703739225,
10395,10.1016/j.actamat.2013.07.052,Tdecr.1,Pr0.02856Nd0.57144Fe3Co1Sb12,Skutterudite,,3245,58,2170,300,0.000116516,,0.001737864,0.615329381,125857.4036,62427.73269,4.795377562,,,1,TRUE,5,0,116.516,116.516,0.366246646,1.866246646,1.86625E-08,0.704642872,-0.704642872,
10392,10.1002/adfm.201400474,x=1.3,Bi2Te1.7Se1.3,Toxic,,26731,142,21496,300,-0.000115625,1.589595376,0.001766145,0.323826754,127336.7117,62438.72638,4.795454036,0.157049693,,1,FALSE,3,0,-115.625,115.625,0.369070631,1.869070631,1.86907E-08,0.714003924,0.875591452,
10390,10.1002/aenm.201200973,Hf0.44Zr0.44Ti0.12,Hf0.44Zr0.44Ti0.12,Half-heusler,,10288,114,8396,300,0.000142213,2.987346033,0.001845309,0.327108549,91168.02205,62447.19225,4.795512916,0.055442756,,1,TRUE,3,4,142.213,142.213,0.293471679,1.793471679,1.79347E-08,0.490521797,2.496824236,
10388,10.1016/j.jpcs.2014.04.008,0.04,Mg2.04Si0.975Bi0.025,Toxic,,8829,3177,7284,300,-9.06E-05,7.64516129,,0.054576271,178388.1987,62453.79381,4.795558825,0.021093471,,1,FALSE,3,8,-90.6,90.6,0.457932043,1.957932043,1.95793E-08,1.047815911,6.597345379,
10387,10.3938/jkps.66.1879,Pr0.75Nd0.25Fe3.5Co0.5Sb12,Pr0.75Nd0.25Fe3.5Co0.5Sb12,Skutterudite,,4448,3596,3232,300,9.06E-05,1.14098298,0.001435816,0.198275862,178568.8088,62456.48088,4.79557751,1.53716781,0.186721281,1,TRUE,5,0,90.6,90.6,0.457932043,1.957932043,1.95793E-08,1.048876778,0.092106202,
10382,10.1021/jp4041666,Perpendicular (Press direction),Bi2Te3,Toxic,Bi2Te3,14771,3114,12528,300,-0.000163314,0.960103432,,0.603329367,70611.47913,62487.73025,4.79579475,0.231300808,,1,FALSE,2,28,-163.314,163.314,0.244661585,1.744661585,1.74466E-08,0.369579405,0.590524027,
10375,10.1007/s11664-015-3984-1,Ce0.75Yb0.25Fe3.5Co0.5Sb12,Yb0.25Ce0.75Fe3.5Co0.5Sb12,Skutterudite,,5590,10888,4298,300,9.26E-05,2.305785124,0.001482213,0.21551209,173696.3639,62533.789,4.796114744,0.108021216,,1,TRUE,5,0,92.6,92.6,0.450104337,1.950104337,1.9501E-08,1.016178098,1.289607026,
10373,10.1016/j.actamat.2014.04.060,z=0.03,Mg2Si0.52Sn0.4Ge0.05Bi0.03,Mg2Si,Mg2Si,5415,66,4102,300,-9.22E-05,3.247408646,0.001492164,0.144538704,174684.9179,62556.86688,4.796274989,0.06264972,,1,FALSE,5,8,-92.2,92.2,0.4516591,1.9516591,1.95166E-08,1.022776229,2.224632417,
10369,10.1016/j.matchemphys.2012.12.026,y=0.03,Mm0.9Fe3.53Co0.5Sb12,Skutterudite,,4531,3727,3299,300,9.91E-05,2.061695144,0.001573158,0.224057757,158807.7144,62568.94638,4.796358842,0.121370841,,1,TRUE,4,0,99.1,99.1,0.425576591,1.925576591,1.92558E-08,0.917389252,1.144305892,
10365,10.1016/j.mssp.2020.104955,Ge0.90Pb0.10Te,Ge0.9Te1Pb0.1,Toxic,,26921,23655,21634,300,4.84E-05,4.544692737,0.00083864,0.051114095,364052.2876,62580.38125,4.796438205,0.0661534,,1,FALSE,3,10,48.4,48.4,0.658861865,2.158861865,2.15886E-08,2.357815802,2.186876935,
10364,10.1007/s12613-012-0545-y,y=0.01,Co0.87Ni0.13Sn0.12Sb2.88,Antimonide,Antimonide,12919,1320,10720,300,-0.000172632,5.534732523,0.001920455,0.106306371,63252.43594,62580.81925,4.796441244,0.026718957,,1,TRUE,4,24,-172.632,172.632,0.225777135,1.725777135,1.72578E-08,0.327478823,5.2072537,
10361,10.1007/s11664-010-1202-8,1.0MS,Ag3Ge17Sb3Te23,Toxic,,20904,2311,17394,300,0.000132325,1.683361227,0.00180241,0.330329622,103274.7815,62590.62369,4.796509279,0.123193055,,1,FALSE,4,251,132.325,132.325,0.319584758,1.819584758,1.81958E-08,0.563751655,1.119609572,
10351,10.1007/s12598-013-0124-z,x=0.04,Na0.02In0.04Bi0.5Sb1.44Te3,Toxic,,5778,5021,4494,300,0.000228498,0.704206219,,0.72965722,32762.43094,62622.41531,4.796729814,0.254239479,,1,FALSE,5,27,228.498,228.498,0.139483307,1.639483307,1.63948E-08,0.161140376,0.543065843,
10350,10.1016/j.materresbull.2014.09.057,4.0GPa Annealed Sample,Bi2Te2.95Se0.05,Toxic,,5517,3826,4223,300,-0.000163475,0.884116331,,0.6353564,70627.19124,62623.50013,4.796737337,0.265298142,,1,FALSE,3,0,-163.475,163.475,0.244322247,1.744322247,1.74432E-08,0.369589743,0.514526588,
