Repository: suchismitasarker/SKlearn-and-Lolopy-comparison

# SKlearn-and-Lolopy-comparison
SKlearn and Lolopy comparison
lolopy==1.1.1
matminer==0.7.8
matminer.egg==info
matplotlib==3.1.3
numpy==1.18.5
pandas==1.0.1
pymatgen==2019.12.22
python_ternary==1.0.7
scikit_learn==1.1.3
scipy==1.5.2
ternary==0.1

File: Data_Starry_2nd_gen_TC_model_Nov_22.csv (part 35 of 47)
,REFERENCE: doi,NAME,FORMULA,Family,PROPERTY: Material Family,IDENTIFIER: sampleid,IDENTIFIER: paperid,IDENTIFIER: figureid,PROPERTY: Temperature (K),PROPERTY: Seebeck coefficient (V/K),PROPERTY: Thermal conductivity (W*m^(-1)*K^(-1)),PROPERTY: Power factor (W*m^(-1)*K^(-2)),PROPERTY: ZT (-),PROPERTY: Electrical conductivity (S*m^(-1)),PROPERTY: sigma_E_0,PROPERTY: log sigma_E_0,PROPERTY: quality_factor,PROPERTY: log quality_factor,inexpensive,non-toxic,n_elements,electron_count,PROPERTY: Seebeck coefficient (muV/K),|S|(muV/K),,L,L*sigma*T,Electronic thermal conductivity,Lattice thermal conductivity,
10346,10.1016/j.intermet.2006.08.008,b_x=0.003,Hf0.2Ti0.8Ni1Sn0.997Sb0.003,Half-heusler,,10833,1240,8895,300,-0.000143192,0.507299875,0.001837335,0.144381401,90350.84183,62636.88494,4.796830151,4.075232044,0.610152342,1,TRUE,5,18,-143.192,143.192,0.291005302,1.791005302,1.79101E-08,0.48545651,0.021843365,
10332,10.1007/s11664-013-2824-4,853K(a),Co4Sb11.3Te0.5Se0.2,Toxic,,4143,2528,2908,300,-0.000148856,3.485639386,0.001819259,0.163145649,84418.81758,62721.04375,4.797413277,0.045844916,,1,FALSE,4,0,-148.856,148.856,0.277137535,1.777137535,1.77714E-08,0.450071548,3.035567838,
10328,10.1007/s11664-009-0993-y,y=0.8,Ag4Ge20Sb6Te31,Toxic,,16743,2340,14255,300,0.0001384,1.517997181,,0.388177,95984.3,62729.86594,4.797474359,0.138201948,,1,FALSE,4,336,138.4,138.4,0.303278593,1.803278593,1.80328E-08,0.5192593,0.998737881,
10321,10.1007/s11664-014-3235-x,Mg2Si0.53Sn0.4Ge0.05Bi0.02,Mg2Si0.53Sn0.4Ge0.05Bi0.02,Mg2Si,Mg2Si,9913,10833,8095,300,-9.45E-05,2.951191413,,0.151219512,169787.234,62772.82638,4.797771683,0.071240163,,1,FALSE,5,8,-94.5,94.5,0.442791988,1.942791988,1.94279E-08,0.989583834,1.961607579,
10318,10.1021/acs.chemmater.5b00801,x=0,Co3(SnS)2,Perovskite,,6698,634,5332,300,-5.1E-05,,,0.065450209,345821.1382,62787.37588,4.797872333,,,1,TRUE,3,0,-51,51,0.644258541,2.144258541,2.14426E-08,2.224589788,-2.224589788,
10317,10.1007/s11664-015-3952-9,La0.25Pr0.75Fe3.5Co0.5Sb12,La0.25Pr0.75Fe3.5Co0.5Sb12,Skutterudite,,5568,10884,4272,300,9.27E-05,1.123327219,0.001493671,0.21065794,174196.6318,62793.38856,4.79791392,1.338449599,0.126602022,1,TRUE,5,0,92.7,92.7,0.449716484,1.949716484,1.94972E-08,1.018902133,0.104425086,
10301,10.3938/jkps.63.1764,WQANN24HP,Yb0.9Fe3Co1Sb12,Skutterudite,,4412,3574,3190,300,9.34E-05,2.677595628,,0.183870968,172862.4864,62884.49869,4.798543603,0.083969464,,1,TRUE,4,0,93.4,93.4,0.447010849,1.947010849,1.94701E-08,1.009695409,1.667900219,
10300,10.3938/jkps.64.863,CeFe4Sb12,Ce(FeSb3)4,skutterudite,,4419,3580,3200,300,8.34E-05,2.780402587,0.001327423,0.153149309,199519.9527,62906.089,4.798692685,0.088539676,,1,TRUE,3,0,83.4,83.4,0.487256053,1.987256053,1.98726E-08,1.189491701,1.590910886,
10296,10.1007/s11664-011-1541-0,y=0.015,Mg2Si0.2955Sn0.6895Sb0.015,Mg2Si,Mg2Si,10050,11147,8187,300,-0.00016117,2.337208781,,0.264099783,72986.53572,62944.88931,4.798960474,0.071333857,,1,TRUE,4,8,-161.17,161.17,0.249225654,1.749225654,1.74923E-08,0.383009762,1.954199019,
10295,10.1016/j.jssc.2012.06.019,x=0.1,Ce1Ga0.1Fe3.9Sb12,Skutterudite,,4366,3404,3135,300,8.4E-05,2.775180639,0.00139384,0.149951696,197762.1287,62948.0535,4.798982305,0.088179194,,1,TRUE,4,0,84,84,0.48474227,1.98474227,1.98474E-08,1.177520569,1.59766007,
10287,10.1021/acs.chemmater.5b03708,x=0.08,In0.16Sn2.76Te3,Toxic,,15840,7381,13424,300,8.51E-05,2.935323383,0.001435427,0.256179775,194865.6286,62971.97956,4.799147346,0.079201639,,1,FALSE,3,29,85.1,85.1,0.480167302,1.980167302,1.98017E-08,1.157599638,1.777723745,
10275,10.1039/c5ee02423d,Sn0.99Mn0.01Te1,Mn0.01Sn0.99Te1,Toxic,,384,7979,4884,300,3.15E-05,6.130434783,0.000552083,0.014937759,566176.4706,63016.14702,4.799451846,0.065362116,,1,FALSE,3,10,31.5,31.5,0.762195859,2.262195859,2.2622E-08,3.842406201,2.288028582,
10274,10.1007/s11664-012-2253-9,Yb0.9Fe3CoSb12,Yb0.9Fe3Co1Sb12,Skutterudite,,4102,2429,2859,300,8.27E-05,2.955458947,0.001361716,0.151960784,202045.9168,63029.68025,4.799545104,0.080690433,,1,TRUE,4,0,82.7,82.7,0.490205281,1.990205281,1.99021E-08,1.206338552,1.749120395,
10271,10.1063/1.2364721,Hf(Pt0.99Co0.01)Sn,Hf1Co0.01Sn1Pt0.99,Half-heusler,,10567,285,8636,300,0.000116811,,0.001930159,0.043473451,126641.9412,63055.65713,4.799724056,,,0,TRUE,4,17,116.811,116.811,0.365316426,1.865316426,1.86532E-08,0.70868188,-0.70868188,
10259,10.1007/s10853-014-8023-8,#4,Mg2Si,Mg2Si,Mg2Si,8805,2972,7260,300,-7.6E-05,6.778783412,0.001701342,0.126696833,223941,63095.64794,4.799999405,0.026006842,,1,TRUE,2,8,-76,76,0.519352511,2.019352511,2.01935E-08,1.356647462,5.42213595,
10254,10.1063/1.3677982,In0.16Co4Sb11.90Ge0.10,In0.16Co4Ge0.1Sb11.9,Zintl,,3985,2047,2735,300,-0.000268924,2.798196585,,0.189204545,20607.47664,63112.27538,4.800113838,0.052022677,,1,TRUE,4,96,-268.924,268.924,0.098439774,1.598439774,1.59844E-08,0.098819431,2.699377154,
10234,10.1016/j.scriptamat.2013.07.008,x=0.0125,Mg2Si0.5375Sn0.4Ge0.05Sb0.0125,Mg2Si,Mg2Si,9405,5198,7714,300,-0.000104197,3.413752746,,0.160836495,149788.778,63200.07038,4.800717562,0.054927638,,1,TRUE,5,8,-104.197,104.197,0.40728178,1.90728178,1.90728E-08,0.857068221,2.556684525,
10228,10.1016/j.jallcom.2010.09.207,"x=0.10,y=0.2",Tl0.1Co3.2Sb12Rh0.8,Skutterudite,,3662,1675,2479,300,-0.000191685,3.094763092,,0.189940828,50964.89599,63218.3855,4.8008434,0.049502337,,0,TRUE,4,96,-191.685,191.685,0.191578641,1.691578641,1.69158E-08,0.258633388,2.836129704,
10220,10.1016/j.actamat.2016.06.060,x=0.60,La0.68Ce0.22Fe3.4Co0.6Sb12,Skutterudite,,4917,5871,3673,300,0.000112828,2.351071011,0.001673966,0.206737579,133752.5238,63246.7805,4.801038423,0.087676438,,1,TRUE,5,0,112.828,112.828,0.378077842,1.878077842,1.87808E-08,0.753592954,1.597478057,
10201,10.1007/s11664-015-3984-1,Ce0.25Yb0.75Fe3CoSb12,Yb0.75Ce0.25Fe3Co1Sb12,Skutterudite,,5595,10888,4298,300,0.000101796,2.169421488,0.001600791,0.237313781,155075.4831,63352.31844,4.801762513,0.109946787,,1,TRUE,5,0,101.796,101.796,0.415799659,1.915799659,1.9158E-08,0.891280673,1.278140815,
10198,10.1103/physrevb.75.245110,6,Ca0.15Co3.98Ni0.02Sb11.8,Zintl,,4710,4708,3457,300,-0.000133307,5.065321255,,0.094915478,103278.8416,63363.02106,4.801835876,0.031265273,,1,TRUE,4,95,-133.307,133.307,0.316890727,1.816890727,1.81689E-08,0.562939109,4.502382146,
10188,10.1016/j.actamat.2015.03.032,CaFe3Co1Sb12,CaFe3CoSb12,Skutterudite,,4906,5852,3659,300,8.97E-05,2.765552966,0.001419729,0.173037388,183408.6379,63388.24775,4.802008747,0.083849719,,1,TRUE,4,95,89.7,89.7,0.461498783,1.961498783,1.9615E-08,1.07926746,1.686285506,
10187,10.1016/j.jallcom.2014.10.102,"x=0.35,y=0.8",Ca0.35Ce0.35Nd0.35Fe3.2Co0.8Sb12,Skutterudite,,5292,9722,4003,300,0.000112077,1.931001426,0.001704896,0.267050777,135385.5919,63393.7195,4.802046234,0.12003153,,1,TRUE,6,0,112.077,112.077,0.380533511,1.880533511,1.88053E-08,0.763791427,1.167209999,
10184,10.1016/j.jallcom.2017.06.296,"x=0.005,y=0.15",Sn0.005Te0.847Pb0.995Se0.15I0.003,Toxic,,2771,18588,1828,300,-8.89E-05,2.260505105,,0.19777044,185756.4475,63407.05613,4.80213759,0.121499904,,1,FALSE,5,0,-88.9,88.9,0.464692534,1.964692534,1.96469E-08,1.094862916,1.165642189,
10183,10.1088/0022-3727/42/14/145409,"x=0.2,starting material",Yb0.2Co4Sb12,Skutterudite,Skutterudite,4333,3277,3103,300,-0.000132903,4.790836653,,0.10789211,103874.4272,63409.43806,4.802153904,0.033341809,,1,TRUE,3,0,-132.903,132.903,0.317996305,1.817996305,1.818E-08,0.566529974,4.224306679,
10178,10.15541/jim20140501,12h-803K,AgSn18SbTe20,Toxic,,15114,5564,12817,300,5.24E-05,2.835443038,0.000927389,0.110869565,339280.3905,63427.10813,4.802274911,0.238182606,,1,FALSE,4,207,52.4,52.4,0.63652974,2.13652974,2.13653E-08,2.174647933,0.660795105,
10170,10.1063/1.3606417,Ga0.25Co4Sb12,Ga0.25Co4Sb12,Skutterudite,Skutterudite,3982,2032,2730,300,-0.000324928,4.718061674,,0.792832748,10806.45161,63457.68338,4.802484213,0.030278712,,1,TRUE,3,96,-324.928,324.928,0.060742999,1.560742999,1.56074E-08,0.050598281,4.667463393,
10160,10.1007/s11664-015-4282-7,La0.75Yb0.25Fe3.75Ni0.25Sb12,La0.75Yb0.25Fe3.75Ni0.25Sb12,Skutterudite,,5676,10948,4389,300,9.67E-05,1.321782178,0.001555673,0.200177529,166666.6667,63515.68375,4.802880978,0.396015511,,1,TRUE,5,0,96.7,96.7,0.434473342,1.934473342,1.93447E-08,0.967236671,0.354545507,
10157,10.1016/j.nanoen.2019.104261,SnTe,SnTe,Toxic,,26687,21611,21458,300,2.18E-05,5.997071147,0.000410025,0.009267943,825308.6189,63535.05672,4.803013422,2.136933683,0.329791045,1,FALSE,2,10,21.8,21.8,0.828671855,2.328671855,2.32867E-08,5.765618858,0.231452289,
10156,10.1063/1.3694742,In0.005Pb0.995Te0.996I0.004,In0.005Te0.996Pb0.995I0.004,Toxic,,403,2054,148,300,-0.000166667,1.826853946,0.001923629,0.376963351,68963.5617,63535.53206,4.803016671,0.095727851,,1,FALSE,4,0,-166.667,166.667,0.23769083,1.73769083,1.73769E-08,0.359512046,1.4673419,
10138,10.1063/1.3694742,In0.005Pb0.995Te0.999I0.001,In0.005Te0.999Pb0.995I0.001,Toxic,,167,2054,148,300,-0.000222153,1.73318,0.001757495,0.314136126,35875.29555,63664.28025,4.803895834,0.090791631,,1,FALSE,4,0,-222.153,222.153,0.147325321,1.647325321,1.64733E-08,0.177294848,1.555885152,
10131,10.1007/s11664-014-3369-x,Ce0.25Yb0.75Fe3.5Ni0.5Sb12,Yb0.75Ce0.25Fe3.5Ni0.5Sb12,Skutterudite,,4172,2611,2945,300,0.00010752,1.15685747,0.00174133,0.238089838,144401.5444,63684.13406,4.804031248,0.412971448,,1,TRUE,5,0,107.52,107.52,0.395780089,1.895780089,1.89578E-08,0.821260718,0.335596752,
10123,10.1007/s11664-016-4847-0,Ce0.75Pr0.25Fe3.75Co0.25Sb12,Ce0.75Pr0.25Fe3.75Co0.25Sb12,Skutterudite,,5690,11017,4411,300,8.89E-05,1.224182002,0.001490272,0.183716521,186572.4382,63737.0725,4.804392112,1.16747772,0.067248601,1,TRUE,5,0,88.9,88.9,0.464692534,1.964692534,1.96469E-08,1.099672429,0.124509573,
10113,10.1021/acs.chemmater.5b03708,y=0.4%,In0.08Sn2.88Te2.988I0.012,Toxic,,15853,7381,13439,300,9.05E-05,2.911227154,0.015310222,0.157198362,182613.5704,63773.91938,4.804643108,0.077354144,,1,FALSE,4,0,90.5,90.5,0.458326983,1.958326983,1.95833E-08,1.072851247,1.838375907,
10110,10.1016/j.jcrysgro.2016.01.012,PT-1_6.6cm,Tl0.02Te0.85Pb0.98Se0.15,Toxic,,2804,10573,1866,300,0.000157937,2.479068857,,0.234615385,76910.36275,63794.13694,4.804780766,0.068135848,,1,FALSE,4,0,157.937,157.937,0.256269447,1.756269447,1.75627E-08,0.405225961,2.073842896,
10099,10.1007/s11664-016-4847-0,CE0.25Pr0.75Fe3.75Co0.25Sb12,Ce0.25Pr0.75Fe3.75Co0.25Sb12,Skutterudite,,5691,11017,4411,300,8.96E-05,2.44840002,0.001490272,0.186778463,185159.0106,63852.46169,4.805177645,0.104887948,,1,TRUE,5,0,89.6,89.6,0.461896798,1.961896798,1.9619E-08,1.08978861,1.35861141,
10098,10.3938/jkps.67.1597,La0.75Nd0.25Fe3.75Co0.25Sb12,La0.75Nd0.25Fe3.75Co0.25Sb12,Skutterudite,,4471,3599,3252,300,8.78E-05,1.255107125,0.00152201,0.182424939,189973.4707,63860.01088,4.805228988,1.1034317,0.042745456,1,TRUE,5,0,87.8,87.8,0.46912006,1.96912006,1.96912E-08,1.122241716,0.132865409,
10097,10.3938/jkps.63.1764,WQANN100HP,Yb0.9Fe3Co1Sb12,Skutterudite,,4411,3574,3190,300,8.27E-05,2.961748634,,0.156774194,204489.486,63861.25394,4.805237442,0.082139603,,1,TRUE,4,0,82.7,82.7,0.490205281,1.990205281,1.99021E-08,1.220928165,1.740820469,
10091,10.1007/s11664-010-1202-8,1.2MS,Ag18Ge85Sb15Te116.5,Toxic,,20905,2311,17394,300,0.000128782,1.618131398,0.001850602,0.356448872,110225.9607,63905.56419,4.805538673,0.138834891,,1,FALSE,4,1294,128.782,128.782,0.329496464,1.829496464,1.8295E-08,0.604974016,1.013157382,
10090,10.1088/0957-4484/24/34/345705,Al0.02Pb1Te1,Al0.02Te1Pb1,Toxic,,391,4191,137,300,-9.53E-05,3.011932401,0.001549795,0.159344262,171055.7533,63906.68075,4.805546261,0.070538288,,1,FALSE,3,10,-95.3,95.3,0.439748756,1.939748756,1.93975E-08,0.995415554,2.016516847,
10055,10.1142/s1793604715500083,x=0.04,Na0.04In0.02Bi1.94Te2.7Se0.3,Toxic,,27735,980,22268,300,-0.000134626,0.986004263,0.001867963,0.570422173,102707.3964,64055.72475,4.806557949,0.324387049,,1,FALSE,5,0,-134.626,134.626,0.313307869,1.813307869,1.81331E-08,0.55872039,0.427283873,
10048,10.1016/j.scriptamat.2013.07.008,x=0.02,Mg2Si0.53Sn0.4Ge0.05Bi0.02,Mg2Si,Mg2Si,9401,5198,7714,300,-9.58E-05,2.939561228,,0.151368581,170295.8835,64096.30006,4.806832961,0.073160355,,1,FALSE,5,8,-95.8,95.8,0.437857366,1.937857366,1.93786E-08,0.990027397,1.949533831,
10035,10.1088/1742-6596/568/2/022035,electron-doped perovskite with Manganese sub,Sr0.95La0.05Ti0.02Mn0.0126O3,Perovskite,Alloy,11074,12693,9142,300,-0.000149267,3.784219457,0.001929683,0.152328186,85889.00697,64132.39706,4.807077473,0.042787694,,1,TRUE,5,0,-149.267,149.267,0.276157346,1.776157346,1.77616E-08,0.457657172,3.326562285,
10032,10.1007/s10853-014-8023-8,#4 0-100,Mg2Si,Mg2Si,Mg2Si,8808,2972,7265,300,-7.67E-05,6.892886703,0.001584103,0.098630137,225256.5191,64154.98134,4.807230383,0.025921072,,1,TRUE,2,8,-76.7,76.7,0.516227925,2.016227925,2.01623E-08,1.362505452,5.530381251,
10022,10.1016/j.jallcom.2009.03.109,Reference sample,Mm(FeSb3)4,skutterudite,,5249,9570,3955,300,7.11E-05,1.573120849,,0.113314265,246092.0054,64200.30575,4.807537096,3.520701923,0.546629258,1,TRUE,3,0,71.1,71.1,0.541760621,2.041760621,2.04176E-08,1.507382897,0.065737952,
10019,10.1039/c4ee01463d,Sn0.98Bi0.02Hg0.02Te1.02,Sn0.98Hg0.02Bi0.02Te1.02,Toxic,,243,7975,156,300,5.87E-05,3.233900947,0.001057163,0.100335654,304864.8649,64228.13022,4.807725279,0.113636077,,1,FALSE,4,10,58.7,58.7,0.602881582,2.102881582,2.10288E-08,1.923284128,1.310616819,
10011,10.1109/ict.2007.4569453,Yb0.5Co3.5Fe0.5Sb12,Yb0.5Fe0.5Co3.5Sb12,Skutterudite,,5187,9103,3881,300,-0.000128169,2.669356379,,0.20515335,111724.1379,64277.70231,4.808060344,0.069247426,,1,TRUE,4,0,-128.169,128.169,0.331242292,1.831242292,1.83124E-08,0.613781899,2.05557448,
10010,10.3938/jkps.67.1597,La0.25Nd0.75Fe3.5Co0.5Sb12,La0.25Nd0.75Fe3.5Co0.5Sb12,Skutterudite,,4474,3599,3252,300,9.09E-05,1.193427172,0.001503729,0.225784553,182894.7115,64283.33237,4.808098382,1.208222701,0.082146991,1,TRUE,5,0,90.9,90.9,0.456749266,1.956749266,1.95675E-08,1.073637278,0.119789894,
10000,10.1039/c1jm00025j,x=0.015,Mg2Si0.485Sn0.5Sb0.015,Mg2Si,Mg2Si,8676,2734,7147,300,-9.24E-05,3.54696438,0.001552361,0.136895411,179310.3448,64325.44856,4.808382823,0.057383085,,1,TRUE,4,8,-92.4,92.4,0.450881049,1.950881049,1.95088E-08,1.049439461,2.497524919,
9986,10.1039/c1jm13888j,x=0.00,Ag2Te,Toxic,,14359,2738,12170,300,-9.13E-05,0.997172435,,0.447718367,182168.9617,64374.38656,4.808713104,-1.98217569,,1,FALSE,2,26,-91.3,91.3,0.455176981,1.955176981,1.95518E-08,1.068517682,-0.071345247,
9985,10.1007/s11664-015-3967-2,NdFe3CoSb12,NdFe3CoSb12,Skutterudite,,5579,10885,4279,300,0.000110272,2.05785124,0.001714301,0.267386364,140819.8258,64399.14119,4.808880076,0.112978147,,1,TRUE,4,0,110.272,110.272,0.386501052,1.886501052,1.8865E-08,0.796970248,1.260880992,
9984,10.1007/s11664-011-1890-8,CeFe3.9Co0.1Sb12,Ce1Fe3.9Co0.1Sb12,Skutterudite,,4066,2355,2811,300,8.46E-05,2.744680067,1.42605724,0.155098886,200763.3588,64400.75844,4.808890982,0.092941385,,1,TRUE,4,0,84.6,84.6,0.482241456,1.982241456,1.98224E-08,1.193884358,1.550795709,
9979,10.1007/s11664-014-3369-x,Ce0.5Yb0.5Fe3.75Ni0.25Sb12,Yb0.5Ce0.5Fe3.75Ni0.25Sb12,Skutterudite,,4170,2611,2945,300,9.25E-05,1.411784489,0.001532203,0.184035784,179150.5792,64414.47869,4.808983496,0.394788288,,1,TRUE,5,0,92.5,92.5,0.450492526,1.950492526,1.95049E-08,1.048295597,0.363488892,
9977,10.1063/1.3694742,In0.005Pb0.995Te0.998I0.002,In0.005Te0.998Pb0.995I0.002,Toxic,,307,2054,148,300,-0.000194824,1.644953128,0.001895906,0.376963351,50051.59081,64431.69538,4.809099559,0.102492109,,1,FALSE,4,0,-194.824,194.824,0.186463971,1.686463971,1.68646E-08,0.253230614,1.391722514,
9974,10.1002/aenm.201200683,Pb1S0.9987Cl0.0013,Pb1S0.9987Cl0.0013,Chalcogenide,Chalcogenide,31,112,75,300,-9.54E-05,3.162162162,,0.13785104,172260.5364,64457.68569,4.809274708,0.066422881,,1,FALSE,3,0,-95.4,95.4,0.439369826,1.939369826,1.93937E-08,1.002230659,2.159931503,
9972,10.1021/jacs.5b13276,x=3,Sr0.03Sn0.94Bi0.03Te1,Toxic,,3040,13057,2008,300,6.35E-05,3.286700017,,0.167107914,280411.897,64458.9825,4.809283446,0.095828129,,1,FALSE,4,9,63.5,63.5,0.578443853,2.078443853,2.07844E-08,1.748461151,1.538238866,
9967,10.1039/c4cp02399d,"x=0.87, d=5%",Ge0.87Bi0.1Te1.15Pb0.13,Toxic,,15846,4608,13434,300,0.000133488,1.043107494,,0.674228626,104837.0424,64466.01331,4.809330814,0.296421124,,1,FALSE,4,11,133.488,133.488,0.316396653,1.816396653,1.8164E-08,0.571276959,0.471830535,
9960,10.1007/s11664-015-4282-7,La0.5Yb0.5Fe3.75Ni0.25Sb12,La0.5Yb0.5Fe3.75Ni0.25Sb12,Skutterudite,,5675,10948,4389,300,9.54E-05,1.366336634,0.001578506,0.197200778,172413.7931,64513.62781,4.809651464,0.393623519,,1,TRUE,5,0,95.4,95.4,0.439369826,1.939369826,1.93937E-08,1.003122324,0.36321431,
9958,10.2320/matertrans.m2010102,1633K,Sr0.92La0.08Ti1O3,Perovskite,,28062,4015,22554,300,-8.96E-05,9.351724138,,0.049392052,187035.2147,64523.12838,4.809715416,0.017426338,,1,TRUE,4,0,-89.6,89.6,0.461896798,1.961896798,1.9619E-08,1.100831367,8.250892771,
9955,10.1016/j.jallcom.2014.03.017,Co4Sb11.5Te0.5_1.8GPa,Co4Sb11.5Te0.5,Toxic,,3737,1772,2549,300,-0.00013227,2.510803341,0.001885392,0.281786916,106563.6745,64540.42713,4.809831835,0.074049583,,1,FALSE,3,96,-132.27,132.27,0.319736321,1.819736321,1.81974E-08,0.581753367,1.929049974,
9936,10.1007/s11664-009-0993-y,y=1.2,Ag6Ge20Sb4Te29,Toxic,,16741,2340,14255,300,0.000127712,1.475577002,,0.373840593,112952.4432,64612.51525,4.810316648,0.166035709,,1,FALSE,4,334,127.712,127.712,0.332549846,1.832549846,1.83255E-08,0.620972947,0.854604055,
9934,10.1109/ict.2007.4569459,"z=0.05,y=0.8",In0.05Co4Sb11.2Te0.8,Toxic,,5207,9107,3904,300,-0.000144617,1.076863168,,0.132039504,91595.69287,64618.01788,4.810353632,0.240541456,,1,FALSE,4,96,-144.617,144.617,0.28745232,1.78745232,1.78745E-08,0.491168801,0.585694367,
9927,10.1016/j.physb.2006.03.068,Ce0.55Yb0.05Fe0.14Co3.86Sb12,Yb0.05Ce0.05Fe0.14Co3.86Sb12,Skutterudite,,4681,4423,3428,300,-0.000169062,4.084084084,,0.139247756,68181.6197,64641.86788,4.810513897,0.038495334,,1,TRUE,5,0,-169.062,169.062,0.232833649,1.732833649,1.73283E-08,0.354442215,3.729641869,
9926,10.1039/c0ee00456a,Pb0.985Na0.015Te1,Na0.015Te1Pb0.985,Toxic,,109,859,119,300,6.4E-05,3.870397292,,0.07960199,279125.391,64649.065,4.810562248,0.068815723,,1,FALSE,3,9,64,64,0.575955926,2.075955926,2.07596E-08,1.738356029,2.132041263,
9924,10.1021/acs.chemmater.6b04076,x=0.07,Ga0.07Sn0.96Te1,Toxic,,3088,18616,2047,300,3.04E-05,6.888569853,0.00041793,0.014900102,602232.7441,64655.21059,4.810603531,0.054550354,,1,FALSE,3,10,30.4,30.4,0.769457956,2.269457956,2.26946E-08,4.100225677,2.788344176,
9920,10.1016/j.jssc.2012.06.019,x=0.03,Ce1Ga0.03Fe3.97Sb12,Skutterudite,,4364,3404,3135,300,8.42E-05,2.815548197,0.001450761,0.152486528,202784.0449,64668.38294,4.810692001,0.089982176,,1,TRUE,4,0,84.2,84.2,0.483907228,1.983907228,1.98391E-08,1.206914197,1.608634,
9917,10.3390/app8010052,x=0.17(cooled),Ag0.83Sb1.17Te2.17,Toxic,,10707,18753,8759,300,0.000193066,,,0.428379949,51298.58327,64678.49869,4.810759931,,,1,FALSE,3,27,193.066,193.066,0.189311387,1.689311387,1.68931E-08,0.259977843,-0.259977843,
9916,10.1021/cm902001c,43880,K0.9Sb1Te21Pb19,Toxic,,27098,590,21806,300,-0.000115197,1.692162234,0.001753301,0.301160551,132642.487,64681.41188,4.810779491,0.150375209,,1,FALSE,4,207,-115.197,115.197,0.37043489,1.87043489,1.87043E-08,0.744297407,0.947864827,
9910,10.1016/j.jssc.2012.01.045,x=0.2,Ce1Zn0.2Fe3.8Sb12,Skutterudite,,4359,3400,3127,300,8.09E-05,2.88273911,0.00136804,0.149024232,212849.2746,64714.23469,4.81099982,0.090329237,,1,TRUE,4,0,80.9,80.9,0.497871238,1.997871238,1.99787E-08,1.275736331,1.607002779,
9905,10.1016/j.jallcom.2009.10.033,"S187h,HG",MmyFe3CoSb12,Skutterudite,,5255,9579,3962,300,0.000103864,1.874418605,0.001622528,0.280488864,154117.9123,64737.09888,4.811153233,0.144415801,,1,TRUE,4,0,103.864,103.864,0.408452639,1.908452639,1.90845E-08,0.882380209,0.992038396,
9904,10.1063/1.1999854,Ce0.32Yb0.36Fe3.32Ni0.68Sb12,Yb0.36Ce0.32Fe3.32Ni0.68Sb12,Skutterudite,,3888,1915,2654,300,0.000107572,2.638606676,0.001494701,0.170068586,146697.0387,64739.68231,4.811170564,0.079573562,,1,TRUE,5,0,107.572,107.572,0.395602711,1.895602711,1.8956E-08,0.834237913,1.804368763,
9903,10.1016/j.jpcs.2014.04.008,0,Mg2Si0.975Bi0.025,Mg2Si,Mg2Si,8828,3177,7284,300,-9.77E-05,8.458064516,,0.054576271,167511.1483,64740.08331,4.811173254,0.019252388,,1,FALSE,3,8,-97.7,97.7,0.43074398,1.93074398,1.93074E-08,0.970263423,7.487801093,
9898,10.1007/s11664-011-1890-8,CeFe4Sb12,Ce(FeSb3)4,skutterudite,,4065,2355,2811,300,8.24E-05,2.851289282,1.473282436,0.150732637,208442.1826,64771.73275,4.811385515,0.090378654,,1,TRUE,3,0,82.4,82.4,0.491474694,1.991474694,1.99147E-08,1.245321996,1.605967286,
9897,10.1016/j.materresbull.2012.03.059,Co4Sb11.9Se0.1,Co4Sb11.9Se0.1,Toxic,,4596,3816,3366,300,-0.00034424,5.886873921,0.001049484,0.049430276,8817.696735,64797.07863,4.811555426,0.024688524,,1,TRUE,3,0,-344.24,344.24,0.051427295,1.551427295,1.55143E-08,0.041040046,5.845833875,
9895,10.1021/nl104138t,Nano,Hf0.5Zr0.5Co1Sn0.2Sb0.8,Half-heusler,Half-Heusler,10877,4139,8954,300,0.000146716,0.000342008,0.001899582,0.171965894,89528.36304,64801.74931,4.81158673,-0.310041628,,1,TRUE,5,17,146.716,146.716,0.282297697,1.782297697,1.7823E-08,0.478698586,-0.478356578,
9894,10.1039/c5tc01535a,#5,Mg2Si0.78Sn0.2Sb0.02,Mg2Si,Mg2Si,8778,2843,7241,300,-6.61E-05,5.51079243,0.001226584,0.074126473,269916.4345,64804.50238,4.81160518,0.037958552,,1,TRUE,4,8,-66.1,66.1,0.565622951,2.065622951,2.06562E-08,1.672636746,3.838155684,
9890,10.1039/b914172c,Eu,Eu(ZnSb)2,Zintl,Antimonide,12883,766,10692,300,0.000135948,1.846212785,,0.213634196,102244.898,64823.40075,4.811731811,0.110751761,,1,TRUE,3,0,135.948,135.948,0.309757509,1.809757509,1.80976E-08,0.555115416,1.291097369,
9889,10.1039/c1dt11523e,PtSb2,Sb2Pt,Expensive,Antimonide,12889,773,10699,300,-6.8E-05,17.44872085,,0.019716312,261520.0669,64835.09675,4.811810163,0.00913907,,0,TRUE,2,20,-68,68,0.556433898,2.056433898,2.05643E-08,1.613396192,15.83532466,
9880,10.1016/j.jallcom.2012.09.067,10h/923K,FeCuS2,,,6936,1716,5534,300,-0.000539479,7.014084507,0.000263622,0.011943981,915.7160963,64866.43931,4.812020059,0.020614317,,1,TRUE,3,0,-539.479,539.479,0.009555092,1.509555092,1.50956E-08,0.004146972,7.009937535,
9877,10.1021/acsami.6b15295,x=0,Na0.015Te1Pb0.985,Toxic,,3103,18618,2056,300,6.68E-05,4.346666667,0.001225217,0.087188904,266981.1321,64872.8395,4.812062908,0.054299604,,1,FALSE,3,9,66.8,66.8,0.562219987,2.062219987,2.06222E-08,1.651721481,2.694945186,
9843,10.1007/s11664-015-3973-4,CeFe4Sb11.8Te0.2,Ce1Fe4Sb11.8Te0.2,Toxic,,5582,10886,4286,300,7.73E-05,2.672650953,,0.153083514,226303.3462,65060.64588,4.81331837,0.112391143,,1,FALSE,4,0,77.3,77.3,0.513564674,2.013564674,2.01356E-08,1.36702927,1.305621683,
9835,10.1007/s11664-012-2442-6,x=0.020,Mg2Si0.98Sb0.02,Mg2Si,Mg2Si,8595,2464,7064,300,-6.32E-05,,,0.040911562,284631.9057,65092.97981,4.813534153,,,1,TRUE,3,8,-63.2,63.2,0.579941765,2.079941765,2.07994E-08,1.776053365,-1.776053365,
9823,10.1016/j.jssc.2013.07.027,x=0.5,In0.5Ag1Sb0.5Te2,Toxic,,14596,3415,12402,300,0.000156748,0.419240097,,0.141944662,79694.12198,65160.27775,4.813982927,13.18971261,1.120235333,1,FALSE,4,26,156.748,156.748,0.258909717,1.758909717,1.75891E-08,0.420524297,-0.0012842,
9816,10.1016/j.jallcom.2011.10.042,x=0.5,Ca0.5Ce0.5Fe3.5Ni0.5Sb12,Skutterudite,,3681,1695,2503,300,0.000116825,1.981840931,0.001786482,0.243722237,130862.6805,65169.475,4.814044222,0.115189498,,1,TRUE,5,0,116.825,116.825,0.365272339,1.865272339,1.86527E-08,0.732283614,1.249557317,
9813,10.1007/s11664-015-4282-7,La0.25Yb0.75Fe3.5Ni0.5Sb12,La0.25Yb0.75Fe3.5Ni0.5Sb12,Skutterudite,,5677,10948,4389,300,0.000109056,1.143564356,0.001738813,0.235584725,144827.5862,65181.12019,4.81412182,0.438932755,,1,TRUE,5,0,109.056,109.056,0.390573959,1.890573959,1.89057E-08,0.821421789,0.322142567,
9810,10.3724/sp.j.1077.2010.00583,AT050,Ag1Bi0.25Sb0.75Te2,Toxic,,5685,5545,4403,300,6.76E-05,1.426915114,,0.251162716,264766.7148,65206.18425,4.814288787,-0.605222819,,1,FALSE,4,27,67.6,67.6,0.558355948,2.058355948,2.05836E-08,1.634952427,-0.208037313,
9808,10.1039/c5ce00228a,GST-Air quenched,Ge0.87Sb0.09Te1,Toxic,,13852,741,11585,300,0.000101677,2.565597668,0.001623324,0.196538,159887.3991,65213.13569,4.814335083,0.087937431,,1,FALSE,3,9,101.677,101.677,0.416226431,1.916226431,1.91623E-08,0.91914138,1.646456288,
9806,10.1007/s11664-015-3952-9,La0.75Pr0.25Fe3.5Co0.5Sb12,La0.75Pr0.25Fe3.5Co0.5Sb12,Skutterudite,,5567,10884,4272,300,9.54E-05,1.112741708,0.001544304,0.188355395,174201.1834,65223.60825,4.814404821,1.434818697,0.156797027,1,TRUE,5,0,95.4,95.4,0.439369826,1.939369826,1.93937E-08,1.013521556,0.099220152,
9797,10.1016/j.jallcom.2004.09.005,sc-3,SrTiO3,Perovskite,Perovskite,26563,1516,21366,300,-0.000177288,7.369022229,0.002151825,0.091939457,62391.00067,65251.4145,4.814589931,0.020594932,,1,TRUE,3,0,-177.288,177.288,0.216894368,1.716894368,1.71689E-08,0.321356273,7.047665956,
9795,10.1007/s11664-012-2316-y,TAGS 80,Ag0.2Ge0.8Sb0.2Te1.2,Toxic,,16784,2443,14290,300,0.000141401,1.324116335,,0.45677116,96245.2008,65271.28994,4.814722196,0.177625045,,1,FALSE,4,13,141.401,141.401,0.295533188,1.795533188,1.79553E-08,0.518434357,0.805681978,
9784,10.1007/s11664-012-2018-5,0.005La,La0.005Mg1.995Si0.49Ge0.5Sb0.01,,,8564,2388,7041,300,-0.000102594,3.526380613,0.001651515,0.141447368,158250.4268,65349.64713,4.815243247,0.055475362,,1,TRUE,5,8,-102.594,102.594,0.41294906,1.91294906,1.91295E-08,0.908175016,2.618205597,
9780,10.1021/jacs.5b13276,x=5,Sr0.05Sn0.92Bi0.03Te1,Toxic,,3042,13057,2008,300,6.81E-05,3.189925824,,0.125438849,263032.3246,65373.17581,4.815399583,0.094767497,,1,FALSE,4,9,68.1,68.1,0.555954421,2.055954421,2.05595E-08,1.622347412,1.567578412,
9773,10.3938/jkps.67.1208,Pr0.25Yb0.75Fe3CoSb12,Yb0.75Pr0.25Fe3Co1Sb12,Skutterudite,,4468,3598,3245,300,0.000100592,2.204115879,0.001650531,0.242878322,162802.1769,65433.91831,4.815802927,0.114654881,,1,TRUE,5,0,100.592,100.592,0.420137847,1.920137847,1.92014E-08,0.937807864,1.266308015,
9766,10.1039/c5ce00228a,V-GST-Air quemched,Ge0.86Sb0.09Te1,Toxic,,13854,741,11585,300,0.000110674,1.982507289,0.001582437,0.257245,142356.2239,65445.23869,4.815878056,0.122862973,,1,FALSE,3,9,110.674,110.674,0.385163944,1.885163944,1.88516E-08,0.805094461,1.177412828,
9764,10.1016/j.actamat.2016.05.041,M=Zr,Zr1Co1Sn0.15Sb0.85,Half-heusler,,12126,5870,10066,300,0.000150492,5.817691903,,0.126872247,86368.88718,65461.16713,4.815983744,0.027151899,,1,TRUE,4,17,150.492,150.492,0.273256373,1.773256373,1.77326E-08,0.459462539,5.358229364,
9761,10.1063/1.2364721,Hf(Pt0.995Ir0.005)Sn,Hf1Sn1Ir0.005Pt0.995,Half-heusler,,10565,285,8636,300,0.000168613,,0.002073107,0.041691896,69440.921,65483.74869,4.816133533,,,0,TRUE,4,17,168.613,168.613,0.233736622,1.733736622,1.73374E-08,0.361176803,-0.361176803,
9756,10.1007/s11664-012-2352-7,Pb1Te0.88S0.12,Te0.88Pb1S0.12,Toxic,,139,2413,78,300,-0.000196735,0.985556916,0.001927647,0.587435503,49791.95562,65556.59138,4.816616364,0.196608244,,1,FALSE,3,0,-196.735,196.735,0.183417303,1.683417303,1.68342E-08,0.251461919,0.734094997,
9751,10.1016/j.matlet.2017.06.037,In0.3Co4Sb11.5Te0.5 1GPa,In0.3Co4Sb11.5Te0.5,Toxic,Cobaltite,17401,18702,14828,300,-0.0001531,3.644670604,0.001982333,0.169889086,83805.66802,65562.10913,4.816652916,0.045458371,,1,FALSE,4,97,-153.1,153.1,0.267181364,1.767181364,1.76718E-08,0.444299444,3.20037116,
9750,10.1002/aenm.201300174,x=0.10,Mg2.2Si0.45Sn0.537Sb0.013,Mg2Si,,5352,116,4055,300,-9.62E-05,3.165316663,,0.145811817,173223.4044,65569.41656,4.816701319,0.06757584,,1,TRUE,4,8,-96.2,96.2,0.436350114,1.936350114,1.93635E-08,1.006263476,2.159053187,
9748,10.1016/j.actamat.2011.12.022,x=1,Yb1Fe3.5Ni0.5Sb12,Skutterudite,,3154,47,2090,300,9.01E-05,2.543837504,0.001653908,0.182864909,188813.7111,65578.65131,4.816762481,0.102048852,,1,TRUE,4,0,90.1,90.1,0.459910148,1.959910148,1.95991E-08,1.110173726,1.433663778,
9745,10.1016/j.matchemphys.2007.10.021,z=0.05 y=0.8,In0.05Co4Sb11.2Te0.8,Toxic,,4523,3710,3287,300,-0.000146303,3.439153439,,0.141639645,91102.43405,65609.53706,4.816966973,0.049301176,,1,FALSE,4,96,-146.303,146.303,0.283304565,1.783304565,1.7833E-08,0.48739016,2.951763279,
9739,10.1016/j.actamat.2009.02.026,LM-HP y=0.06,Hf0.75Zr0.25Ni1Sn0.94Sb0.06,Half-heusler,,10251,33,8346,300,-5.19E-05,5.940787976,0.000947429,0.046852846,354673.676,65643.68169,4.817192931,0.040699545,,1,TRUE,5,18,-51.9,51.9,0.639279324,2.139279324,2.13928E-08,2.276238186,3.66454979,
9733,10.1007/s11664-014-3401-1,Yb0.9Fe3.5Ni0.5Sb12,Yb0.9Fe3.5Ni0.5Sb12,Skutterudite,,4179,2615,2952,300,9.32E-05,2.788104089,0.001524229,0.170308123,180869.5652,65689.681,4.817497153,0.08450255,,1,TRUE,4,0,93.2,93.2,0.447782222,1.947782222,1.94778E-08,1.056883571,1.731220518,
9728,10.15541/jim20140501,12h-773K,AgSn18SbTe20,Toxic,,15116,5564,12818,300,5.21E-05,2.709403011,0.000959737,0.114492754,353990.3681,65713.95656,4.817657616,0.398501744,,1,FALSE,4,207,52.1,52.1,0.638178068,2.138178068,2.13818E-08,2.270683324,0.438719687,
9715,10.1016/j.jssc.2012.06.019,x=0,Ce(FeSb3)4,skutterudite,,4363,3404,3135,300,8.4E-05,2.832957217,0.001477896,0.148981319,206780.9323,65766.1765,4.818002594,0.091921785,,1,TRUE,3,0,84,84,0.48474227,1.98474227,1.98474E-08,1.231220571,1.601736646,
9713,10.1016/j.matlet.2017.06.037,In0.3Co4Sb11.5Te0.5 2GPa,In0.3Co4Sb11.5Te0.5,Toxic,Cobaltite,17402,18702,14828,300,-0.000162268,3.165079365,0.001969933,0.19326087,75272.72727,65779.86756,4.818092995,0.052663346,,1,FALSE,4,97,-162.268,162.268,0.246877734,1.746877734,1.74688E-08,0.394476754,2.770602611,
9706,10.1007/s11664-013-2824-4,1003K(d),Co4Sb11.3Te0.5Se0.2,Toxic,,4146,2528,2908,300,-0.000130921,4.013273657,0.001872632,0.137459283,110484.3913,65796.23919,4.818201071,0.04283808,,1,FALSE,4,0,-130.921,130.921,0.323476338,1.823476338,1.82348E-08,0.60439702,3.408876637,
9702,10.1109/ict.2005.1519880,TiO1.1,Ti1O1.1,,,24217,8900,19618,300,0.00037913,1.290322581,0.000859225,0.396565375,5972.811481,65808.795,4.818283939,0.116039746,,1,TRUE,2,0,379.13,379.13,0.03806873,1.53806873,1.53807E-08,0.027559784,1.262762797,
9701,10.1088/0022-3727/43/41/415403,x=0.10,V1.1Fe1Sb1,,,11829,3285,9792,300,-0.000143539,4.360169492,0.001885217,0.271343251,94526.40218,65810.1075,4.8182926,0.037927037,,1,TRUE,3,18,-143.539,143.539,0.290136095,1.790136095,1.79014E-08,0.507645373,3.852524119,
9695,10.1007/s12598-012-0460-4,0,Co4Sb11.7Te0.3,Toxic,,4729,5019,3472,300,-0.000173545,4.18270893,,0.135050149,65823.8909,65840.011,4.818489895,0.038064916,,1,FALSE,3,96,-173.545,173.545,0.224007088,1.724007088,1.72401E-08,0.340442563,3.842266367,
9690,10.1016/j.actamat.2013.09.039,Sr(A)_HPT_up,Ba0.125Sr0.125Yb0.25Co4Sb12.5,Skutterudite,Skutterudite,4888,5840,3636,300,-0.000120296,,0.002497554,0.65757916,126454.4971,65844.228,4.81851771,,,1,TRUE,5,0,-120.296,120.296,0.354504414,1.854504414,1.8545E-08,0.703531269,-0.703531269,
9688,10.1021/acs.chemmater.5b03434,Ge0.90Sb0.10Te,Ge0.9Sb0.1Te1,Toxic,,9802,7379,8002,300,0.000106964,2.275502874,0.001744502,0.233600123,150441.3619,65860.77556,4.818626841,0.102815388,,1,FALSE,3,10,106.964,106.964,0.397681658,1.897681658,1.89768E-08,0.856469439,1.419033435,
9672,10.1007/s11664-012-2018-5,0.001La,La0.01Mg1.99Si0.49Ge0.5Sb0.01,,,8565,2388,7041,300,-9.71E-05,2.752009721,0.001611111,0.177631579,172221.0151,65960.10281,4.819281324,0.08366478,,1,TRUE,5,8,-97.1,97.1,0.432977738,1.932977738,1.93298E-08,0.998698165,1.753311556,
9667,10.1016/j.jallcom.2012.08.041,Bi0.00088Pb0.99912Te0.88S0.12,Bi0.00088Te0.88Pb0.99912S0.12,Toxic,,48,1711,72,300,-0.000123573,1.173613054,0.001849539,0.474421022,121552.5768,65987.36338,4.819460776,0.286514828,,1,FALSE,4,0,-123.573,123.573,0.3446298,1.8446298,1.84463E-08,0.672658516,0.500954538,
9665,10.3938/jkps.64.690,Mg2Si0.7Ge0.3,Mg2Si0.7Ge0.3,Mg2Si,Mg2Si,9167,3578,7537,300,0.000562672,3.309823549,,0.016746176,711.7731444,65991.55125,4.819488337,0.04445976,,1,TRUE,3,8,562.672,562.672,0.00782352,1.50782352,1.50782E-08,0.003219685,3.306603864,
9656,10.1016/j.actamat.2013.07.052,2.5Gpa,Pr0.02856Nd0.57144Fe3Co1Sb12,Skutterudite,,3269,58,2179,300,0.000118167,1.694614156,0.001828503,0.558486866,130334.2239,66036.75469,4.819785722,0.150397127,,1,TRUE,5,0,118.167,118.167,0.361070866,1.861070866,1.86107E-08,0.727683681,0.966930475,
9655,10.1016/j.matlet.2004.08.012,x=0.45,Sr0.45Ca0.45La0.1Ti1O3,Perovskite,,25851,3743,20815,300,-9.84E-05,4.883048001,,0.113435723,169377.5012,66043.59688,4.819830718,0.037656643,,1,TRUE,5,0,-98.4,98.4,0.42815249,1.92815249,1.92815E-08,0.979756952,3.903291049,
9640,10.1016/j.jssc.2012.01.045,x=0.1,Ce1Zn0.1Fe3.9Sb12,Skutterudite,,4358,3400,3127,300,8.41E-05,2.861176712,0.001458703,0.154851704,207459.2857,66110.17194,4.820268287,0.090996687,,1,TRUE,4,0,84.1,84.1,0.484324569,1.984324569,1.98432E-08,1.234999673,1.626177039,
9631,10.1016/j.physb.2013.05.026,x=0,Co4Sb11.6Te0.2Se0.2,Toxic,,4691,4449,3436,300,-0.000238354,4.035396518,,0.128553297,30847.45763,66157.89669,4.82058169,0.037888049,,1,FALSE,4,0,-238.354,238.354,0.128121549,1.628121549,1.62812E-08,0.150670232,3.884726286,
9626,10.1063/1.3553842,CeFe4Sb12,Ce(FeSb3)4,skutterudite,,5385,10245,4080,300,8E-05,2.601813962,0.001391875,0.154197163,220652.0037,66168.22638,4.820649494,0.11658827,,1,TRUE,3,0,80,80,0.501749056,2.001749056,2.00175E-08,1.32506982,1.276744142,
9614,10.1007/s11664-013-2930-3,Ti0.3Zr0.35Hf0.35NiSn0.99Sb0.01,Hf0.35Zr0.35Ti0.3Ni1Sn0.99Sb0.01,Half-heusler,,11496,2546,9508,300,-0.000121141,4.379300319,0.001747719,0.128988956,125819.0177,66223.89844,4.821014743,0.039958583,,1,TRUE,6,18,-121.141,121.141,0.351931415,1.851931415,1.85193E-08,0.699024575,3.680275744,
9604,10.1103/physrevb.75.064204,x=0.40,Al0.6V1Fe2Si0.4,Heusler,,20632,4705,17201,300,-5.25E-05,13.90016731,,0.024285595,353957.4429,66249.50266,4.821182622,0.012765516,,1,TRUE,4,24,-52.5,52.5,0.635981244,2.135981244,2.13598E-08,2.268139377,11.63202793,
9596,10.1016/j.intermet.2007.02.009,x=0.003,Mg1.994Si0.997Sb0.003,,,8334,1242,6829,300,-0.000153017,9.68753,0.001916688,0.06231474,84837.91736,66304.14225,4.821540661,0.01596778,,1,TRUE,3,7,-153.017,153.017,0.267372605,1.767372605,1.76737E-08,0.449820633,9.237709367,
9594,10.1016/j.jallcom.2013.11.092,Mg(AZ)2 1st,A2Z2Mg,,,9726,9684,7955,300,-0.000152568,,0.001990415,0.057243816,85316.85648,66315.54331,4.821615332,,,1,TRUE,3,0,-152.568,152.568,0.268409527,1.768409527,1.76841E-08,0.452625425,-0.452625425,
9593,10.1016/j.matchemphys.2012.12.026,"x=1,Sb13",Mm0.9Fe3.5Co0.5Sb13,Skutterudite,,4529,3727,3298,300,9.47E-05,2.342609368,0.001591575,0.211647267,178844.4342,66321.5475,4.821654651,0.113454008,,1,TRUE,4,0,94.7,94.7,0.442029211,1.942029211,1.94203E-08,1.041963346,1.300646022,
9592,10.1016/j.jallcom.2012.08.041,Pb1Te0.88S0.12,Te0.88Pb1S0.12,Toxic,,144,1711,72,300,-0.00019654,0.984742626,0.001936936,0.592070568,50490.52115,66325.19925,4.821678563,0.200062672,,1,FALSE,3,0,-196.54,196.54,0.183725893,1.683725893,1.68373E-08,0.255036593,0.729706033,
9591,10.1073/pnas.1802020115,Ge0.91Mn0.05Bi0.04Te,Mn0.05Ge0.91Bi0.04Te1,Toxic,PbTe,24072,21264,19506,300,0.000104127,2.209230769,0.001698488,0.238909359,157395.92,66347.87181,4.821826997,0.112366553,,1,FALSE,4,10,104.127,104.127,0.407527627,1.907527627,1.90753E-08,0.900711197,1.308519572,
9587,10.1007/s11664-013-2865-8,x=0.036,Mg2.08Si0.364Sn0.6Sb0.036,Mg2Si,,8618,2540,7082,300,-0.000130143,2.857585619,0.004041176,0.467391304,112520.5255,66358.62219,4.82189736,0.065581111,,1,TRUE,4,8,-130.143,130.143,0.325653152,1.825653152,1.82565E-08,0.616270356,2.241315263,
9578,10.1039/c4ee01463d,Sn0.98Bi0.02Hg0.01Te1.01,Sn0.98Hg0.01Bi0.02Te1.01,Toxic,,411,7975,156,300,4.89E-05,3.879994785,0.00089143,0.057312415,382054.0541,66401.01175,4.822174697,0.111523716,,1,FALSE,4,10,48.9,48.9,0.656028055,2.156028055,2.15603E-08,2.471157778,1.408837007,
9570,10.1021/acs.chemmater.6b04076,x=0.1,Ga0.1Sn0.93Te1,Toxic,,3089,18616,2047,300,3.46E-05,6.24562411,0.000486472,0.02512699,544276.5225,66443.84138,4.822454733,0.060474476,,1,FALSE,3,10,34.6,34.6,0.742096595,2.242096595,2.2421E-08,3.660961614,2.584662496,
9569,10.1016/j.jpcs.2014.04.008,0.08,Mg2.08Si0.975Bi0.025,Toxic,,8830,3177,7284,300,-8.53E-05,7.335483871,,0.056949153,204868.6048,66445.30569,4.822464304,0.024216461,,1,FALSE,3,8,-85.3,85.3,0.479340141,1.979340141,1.97934E-08,1.216513959,6.118969912,
9567,10.1039/c5ta02721g,CuAg0.99Se,Cu1Ag0.99Se1,Toxic,,13646,2819,11400,300,-9.94E-05,1.645236821,,0.309352356,168001.34,66457.8145,4.822546055,0.217771186,,1,TRUE,3,0,-99.4,99.4,0.424477384,1.924477384,1.92448E-08,0.969944338,0.675292483,
9560,10.1016/j.jssc.2012.01.045,x=0,Ce(FeSb3)4,skutterudite,,4356,3400,3127,300,8.48E-05,2.945291283,0.001460131,0.150977855,206631.3155,66511.14431,4.82289442,0.086650129,,1,TRUE,3,0,84.8,84.8,0.481410721,1.981410721,1.98141E-08,1.228264512,1.717026771,
9553,10.1063/1.3475719,x=0.025,Y0.025Hf0.585Zr0.39Ni1Sn0.98Sb0.02,Half-heusler,,12613,10425,10439,300,-9.8E-05,4.706637998,0.001515402,0.094177569,171647.5096,66549.74194,4.823146376,0.039890695,,1,TRUE,6,17,-98,98,0.429631426,1.929631426,1.92963E-08,0.993649286,3.712988712,
9549,10.1016/j.scriptamat.2013.12.017,BiTeCl,BiTeCl,Toxic,,12221,5199,10153,300,-0.00021769,3.762403369,0.001927156,0.15608828,39514.76458,66553.02881,4.823167825,0.041491566,,1,FALSE,3,0,-217.69,217.69,0.153103988,1.653103988,1.6531E-08,0.195966045,3.566437324,
9541,10.1002/aenm.201400486,Pb0.99La0.01Te1,La0.01Te1Pb0.99,Toxic,,287,117,94,300,-4.11E-05,5.383919259,,0.055429274,457862.5,66628.10844,4.823657484,0.066004548,,1,FALSE,3,9,-41.1,41.1,0.701657178,2.201657178,2.20166E-08,3.024168779,2.35975048,
9539,10.1016/j.matlet.2017.06.037,In0.3Co4Sb11.5Te0.5 3GPa,In0.3Co4Sb11.5Te0.5,Toxic,Cobaltite,17403,18702,14828,300,-0.000190029,2.604397537,0.001969888,0.23606921,54776.39587,66631.44406,4.823679226,0.063557427,,1,FALSE,4,97,-190.029,190.029,0.194333206,1.694333206,1.69433E-08,0.278428399,2.325969138,
9538,10.1021/jp4041666,Parallel (Press direction),Bi2Te3,Toxic,Bi2Te3,14772,3114,12528,300,-0.000165246,0.954036827,,0.583960561,73584.87062,66646.62281,4.823778147,0.255238924,,1,FALSE,2,28,-165.246,165.246,0.24062045,1.74062045,1.74062E-08,0.384249992,0.569786835,
9531,10.1016/s0925-8388(03)00024-0,Fe2.08V0.92Si,V0.92Fe2.08Si1,Heusler,,11015,1478,9088,300,-4.32E-05,8.74489991,0.000840482,0.031585972,435610.1532,66678.87697,4.823988277,0.025694821,,1,TRUE,3,25,-43.2,43.2,0.689069052,2.189069052,2.18907E-08,2.860742115,5.884157795,
9530,10.1016/j.actamat.2011.12.022,x=0.8,Yb0.8Fe3.5Ni0.5Sb12,Skutterudite,,3158,47,2090,300,9.06E-05,2.793494387,0.001454545,0.176450435,190560.9753,66679.7325,4.823993849,0.088812725,,1,TRUE,4,0,90.6,90.6,0.457932043,1.957932043,1.95793E-08,1.119316319,1.674178068,
9527,10.1002/aenm.201300174,x=0.12,Mg2.24Si0.45Sn0.537Sb0.013,Mg2Si,,5353,116,4055,300,-8.85E-05,3.305964785,,0.13134726,196600.2685,66725.67488,4.824292975,0.069375132,,1,TRUE,4,8,-88.5,88.5,0.466297687,1.966297687,1.9663E-08,1.15972396,2.146240825,
9526,10.1039/c6dt01298a,Ba0.42Ni4Sb8.2Sn3.8,Ba0.42Ni4Sn3.8Sb8.2,Skutterudite,,4995,7745,3763,300,-3.76E-05,6.017186938,,0.017229134,503168.8112,66751.78769,4.824462901,0.058656326,,1,TRUE,4,97,-37.6,37.6,0.723150491,2.223150491,2.22315E-08,3.355859968,2.66132697,
9523,10.1039/c6ee00728g,Sn0.84Sb0.16Te,Sn0.84Sb0.16Te1,Toxic,,2861,7984,1901,300,3.64E-05,3.69783555,0.000679807,0.054595015,518945.9626,66763.31306,4.82453788,1.563023634,0.193965545,1,FALSE,3,10,36.4,36.4,0.730670186,2.230670186,2.23067E-08,3.47279186,0.22504369,
9519,10.1016/j.nanoen.2016.02.040,y=0.10,In0.02Te0.9Pb0.98S0.1,Toxic,,3172,14305,2107,300,-0.000174644,1.362831858,0.002008658,0.451591713,65889.02318,66772.48394,4.824597532,0.143924621,,1,FALSE,4,0,-174.644,174.644,0.221894835,1.721894835,1.72189E-08,0.340361906,1.022469952,
9518,10.1039/c5tc01573a,un x=0,SnTe,Toxic,,14455,2833,12257,300,2.37E-05,8.529727363,,0.019865792,800000,66780.01867,4.824646536,0.053117835,,1,FALSE,2,10,23.7,23.7,0.815209336,2.315209336,2.31521E-08,5.556502406,2.973224957,
9514,10.15541/jim20130659,0.005Sb,Hf0.25Zr0.25Ti0.5Ni1Sn0.995Sb0.005,Half-heusler,,12050,5558,9998,300,-0.000188182,3.058139535,0.001422535,0.158052497,56121.69656,66791.80181,4.824723159,0.053483455,,1,TRUE,6,18,-188.182,188.182,0.197452225,1.697452225,1.69745E-08,0.285791696,2.772347839,
9510,10.1007/s11664-011-1715-9,Pb1Te1,TePb,Toxic,,344,2343,6,300,-0.000226829,1.423834197,,0.385682603,35648.14815,66821.21175,4.824914347,0.118665989,,1,FALSE,2,10,-226.829,226.829,0.141504691,1.641504691,1.6415E-08,0.175549807,1.24828439,
