Repository: suchismitasarker/SKlearn-and-Lolopy-comparison

# SKlearn-and-Lolopy-comparison
SKlearn and Lolopy comparison
lolopy==1.1.1
matminer==0.7.8
matminer.egg==info
matplotlib==3.1.3
numpy==1.18.5
pandas==1.0.1
pymatgen==2019.12.22
python_ternary==1.0.7
scikit_learn==1.1.3
scipy==1.5.2
ternary==0.1

File: Data_Starry_2nd_gen_TC_model_Nov_22.csv (part 36 of 47)
,REFERENCE: doi,NAME,FORMULA,Family,PROPERTY: Material Family,IDENTIFIER: sampleid,IDENTIFIER: paperid,IDENTIFIER: figureid,PROPERTY: Temperature (K),PROPERTY: Seebeck coefficient (V/K),PROPERTY: Thermal conductivity (W*m^(-1)*K^(-1)),PROPERTY: Power factor (W*m^(-1)*K^(-2)),PROPERTY: ZT (-),PROPERTY: Electrical conductivity (S*m^(-1)),PROPERTY: sigma_E_0,PROPERTY: log sigma_E_0,PROPERTY: quality_factor,PROPERTY: log quality_factor,inexpensive,non-toxic,n_elements,electron_count,PROPERTY: Seebeck coefficient (muV/K),|S|(muV/K),,L,L*sigma*T,Electronic thermal conductivity,Lattice thermal conductivity,
9507,10.1016/j.matlet.2011.06.002,In0.5Co4Sb12,In0.5Co4Sb12,Skutterudite,Skutterudite,4557,3766,3323,300,-0.000165741,2.513568259,0.001962457,0.23783828,73357.91688,66837.50919,4.825020257,0.06949272,,1,TRUE,3,97,-165.741,165.741,0.239595852,1.739595852,1.7396E-08,0.382839384,2.130728875,
9506,10.1021/acs.chemmater.5b03708,x=0.10,In0.2Sn2.7Te3,Toxic,,15841,7381,13424,300,8.01E-05,3.114427861,0.001428263,0.255744835,222719.8942,66848.74669,4.825093269,0.084392019,,1,FALSE,3,29,80.1,80.1,0.5013167,2.0013167,2.00132E-08,1.337199131,1.77722873,
9502,10.1143/jjap.45.8740,(b)_x=0.08,Ti0.01Nb0.99Co1Sn0.92Sb0.08,,,10976,1417,9054,300,-8.13E-05,6.971375261,1.35E-06,0.064691684,218691.1501,66870.69931,4.825235865,0.026362817,,1,TRUE,5,18,-81.3,81.3,0.496157397,1.996157397,1.99616E-08,1.309625871,5.66174939,
9497,10.1007/s11664-016-4770-4,x=0.1,Ge1Te0.9Se0.1,Toxic,,15820,11005,13399,300,3.82E-05,5.767346939,0.00071626,0.035483876,495890.411,66880.24156,4.825297833,0.063621504,,1,FALSE,3,0,38.2,38.2,0.719419714,2.219419714,2.21942E-08,3.301766862,2.465580077,
9491,10.1016/j.jssc.2012.01.045,x=0.3,Ce1Zn0.3Fe3.7Sb12,Skutterudite,,4360,3400,3127,300,8.59E-05,2.865967774,0.001498896,0.158725554,204686.0571,66911.23931,4.825499074,0.090561672,,1,TRUE,4,0,85.9,85.9,0.476867196,1.976867196,1.97687E-08,1.213911455,1.652056319,
9490,10.3938/jkps.65.2071,PrFe3.5Coo0.5Sb12,Pr1Fe3.5Co0.5Sb12,Skutterudite,,4436,3592,3218,300,9.53E-05,2.294829427,0.001610192,0.233375811,179026.3109,66912.13519,4.825504889,0.118776652,,1,TRUE,4,0,95.3,95.3,0.439748756,1.939748756,1.93975E-08,1.041798192,1.253031235,
9487,10.1039/c3tc31810a,"hot-pressed, nH=1.28E19",Ag2.0006Se1,Toxic,,13666,2828,11411,300,-6.9E-05,1.801233585,,0.202794287,265394.2602,66930.71669,4.825625475,1.081789137,0.034142616,1,TRUE,2,0,-69,69,0.551657671,2.051657671,2.05166E-08,1.633494509,0.167739076,
9486,10.1039/c5qi00230c,Ge0.94Bi0.06Te,Ge0.94Bi0.06Te1,Toxic,,12267,8564,10194,300,7.06E-05,2.748985648,0.001310868,0.137911257,258779.6504,66938.76431,4.825677691,0.131402591,,1,FALSE,3,10,70.6,70.6,0.544100836,2.044100836,2.0441E-08,1.586915099,1.162070549,
9477,10.1007/s11664-014-3401-1,YbFe3.5Ni0.5Sb12,Yb1Fe3.5Ni0.5Sb12,Skutterudite,,4180,2615,2952,300,0.000104457,2.565055762,0.001717778,0.219607843,158260.8696,67008.456,4.826129611,0.089546875,,1,TRUE,4,0,104.457,104.457,0.406369929,1.906369929,1.90637E-08,0.905111288,1.659944474,
9475,10.1016/j.actamat.2016.11.049,CuSn18InTe20,InCu(Sn9Te10)2,Toxic,,3021,18611,1992,300,4.14E-05,6.021979947,0.000840245,0.041666667,457995.0256,67022.49138,4.826220567,0.051698119,,1,FALSE,4,205,41.4,41.4,0.699844892,2.199844892,2.19984E-08,3.022554053,2.999425894,
9471,10.1016/j.jallcom.2010.09.207,"x=0.05,y=0.1",Tl0.05Co3.6Sb12Rh0.4,Skutterudite,,3656,1675,2478,300,-0.000241486,3.664233577,,0.146582498,30135.51748,67037.45944,4.826317547,0.042397527,,0,TRUE,4,96,-241.486,241.486,0.12470855,1.62470855,1.62471E-08,0.146884299,3.517349278,
9464,10.1109/ict.2006.331296,x=0.10,Nb1Co1Sn0.9Sb0.1,,,12416,9011,10274,300,-7.29E-05,6.877105518,0.001245935,0.059953087,249600.6283,67077.67769,4.826578018,0.028027693,,1,TRUE,4,18,-72.9,72.9,0.533418878,2.033418878,2.03342E-08,1.522627889,5.354477629,
9457,10.1103/physrevb.87.045205,0.01,Co0.99Ni0.01Sb1S1,,,7556,4834,6122,300,-0.000357766,7.091177361,0.000300613,0.013722199,7807.351077,67127.57331,4.826900948,0.021194156,,1,TRUE,4,0,-357.766,357.766,0.045767106,1.545767106,1.54577E-08,0.036205039,7.054972322,
9452,10.1039/b916346h,x=0.1,Eu1Zn1.8Cd0.2Sb2,Toxic,Antimonide,12885,769,10694,300,0.000122855,2.301863354,0.001609333,0.194091385,124849.0642,67162.32606,4.827125729,0.09222215,,1,FALSE,4,0,122.855,122.855,0.346769555,1.846769555,1.84677E-08,0.691702352,1.610161002,
9450,10.1007/s11664-014-3016-6,Co3.9Ni0.1Sb11.3Te0.6Se0.1,Co3.9Ni0.1Sb11.3Te0.6Se0.1,Toxic,,4153,2568,2920,300,-0.000122205,3.4437429,0.001895643,0.167845659,125908.2463,67174.60844,4.827205144,0.05426801,,1,FALSE,5,0,-122.205,122.205,0.348718114,1.848718114,1.84872E-08,0.698306567,2.745436333,
9441,10.1016/j.actamat.2014.04.060,z=0.0225,Mg2Si0.5275Sn0.4Ge0.05Bi0.0225,Mg2Si,Mg2Si,5413,66,4102,300,-9.75E-05,2.911585366,0.001675788,0.172960293,174507.2273,67244.09875,4.827654177,0.078684444,,1,FALSE,5,8,-97.5,97.5,0.431487283,1.931487283,1.93149E-08,1.011175471,1.900409895,
9434,10.1016/j.jpcs.2013.12.006,x=0.5,Ge0.5Bi85Sb14.5,Toxic,,12080,3174,10026,300,-0.000105161,4.466993106,0.001732066,0.116404804,157355.5715,67254.71263,4.827722721,0.041901969,,1,FALSE,3,499,-105.161,105.161,0.403911152,1.903911152,1.90391E-08,0.898773082,3.568220024,
9428,10.1016/j.jallcom.2017.06.075,900h,TePb,Toxic,,2574,18573,1655,300,-0.000164314,2.1016,,0.047378498,75112.17092,67274.07075,4.827847708,0.087080955,,1,FALSE,2,10,-164.314,164.314,0.242561498,1.742561498,1.74256E-08,0.392662731,1.708937269,
9427,10.1063/1.3694742,In0.005Pb0.995Te0.994I0.006,In0.005Te0.994Pb0.995I0.006,Toxic,,257,2054,148,300,-0.000136025,1.882649618,0.001951229,0.371727749,106018.5059,67279.321,4.8278816,0.113511267,,1,FALSE,4,0,-136.025,136.025,0.309551962,1.809551962,1.80955E-08,0.575537986,1.307111632,
9422,10.1002/aenm.201200683,Pb1S0.9968Cl0.0032,Pb1S0.9968Cl0.0032,Chalcogenide,Chalcogenide,290,112,75,300,-5.62E-05,4.107826577,,0.081843445,334523.8095,67298.12681,4.828002976,0.077936587,,1,FALSE,3,0,-56.2,56.2,0.616015743,2.116015743,2.11602E-08,2.123572942,1.984253635,
9420,10.1007/s11664-014-3362-4,La0.25Yb0.75Fe3.5Co0.5Sb12,La0.25Yb0.75Fe3.5Co0.5Sb12,Skutterudite,,4165,2610,2939,300,9.31E-05,2.62203997,0.0016442,0.201908561,185689.3543,67307.11181,4.828060955,0.097545688,,1,TRUE,5,0,93.1,93.1,0.448168408,1.948168408,1.94817E-08,1.085262401,1.536777569,
9418,10.1007/s11664-016-4847-0,Ce0.75Pr0.25Fe4Sb12,Ce0.75Pr0.25Fe4Sb12,Skutterudite,,5688,11017,4411,300,8.36E-05,2.709603259,0.001521401,0.165451681,212720.8481,67321.01819,4.828150676,0.104607877,,1,TRUE,4,0,83.6,83.6,0.48641668,1.98641668,1.98642E-08,1.267656723,1.441946536,
9414,10.1021/ja206380h,PbTe,TePb,Toxic,,6123,3490,12614,300,5.31E-05,3.891252182,0.00107971,0.079313568,355442.0405,67335.46938,4.828243892,0.096950117,,1,FALSE,2,10,53.1,53.1,0.632700179,2.132700179,2.1327E-08,2.27415391,1.617098272,
9403,10.3938/jkps.67.1597,La0.25Nd0.75Fe3.75Co0.25Sb12,La0.25Nd0.75Fe3.75Co0.25Sb12,Skutterudite,,4472,3599,3252,300,8.61E-05,1.325693406,0.001512892,0.23732516,205550.5951,67386.701,4.828574195,1.483057018,0.171157848,1,TRUE,5,0,86.1,86.1,0.47604572,1.97604572,1.97605E-08,1.218532121,0.107161285,
9401,10.1016/j.matlet.2011.02.062,2.3GPa,Ba0.25Co4Sb11.5Te0.5Pb0.05,Toxic,,4553,3764,3319,300,-0.000199149,1.920546032,,0.327102804,49761.1465,67407.596,4.828708839,0.089463496,,1,FALSE,5,97,-199.149,199.149,0.179639768,1.679639768,1.67964E-08,0.250742402,1.66980363,
9390,10.1016/j.jssc.2012.01.045,x=0.05,Ce1Zn0.05Fe3.95Sb12,Skutterudite,,4357,3400,3127,300,8.55E-05,2.887833249,0.001526301,0.158298477,207479.8624,67455.28006,4.82901595,0.091082294,,1,TRUE,4,0,85.5,85.5,0.478514404,1.978514404,1.97851E-08,1.231505689,1.65632756,
9378,10.1016/j.joule.2018.04.025,"Pb0.980Na0.020Te,1.2e20,Zhao",Na0.02Te1Pb0.98,Toxic,,25322,23591,20505,300,7.65E-05,4.288910012,1.25E-06,0.300893032,237877.452,67541.88125,4.829573153,0.053138467,,1,FALSE,3,9,76.5,76.5,0.517118741,2.017118741,2.01712E-08,1.439481199,2.849428813,
9374,10.1016/j.actamat.2014.04.060,z=0.025,Mg2Si0.525Sn0.4Ge0.05Bi0.025,Mg2Si,Mg2Si,5414,66,4102,300,-9.75E-05,2.962575094,0.001644647,0.166014881,175295.6636,67547.9125,4.829611932,0.077157987,,1,FALSE,5,8,-97.5,97.5,0.431487283,1.931487283,1.93149E-08,1.015744035,1.946831059,
9370,10.1016/j.jallcom.2015.12.036,MS-29,TePb,Toxic,,2731,9779,1787,300,0.000349717,2.100195313,0.001016084,0.146097556,8630.6967,67587.01394,4.829863259,0.073050826,,1,FALSE,2,10,349.717,349.717,0.049055561,1.549055561,1.54906E-08,0.040108286,2.060087027,
9369,10.1063/1.2828713,NbCo1.05Sn,Nb1Co1.05Sn1,Half-heusler,Half-Heusler,10573,296,8647,300,-0.000167309,6.987579471,0.001987847,0.088040406,72815.53398,67601.35969,4.829955431,0.0227485,,1,TRUE,3,18,-167.309,167.309,0.236378968,1.736378968,1.73638E-08,0.379306085,6.608273386,
9364,10.1063/1.3694742,In0.01Pb0.99Te0.994I0.006,In0.01Te0.994Pb0.99I0.006,Toxic,,197,2054,148,300,-0.000158962,1.76730684,0.002038985,0.390862944,80545.53324,67641.86675,4.830215585,0.111121868,,1,FALSE,4,0,-158.962,158.962,0.254014972,1.754014972,1.75401E-08,0.423834214,1.343472626,
9353,10.1007/s11664-014-3369-x,Ce0.25Yb0.75Fe3.75Ni0.25Sb12,Yb0.75Ce0.25Fe3.75Ni0.25Sb12,Skutterudite,,4169,2611,2945,300,8.89E-05,1.57678079,0.001601912,0.173224973,198262.5483,67690.98906,4.83053086,0.372338902,,1,TRUE,5,0,88.9,88.9,0.464692534,1.964692534,1.96469E-08,1.168574845,0.408205945,
9347,10.1039/c4ra14343d,Hf0.44Zr0.44Ti0.12CoSb0.8Sn0.2,Hf0.44Zr0.44Ti0.12Co1Sn0.2Sb0.8,Half-heusler,,12028,5099,9977,300,0.000168477,3.062377608,0.002050965,0.239110897,71940.21944,67728.36475,4.83077059,0.055883058,,1,TRUE,6,17,168.477,168.477,0.234010819,1.734010819,1.73401E-08,0.374235356,2.688142252,
9342,10.1007/s11664-015-3952-9,La0.25Pr0.75Fe4Sb12,La0.25Pr0.75Fe4Sb12,Skutterudite,,5564,10884,4272,300,8.39E-05,2.655137672,0.001481013,0.181995799,213377.3327,67741.71994,4.830856219,0.109669025,,1,TRUE,4,0,83.9,83.9,0.485160332,1.985160332,1.98516E-08,1.27076465,1.384373022,
9338,10.1016/j.jallcom.2012.09.067,10h/873K,FeCuS2,,,6934,1716,5534,300,-0.00058998,6.38028169,0.000184494,0.00932144,532.4244657,67769.78975,4.831036138,0.02367144,,1,TRUE,3,0,-589.98,589.98,0.006182488,1.506182488,1.50618E-08,0.002405785,6.377875905,
9321,10.1016/j.jssc.2014.06.042,x=0.25,Ca0.25Ce0.75Fe4Sb12,Skutterudite,,4383,3422,3159,300,8.32E-05,2.918367347,,0.164577498,215926.4666,67867.39619,4.831661187,0.093242953,,1,TRUE,4,0,83.2,83.2,0.488096875,1.988096875,1.9881E-08,1.2878482,1.630519147,
9311,10.1016/j.jallcom.2010.03.170,x=0.87,Ag0.87Sb1.13Te2.13,Toxic,,20831,1653,17340,300,0.000250196,0.85755627,1.749108571,0.629824561,27579.61783,67910.22831,4.831935191,0.207683148,,1,FALSE,3,27,250.196,250.196,0.115687572,1.615687572,1.61569E-08,0.133680137,0.723876133,
9308,10.1063/1.2345249,y=0.15,Yb0.15Co4Sb12,Skutterudite,Skutterudite,3353,282,2240,300,-0.000137291,,0.001928254,0.178110747,105389.2744,67936.63825,4.832104053,,,1,TRUE,3,0,-137.291,137.291,0.306191945,1.806191945,1.80619E-08,0.571059775,-0.571059775,
9304,10.1016/j.jallcom.2010.09.207,"x=0.15,y=0.1",Tl0.15Co3.6Sb12Rh0.4,Skutterudite,,3658,1675,2478,300,-0.000168849,3.104622871,,0.198751085,71855.43091,67951.62881,4.832199871,0.055191291,,0,TRUE,4,96,-168.849,168.849,0.233261572,1.733261572,1.73326E-08,0.373632771,2.7309901,
9303,10.1039/c4ee01463d,Sn0.98Bi0.02Hg0.03Te1.03,Sn0.98Hg0.03Bi0.02Te1.03,Toxic,,407,7975,156,300,6.69E-05,2.919032597,0.001215091,0.117827608,278918.9189,67957.29656,4.832236094,0.130572155,,1,FALSE,4,10,66.9,66.9,0.561735524,2.061735524,2.06174E-08,1.72517113,1.193861467,
9302,10.1021/jacs.5b13276,SnTe,SnTe,Toxic,,3032,13057,2002,300,2.81E-05,8.103237095,0.000535034,0.021824048,684946.8107,67964.27433,4.832280684,0.046660298,,1,FALSE,2,10,28.1,28.1,0.784866704,2.284866704,2.28487E-08,4.695036486,3.408200609,
9301,10.1016/j.jallcom.2010.09.207,"x=0.05,y=0.2",Tl0.05Co3.2Sb12Rh0.8,Skutterudite,,3661,1675,2479,300,-0.000226696,3.618453865,,0.170414201,36326.86834,67984.71625,4.832411289,0.043952536,,0,TRUE,4,96,-226.696,226.696,0.141667026,1.641667026,1.64167E-08,0.178909866,3.439543999,
9297,10.1109/ict.2007.4569453,Yb0.4Co3.625Fe0.375SB12,Yb0.4Fe0.375Co3.625Sb12,Skutterudite,,5185,9103,3881,300,-0.000169993,2.309401001,,0.280252164,70948.90511,68019.62375,4.832634225,0.077600776,,1,TRUE,4,0,-169.993,169.993,0.230972437,1.730972437,1.73097E-08,0.368431798,1.940969203,
9292,10.1111/jace.15088,x=0,SnTe,Toxic,,3050,18612,2018,300,2.13E-05,7.845588235,0.000395005,0.020139752,906508.8161,68082.08478,4.833032846,0.11446754,,1,FALSE,2,10,21.3,21.3,0.832251426,2.332251426,2.33225E-08,6.342619436,1.502968799,
9275,10.1063/1.3548867,2%Nb,Hf0.49Zr0.49Nb0.02Ni1Sn1,Half-heusler,,12174,6792,10097,300,-9.38E-05,7.966030182,0.001478087,0.060090703,186205.2766,68186.49544,4.83369837,0.022078018,,1,TRUE,5,18,-93.8,93.8,0.445472087,1.945472087,1.94547E-08,1.086771504,6.879258678,
9273,10.1016/j.jssc.2014.06.042,x=0.50,Ca0.5Ce0.5Fe4Sb12,Skutterudite,,4382,3422,3159,300,8.22E-05,2.736443149,,0.172831007,220215.4984,68201.26763,4.833792447,0.107757113,,1,TRUE,4,0,82.2,82.2,0.492322795,1.992322795,1.99232E-08,1.316221072,1.420222077,
9262,10.1007/s11664-016-4847-0,Ce0.25Pr0.75Fe4Sb12,Ce0.25Pr0.75Fe4Sb12,Skutterudite,,5689,11017,4411,300,8.59E-05,2.609936271,0.001544747,0.189813702,208480.5654,68243.3335,4.834060233,0.111161291,,1,TRUE,4,0,85.9,85.9,0.476867196,1.976867196,1.97687E-08,1.236415172,1.373521099,
9252,10.1002/adfm.201906143,Mg3.15Co0.05Sb1.5Bi0.49Se0.01,Mg3.15Co0.05Bi0.49Sb1.5Se0.01,Toxic,,27129,24015,21824,300,-0.000208372,1.080353208,0.00195254,0.543515019,45238.77373,68303.00063,4.834439783,0.176479839,,1,FALSE,5,0,-208.372,208.372,0.165909911,1.665909911,1.66591E-08,0.226091165,0.854262043,
9239,10.1007/s13391-014-4149-8,x=0.02,Mn0.02Ge0.98Te1,Toxic,,13881,828,11616,300,4.81E-05,4.905455122,0.000921002,0.057750553,399869.1872,68363.79763,4.83482618,0.068410011,,1,FALSE,3,10,48.1,48.1,0.660568024,2.160568024,2.16057E-08,2.591833738,2.313621384,
9238,10.1039/c4cp02561j,Ti0.5Hf0.5,Hf0.5Ti0.5Co1Sn0.2Sb0.8,Half-heusler,,11982,4610,9927,300,0.000188152,3.463953055,0.002085758,0.23015873,57468.66774,68371.73713,4.834876614,0.047878836,,1,TRUE,5,17,188.152,188.152,0.197503297,1.697503297,1.6975E-08,0.292659759,3.171293296,
9230,10.1016/j.actamat.2016.06.060,x=0.40,La0.68Ce0.22Fe3.6Co0.4Sb12,Skutterudite,,4915,5871,3673,300,9.75E-05,2.535618023,0.001695615,0.211987473,177525.238,68399.42819,4.835052471,0.100883162,,1,TRUE,5,0,97.5,97.5,0.431487283,1.931487283,1.93149E-08,1.028663219,1.506954804,
9228,10.1007/s11664-013-2824-4,903K(b),Co4Sb11.3Te0.5Se0.2,Toxic,,4144,2528,2908,300,-0.000149698,3.38101023,0.002030243,0.178631922,91140.56505,68413.71006,4.835143143,0.052392634,,1,FALSE,4,0,-149.698,149.698,0.275133182,1.775133182,1.77513E-08,0.485359924,2.895650306,
9216,10.1515/amm-2017-0155,sampleB,Sb2Te3,Toxic,,14271,18781,12056,300,0.000169812,1.543721002,,0.400939465,71616.24204,68510.43581,4.83575673,0.128951805,,1,FALSE,2,28,169.812,169.812,0.231333115,1.731333115,1.73133E-08,0.371974714,1.171746288,
9210,10.1021/cm902001c,43972,K0.9Sb1.2Te23Pb21,Toxic,,27117,590,21809,300,-7.62E-05,2.313007439,0.001435644,0.184975018,242408.7948,68523.95294,4.835842408,0.184666205,,1,FALSE,4,228,-76.2,76.2,0.518457847,2.018457847,2.01846E-08,1.467875802,0.845131637,
9209,10.1007/s12043-019-1862-8,Mg2Si0.25Sn0.75,Mg2Si0.25Sn0.75,Mg2Si,Mg2Si,28105,23595,22621,300,0.000163462,0.578738822,,0.265217391,77305.98401,68532.58913,4.83589714,0.818206772,,1,TRUE,3,8,163.462,163.462,0.244349629,1.744349629,1.74435E-08,0.404545994,0.174192828,
9204,10.1016/j.materresbull.2012.03.059,x=0.20,Co4Sb11.3Te0.5Se0.2,Toxic,,4594,3816,3365,300,-0.000150221,3.335025381,0.002043984,0.176213338,90755.99348,68560.02444,4.836070964,0.053303544,,1,FALSE,4,0,-150.221,150.221,0.273895503,1.773895503,1.7739E-08,0.482974946,2.852050435,
9193,10.1007/s11664-015-3984-1,Ce0.5Yb0.5Fe3.5Co0.5Sb12,Yb0.5Ce0.5Fe3.5Co0.5Sb12,Skutterudite,,5591,10888,4298,300,9.17E-05,2.566115702,0.001624506,0.204662103,193008.9595,68634.09969,4.836539941,0.106600897,,1,TRUE,5,0,91.7,91.7,0.453610109,1.953610109,1.95361E-08,1.131192763,1.434922939,
9189,10.1007/s11664-014-3512-8,CoSb2.79Te0.16Se0.01S0.01,Co1Sb2.79Te0.16Se0.01S0.04,Toxic,,4184,2634,2958,300,-0.00012992,2.876229262,0.001960556,0.208490411,116725.7666,68646.40975,4.836617828,0.067968167,,1,FALSE,5,0,-129.92,129.92,0.326279795,1.826279795,1.82628E-08,0.639521727,2.236707535,
9188,10.1016/j.jcrysgro.2016.01.012,PT-2_3.8cm,Tl0.02Te0.85Pb0.98Se0.15,Toxic,,2805,10573,1857,300,0.000200963,2.1,,0.342307692,49607.51386,68651.438,4.836649639,0.082262277,,1,FALSE,4,0,200.963,200.963,0.176852424,1.676852424,1.67685E-08,0.24955344,1.85044656,
9185,10.1063/1.2920210,"x=0.03,y=0",Ba0.03Co4Sb12,Skutterudite,Skutterudite,3361,301,2250,300,-0.00022059,4.821021748,,0.100459878,39416.96161,68680.58188,4.836833966,0.033025673,,1,TRUE,3,96,-220.59,220.59,0.149323837,1.649323837,1.64932E-08,0.195034003,4.625987745,
9183,10.1016/j.jallcom.2012.05.049,#2-1,Ba8Ga15.89Cu0.003Sn30.11,,,432,1710,354,300,0.000350264,,,0.296207403,8715.888193,68688.12063,4.836881634,,,1,TRUE,4,184,350.264,350.264,0.048824783,1.548824783,1.54882E-08,0.040498151,-0.040498151,
9178,10.1142/s1793604714500519,Bi2Te2.65Se0.35,Bi2Te2.65Se0.35,Toxic,,27726,978,22262,300,-0.00015714,1.09669967,,0.570053476,83644.85671,68714.73144,4.837049853,0.228996212,,1,FALSE,3,0,-157.14,157.14,0.258036257,1.758036257,1.75804E-08,0.441152072,0.655547598,
9174,10.3938/jkps.67.1208,Pr0.75Yb0.25Fe3.5Co0.5Sb12,Yb0.25Pr0.75Fe3.5Co0.5Sb12,Skutterudite,,4463,3598,3245,300,9.35E-05,1.213213213,0.001732458,0.245865124,188617.4746,68747.55144,4.837257235,1.362626372,0.13437679,1,TRUE,5,0,93.5,93.5,0.446625661,1.946625661,1.94663E-08,1.101502848,0.111710365,
9170,10.1007/s10853-016-0008-3,Bi20Sb12Te69,Bi20(Sb4Te23)3,Toxic,,8445,11717,6927,300,-0.000151053,1.855982163,0.002040951,0.292744479,90091.04704,68749.20869,4.837267704,0.110153033,,1,FALSE,3,574,-151.053,151.053,0.27193804,1.77193804,1.77194E-08,0.47890726,1.377074903,
9169,10.1002/adma.201605887,x=0.01,Mn0.14Cu0.02Sn0.86Te1.01,Toxic,,2945,18603,1962,300,5.74E-05,,,0.071708683,334343.4343,68750.64988,4.837276808,,,1,FALSE,4,10,57.4,57.4,0.609676015,2.109676015,2.10968E-08,2.116068972,-2.116068972,
9168,10.1016/j.actamat.2013.03.031,Ba0.18DD0.30Yb0.04Fe3.1Ni0.9SB12,D1.3Ba0.18Yb0.04Fe3.1Ni0.9B12S1,,,4858,5837,3618,300,0.000100883,0.848214286,0.002292162,0.469425942,170411.0036,68762.79575,4.837353526,-1.202490818,,1,TRUE,7,0,100.883,100.883,0.419085202,1.919085202,1.91909E-08,0.981099706,-0.13288542,
9151,10.1007/s11664-012-2018-5,0La,Mg2Si0.49Ge0.5Sb0.01,Mg2Si,Mg2Si,8563,2388,7041,300,-0.000108976,3.873627047,0.00179798,0.140680778,153094.9646,68829.42613,4.837774149,0.050868725,,1,TRUE,4,8,-108.976,108.976,0.390843414,1.890843414,1.89084E-08,0.868435816,3.005191231,
9147,10.1016/j.mtphys.2018.11.002,Zr0.5Hf0.5CoSb0.8Sn0.2,Hf0.5Zr0.5Co1Sn0.2Sb0.8,Half-heusler,Half-Heusler,23396,21249,19120,300,0.000130722,3.49738381,0.002033333,0.126658672,115926.6116,68866.15731,4.83800585,0.053336396,,1,TRUE,5,17,130.722,130.722,0.324031744,1.824031744,1.82403E-08,0.634361459,2.863022351,
9133,10.1088/0957-4484/24/34/345705,Al0.04Pb1Te1,Al0.04Te1Pb1,Toxic,,194,4191,137,300,-0.000109763,2.675733292,0.001847749,0.20852459,151838.6714,68975.78019,4.838696621,0.084194969,,1,FALSE,3,10,-109.763,109.763,0.388200718,1.888200718,1.8882E-08,0.860105665,1.815627627,
9126,10.1007/s11664-014-3512-8,CoSb2.79Se0.05,Co1Sb2.79Te0.16Se0.05,Toxic,,4181,2634,2958,300,-0.000124558,3.081904026,0.001957738,0.18612997,125518.2721,68997.28031,4.838831972,0.064013248,,1,FALSE,4,0,-124.558,124.558,0.341715807,1.841715807,1.84172E-08,0.693506957,2.388397069,
9125,10.1007/s11664-012-1958-0,Yb0.3Ca0.1Ga0.1Co3.75Fe0.25Sb12,Ca0.1Yb0.3Ga0.1Fe0.25Co3.75Sb12,Skutterudite,,5473,10721,4173,300,-0.000168587,2.80608365,0.002084158,0.229079679,73195.87629,69003.45331,4.838870826,0.063068379,,1,TRUE,6,0,-168.587,168.587,0.233789017,1.733789017,1.73379E-08,0.380718619,2.425365031,
9112,10.3938/jkps.67.1597,La0.75Nd0.25Fe4Sb12,La0.75Nd0.25Fe4Sb12,Skutterudite,,4469,3599,3252,300,8.5E-05,1.396279688,0.001576676,0.21421706,214058.5957,69118.32094,4.839593179,1.312114983,0.117971895,1,TRUE,4,0,85,85,0.480581418,1.980581418,1.98058E-08,1.271881431,0.124398257,
9110,10.1016/j.actamat.2016.11.049,SnTe,SnTe,Toxic,,3020,18611,1992,300,2.83E-05,8.153646406,0.000520925,0.022727273,692158.1122,69126.9325,4.839647286,0.047438867,,1,FALSE,2,10,28.3,28.3,0.783514652,2.283514652,2.28351E-08,4.741659571,3.411986835,
9096,10.3390/ma10030233,[29],SnTe,Toxic,,2998,18606,1972,300,2.84E-05,8.1264637,0.000547271,0.0160666,691574.3671,69194.7455,4.840073116,0.047816146,,1,FALSE,2,10,28.4,28.4,0.782839499,2.282839499,2.28284E-08,4.736259845,3.390203855,
9089,10.1016/j.tsf.2007.02.053,Mg2Si,Mg2Si,Mg2Si,Mg2Si,9411,5497,7725,300,-0.000164335,,0.002030926,0.102451895,77285.5844,69238.93081,4.840350353,,,1,TRUE,2,8,-164.335,164.335,0.24251759,1.74251759,1.74252E-08,0.404014471,-0.404014471,
9085,10.1103/physrevb.84.064114,Yb,Yb0.1Co4Sb12,Skutterudite,Skutterudite,1177,4785,665,300,-0.000177295,3.578498286,,0.147810358,66224.45664,69266.19588,4.840521337,0.047499488,,1,TRUE,3,0,-177.295,177.295,0.21688128,1.71688128,1.71688E-08,0.34109859,3.237399696,
9079,10.1007/s11664-014-3512-8,CoSb2.79Te0.16Se0.025S0.025,Co1Sb2.79Te0.16Se0.025S0.025,Toxic,,4183,2634,2958,300,-0.000129139,2.947948852,0.001979899,0.201088958,118993.6407,69298.06763,4.840721124,0.066872536,,1,FALSE,5,0,-129.139,129.139,0.328483969,1.828483969,1.82848E-08,0.652733893,2.295214959,
9074,10.1007/s11664-010-1202-8,0.8MS,Ag12Ge85Sb15Te113.5,Toxic,,20903,2311,17394,300,0.000117712,1.88425252,0.001614276,0.269974084,137671.1199,69347.23775,4.841029167,0.137113168,,1,FALSE,4,1216,117.712,117.712,0.362489917,1.862489917,1.86249E-08,0.769233218,1.115019302,
9072,10.1016/j.scriptamat.2016.06.001,x=0.75,Mg200Si100B0.75,Mg2Si,Mg2Si,18220,17098,15411,300,-0.000168536,8.722023901,0.00202765,0.077495523,73612.32879,69353.29888,4.841067124,0.018500538,,1,TRUE,3,0,-168.536,168.536,0.233891826,1.733891826,1.73389E-08,0.382907446,8.339116455,
9063,10.1515/htmp-2013-0021,Ba0.4Co4Sb11.7Te0.3,Ba0.4Co4Sb11.7Te0.3,Toxic,,27738,1128,22277,300,0.000184067,2.933069517,0.002064273,0.197234658,61224.4898,69399.0445,4.841353491,0.058772903,,1,FALSE,4,97,184.067,184.067,0.204582393,1.704582393,1.70458E-08,0.313086562,2.619982955,
9060,10.1007/s11664-015-4029-5,x=0.10,Fe1Cu1Se0.2S1.8,Toxic,,8064,10898,6581,300,-0.000489144,4.586106246,0.000391602,0.02684708,1757.161694,69404.23819,4.841385992,0.033771706,,1,TRUE,4,0,-489.144,489.144,0.014746366,1.514746366,1.51475E-08,0.007984963,4.578121283,
9052,10.1021/cm703661g,x=0.3 Sb,Ag0.7Sb1Te20Pb18,Toxic,,26999,581,21706,300,-0.000104319,,0.001797877,0.253298066,164285.4184,69431.11025,4.84155411,,,1,FALSE,4,204,-104.319,104.319,0.406853657,1.906853657,1.90685E-08,0.939804752,-0.939804752,
9049,10.1016/j.scriptamat.2012.12.029,SPS-848K,Ba1In0.5Fe3.7Co0.3Sb12,Skutterudite,,4775,5194,3507,300,7.73E-05,3.57004014,0.00145455,0.124154882,241581.8446,69448.27094,4.841661438,0.073898712,,1,TRUE,5,95,77.3,77.3,0.513564674,2.013564674,2.01356E-08,1.459322004,2.110718136,
9046,10.1142/s1793604715500083,x=0.06,Na0.06In0.02Bi1.92Te2.7Se0.3,Toxic,,27736,980,22268,300,-0.000132025,1.305413651,0.001998336,0.458325663,115046.4147,69465.37669,4.841768395,0.224053583,,1,FALSE,5,0,-132.025,132.025,0.32041234,1.82041234,1.82041E-08,0.628295739,0.677117912,
9037,10.1007/s11664-011-1841-4,Co4Sb11Ge0.3Te0.6Se0.1,Co4Ge0.3Sb11Te0.6Se0.1,Toxic,,4061,2352,2804,300,-0.000172853,0.591004955,0.002089175,0.198943181,70075.28963,69514.26975,4.842073965,0.645253869,,1,FALSE,5,0,-172.853,172.853,0.2253474,1.7253474,1.72535E-08,0.362712656,0.228292299,
9034,10.1038/srep23143,Sb1.95In0.05Te3,In0.05Sb1.95Te3,Toxic,Antimonide,24659,21357,19988,300,9.21E-05,2.046861949,,0.226402775,194670.6895,69541.57306,4.84224451,0.170933949,,1,FALSE,3,27,92.1,92.1,0.45204863,1.95204863,1.95205E-08,1.140019958,0.906841991,
9033,10.4028/www.scientific.net/ddf.326-328.147,x=0.1,In0.25Co3.9Ni0.1Sb12,Skutterudite,,5032,7752,3781,300,-0.000194052,3.269961977,0.002090592,0.196428571,54518.50138,69545.38781,4.842268333,0.051583847,,1,TRUE,4,96,-194.052,194.052,0.18770906,1.68770906,1.68771E-08,0.276034106,2.993927871,
9015,10.1007/s11664-014-3512-8,CoSb2.79Te0.16Se0.04S0.01,Co1Sb2.79Te0.16Se0.04S0.01,Toxic,,4182,2634,2958,300,-0.000126166,3.00471813,0.001960556,0.193992129,124101.437,69620.21475,4.842735359,0.06645361,,1,FALSE,5,0,-126.166,126.166,0.337011599,1.837011599,1.83701E-08,0.683927338,2.320790792,
9014,10.1039/c6ee00322b,S0.26Co4Sb11.11Te0.73,Co4Sb11.11Te0.73S0.26,Toxic,,5037,7983,3786,300,-0.000137263,,,0.282059282,108057.3728,69634.45356,4.842824172,,,1,FALSE,4,0,-137.263,137.263,0.306265862,1.806265862,1.80627E-08,0.585541031,-0.585541031,
9001,10.1039/c6ta09941f,x=1%_open,Ag0.01Sn1.02Te1,Toxic,,2880,18598,1917,300,2.69E-05,5.211764305,0.000530377,0.026129521,736111.1111,69726.71591,4.843399211,-6.310786125,,1,FALSE,3,10,26.9,26.9,0.793028156,2.293028156,2.29303E-08,5.063770512,0.147993793,
8996,10.1039/c5tc01196e,Ti0.5Hf0.5,Hf0.5Ti0.5,Half-heusler,,11646,2837,9600,300,0.000210935,3.237341772,,0.492702904,44841.41927,69772.94156,4.843687033,0.05144199,,1,TRUE,2,4,210.935,210.935,0.16228436,1.66228436,1.66228E-08,0.22361757,3.013724202,
8992,10.3724/sp.j.1077.2010.00573,Zr0.98Ce0.02NiSn0.98Sb0.02,Ce0.02Zr0.98Ni1Sn0.98Sb0.02,Half-heusler,,12044,5543,9994,300,-7.55E-05,6.167131328,,0.081705917,249322.3009,69802.6005,4.843871603,0.033545923,,1,TRUE,5,0,-75.5,75.5,0.521595931,2.021595931,2.0216E-08,1.512086847,4.655044481,
8988,10.1021/acs.chemmater.5b04365,Sn1Ca0.03Te1,Ca0.03Sn1Te1,Toxic,,279,7388,4850,300,3.78E-05,5.302869288,0.000722722,0.134146341,522752.4972,69814.96825,4.843948545,0.092140382,,1,FALSE,3,10,37.8,37.8,0.721904754,2.221904754,2.2219E-08,3.484518776,1.818350512,
8987,10.1007/s12613-012-0545-y,y=0.05,Co0.83Ni0.17Sn0.12Sb2.88,Antimonide,Antimonide,12921,1320,10720,300,-0.000116974,6.138056753,0.001352273,0.070779737,139944.0635,69825.54381,4.844014327,0.028984646,,1,TRUE,4,24,-116.974,116.974,0.364803454,1.864803454,1.8648E-08,0.782904519,5.355152234,
8974,10.1016/j.solidstatesciences.2007.10.022,Before hot-forging,Bi2Te3,Toxic,,5680,5357,4392,300,-0.00011566,0.998573281,0.001927843,0.622375691,142412.7204,69862.80888,4.844246043,0.736237496,,1,FALSE,2,28,-115.66,115.66,0.36895929,1.86895929,1.86896E-08,0.798490731,0.20008255,
8963,10.1016/j.materresbull.2012.02.045,5GPa,Bi2Te3,Toxic,,5510,3815,4212,300,-0.000165357,1.003149606,0.00210989,0.632029795,77081.92063,69906.49313,4.844517516,0.253979801,,1,FALSE,2,28,-165.357,165.357,0.240390311,1.740390311,1.74039E-08,0.402457884,0.600691722,
8958,10.1063/1.1927702,Yb0.46Co4Ge0.86Sb11.13,Yb0.46Co4Ge0.86Sb11.13,Zintl,,3876,1912,2645,300,-0.000271519,,,0.167447343,22153.84615,69928.19094,4.844652293,,,1,TRUE,4,0,-271.519,271.519,0.096262058,1.596262058,1.59626E-08,0.106090032,-0.106090032,
8945,10.1016/j.scriptamat.2012.12.029,SPS-723K,Ba1In0.5Fe3.7Co0.3Sb12,Skutterudite,,4772,5194,3507,300,6.88E-05,3.658246359,0.00136752,0.112660239,278466.0645,70026.99391,4.845265484,0.08159271,,1,TRUE,5,95,68.8,68.8,0.552609625,2.052609625,2.05261E-08,1.714746373,1.943499986,
8942,10.1016/j.jallcom.2013.11.092,Mg(AZ)2 2nd,A2Z2Mg,,,9727,9684,7955,300,-0.000141516,,0.002093565,0.065072095,103119.6734,70031.79475,4.845295256,,,1,TRUE,3,0,-141.516,141.516,0.295240347,1.795240347,1.79524E-08,0.555373795,-0.555373795,
8939,10.1007/s11664-014-3438-1,Bi1.7Fe0.3Te3,Fe0.3Bi1.7Te3,Toxic,,19614,10847,16439,300,0.000152616,5.703862661,,0.570847458,90086.81258,70062.5705,4.845486067,0.029789786,,1,FALSE,3,28,152.616,152.616,0.268298484,1.768298484,1.7683E-08,0.477901122,5.225961539,
8934,10.1007/s11664-013-2855-x,5000h,Ca0.1Yb0.3Al0.1In0.1Ga0.1Fe0.25Co3.75Sb12,Skutterudite,,5497,10799,4195,300,-0.000142412,2.224096386,1.552759999,0.301869159,102095.7246,70105.04019,4.845749243,0.092476641,,1,TRUE,8,0,-142.412,142.412,0.292968655,1.792968655,1.79297E-08,0.549163302,1.674933084,
8927,10.1109/ict.2005.1519956,x=0.3 1473,Zr0.7Ti0.3Ni1Sn1,Half-heusler,,12289,8941,10210,300,-0.00023199,6.230727687,,0.134682278,35221.75404,70125.52581,4.845876131,0.025762332,,1,TRUE,4,18,-231.99,231.99,0.135346951,1.635346951,1.63535E-08,0.172799364,6.057928323,
8916,10.1063/1.3136847,x=0.05,Sr0.95Y0.05Si2,,,17696,6755,15038,300,0.000134596,5.968343018,,0.116981132,112571.5307,70181.48444,4.84622255,0.029116156,,1,TRUE,3,10,134.596,134.596,0.313388907,1.813388907,1.81339E-08,0.612407895,5.355935123,
8912,10.1007/s11664-011-1841-4,Co4Sb11Ge0.25Te0.6Se0.1,Co4Ge0.25Sb11Te0.65Se0.1,Toxic,,4062,2352,2804,300,-0.000147342,1.610749478,0.002096338,0.193167863,96247.61171,70201.71975,4.846347751,0.140851007,,1,FALSE,5,0,-147.342,147.342,0.280778366,1.780778366,1.78078E-08,0.514186994,1.096562484,
8902,10.15541/jim20140501,12h-743K,AgSn18SbTe20,Toxic,,15117,5564,12818,300,5.21E-05,2.626562775,0.000998515,0.12173913,378504.2672,70262.22594,4.846721904,1.279638666,0.107087355,1,FALSE,4,207,52.1,52.1,0.638178068,2.138178068,2.13818E-08,2.427928568,0.198634207,
8891,10.1039/c4cp02561j,Zr,Zr1Co1Sn0.2Sb0.8,Half-heusler,,11977,4610,9927,300,0.000127488,6.054396423,0.002155932,0.137566138,123339.0956,70354.48669,4.847291799,0.029081173,,1,TRUE,4,17,127.488,127.488,0.333192632,1.833192632,1.83319E-08,0.678312964,5.376083459,
8874,10.1007/s11664-015-3952-9,La0.75Pr0.25Fe3.75Co0.25Sb12,La0.75Pr0.25Fe3.75Co0.25Sb12,Skutterudite,,5565,10884,4272,300,9E-05,1.312723664,0.001658228,0.194734528,203063.2681,70438.31375,4.847808951,1.349827569,0.130278294,1,TRUE,5,0,90,90,0.460306794,1.960306794,1.96031E-08,1.194198912,0.118524752,
8871,10.1063/1.4816971,x=0.04,Mg2Si0.4Sn0.6Bi0.04,Mg2Si,Mg2Si,5455,387,4145,300,-0.000267393,1.406935332,0.001664449,0.439342569,23417.17213,70449.27,4.847876497,0.120886461,,1,FALSE,4,8,-267.393,267.393,0.099747621,1.599747621,1.59975E-08,0.112384696,1.294550636,
8850,10.1016/j.jallcom.2012.11.022,mug_per,Si0.8Ge0.2,,,21951,9645,18224,300,-0.000182172,,,0.219350174,63695.22215,70593.80069,4.848766564,,,1,TRUE,2,4,-182.172,182.172,0.207951942,1.707951942,1.70795E-08,0.326365135,-0.326365135,
8847,10.1039/c6ta09941f,x=0_open,Sn1.03Te1,Toxic,,2879,18598,1917,300,2.65E-05,5.425591502,0.000513828,0.019441196,755277.7778,70619.55847,4.848924998,3.226124851,0.508681171,1,FALSE,2,10,26.5,26.5,0.795767457,2.295767457,2.29577E-08,5.201826429,0.223765073,
8826,10.1021/ja307910u,PbSeGax_x=0.005,Ga0.005Pb1Se1,Toxic,,13915,3499,11654,300,-5.15E-05,3.763040238,0.000997207,0.08011611,385438.9722,70734.95225,4.849634065,0.130416026,,1,FALSE,3,0,-51.5,51.5,0.641487541,2.141487541,2.14149E-08,2.47623827,1.286801968,
8824,10.1016/j.jallcom.2012.05.049,#p0,Ba7.97Ga15.95Sn30.05,,,705,1710,354,300,0.000311995,,,0.482622084,13999.76947,70743.26425,4.849685095,,,1,TRUE,3,183,311.995,311.995,0.067907278,1.567907278,1.56791E-08,0.065851021,-0.065851021,
8821,10.1088/0022-3727/42/10/105408,(a),CoSb3,Skutterudite,Skutterudite,4322,3276,3094,300,0.000134963,10.06084704,,0.047244094,112974.4231,70756.14644,4.849764172,0.016661534,,1,TRUE,2,24,134.963,134.963,0.312398976,1.812398976,1.8124E-08,0.614264186,9.446582854,
8814,10.1007/s11664-015-4282-7,La0.25Yb0.75Fe3.75Ni0.25Sb12,La0.25Yb0.75Fe3.75Ni0.25Sb12,Skutterudite,,5674,10948,4389,300,9.14E-05,2.768821645,0.001647277,0.197200778,200000,70791.68188,4.84998223,0.098876389,,1,TRUE,5,0,91.4,91.4,0.454784757,1.954784757,1.95478E-08,1.172870854,1.595950791,
8812,10.1016/j.materresbull.2012.02.045,2GPa,Bi2Te3,Toxic,,5509,3815,4212,300,-0.000147308,0.763779528,0.00210989,0.831284916,97099.79373,70791.98331,4.84998408,0.609129644,,1,FALSE,2,28,-147.308,147.308,0.280860675,1.780860675,1.78086E-08,0.518763613,0.245015915,
8810,10.1016/j.jallcom.2015.07.197,S1,Mg2Al0.05Si1,Heusler,,9747,9750,7977,300,-0.000141956,9.949152542,0.002093174,0.062065431,103686.973,70798.72925,4.850025463,0.01676983,,1,TRUE,3,8,-141.956,141.956,0.294122591,1.794122591,1.79412E-08,0.558081422,9.39107112,
8799,10.1016/j.ssc.2013.03.021,In0.5Ba0.2Co4Sb12,Ba0.2In0.5Co4Sb12,Skutterudite,Skutterudite,4801,5319,3538,300,-0.000132767,2.779408602,0.002013289,0.228657046,116281.1372,70863.18869,4.850420691,0.073120875,,1,TRUE,4,97,-132.767,132.767,0.318369346,1.818369346,1.81837E-08,0.634326166,2.145082436,
8791,10.1007/s11664-015-3967-2,Nd0.8Fe3.5Co0.5Sb12,Nd0.8Fe3.5Co0.5Sb12,Skutterudite,,5574,10885,4279,300,9.4E-05,1.266634534,0.001793602,0.236079545,193232.8936,70890.35388,4.850587144,1.12574488,0.05143998,1,TRUE,4,0,94,94,0.444704693,1.944704693,1.9447E-08,1.127342745,0.139291789,
8787,10.1016/j.scriptamat.2012.12.029,SPS-773K,Ba1In0.5Fe3.7Co0.3Sb12,Skutterudite,,4773,5194,3507,300,7.53E-05,3.411161945,0.001473576,0.130773186,254411.0817,70912.47594,4.850722649,0.085533204,,1,TRUE,5,95,75.3,75.3,0.52249601,2.02249601,2.0225E-08,1.543636193,1.867525752,
8786,10.1007/s11664-012-2018-5,0.02La,La0.02Mg1.98Si0.49Ge0.5Sb0.01,,,8566,2388,7041,300,-0.000115362,3.158700259,0.001944444,0.189588143,145128.5781,70920.71894,4.850773129,0.067060847,,1,TRUE,5,8,-115.362,115.362,0.369908352,1.869908352,1.86991E-08,0.814131421,2.344568838,
8783,10.1557/jmr.2011.142,505,AgSb(Te10Pb9)2,Toxic,,20939,2885,17437,300,-0.000225882,1.108067099,,0.378094928,38259.51365,70926.11044,4.850806144,0.170604127,,1,FALSE,4,207,-225.882,225.882,0.142664634,1.642664634,1.64266E-08,0.18854265,0.919524449,
8774,10.1007/s11664-012-2029-2,BaInFe3.7Co0.3Sb12.72,Ba1In1Fe3.7Co0.3Sb12.72,Skutterudite,,4081,2379,2828,300,7.46E-05,1.701821133,0.001432086,0.125584388,257232.2401,70972.326,4.851089039,1.349767889,0.130259092,1,TRUE,5,100,74.6,74.6,0.525658536,2.025658536,2.02566E-08,1.563194049,0.138627084,
8766,10.1007/s13391-014-4149-8,x=0.03,Mn0.03Ge0.97Te1,Toxic,,13882,828,11616,300,5.14E-05,4.286398719,0.001022928,0.077308775,387935.1607,71042.94428,4.851520952,0.092324063,,1,FALSE,3,10,51.4,51.4,0.642040786,2.142040786,2.14204E-08,2.492918809,1.79347991,
8760,10.1007/s11664-013-2824-4,953K(c),Co4Sb11.3Te0.5Se0.2,Toxic,,4145,2528,2908,300,-0.000143262,3.439561782,0.002058384,0.184364821,102451.6045,71087.03856,4.851790422,0.054547978,,1,FALSE,4,0,-143.262,143.262,0.290829748,1.790829748,1.79083E-08,0.550420143,2.889141639,
8751,10.1016/j.jmst.2014.01.002,Dy 0.02,Ca0.98Dy0.02Mn1O3,Perovskite,,26480,2987,21293,300,-0.000368414,3.78050668,0.000996168,0.060687962,7313.910774,71159.35681,4.852232014,0.04230162,,1,TRUE,4,0,-368.414,368.414,0.041753051,1.541753051,1.54175E-08,0.033828733,3.746677947,
8745,10.1109/ict.2006.331296,x=0.08_b,Ti0.01Nb0.99Co1Sn0.92Sb0.08,,,12421,9011,10275,300,-8.21E-05,6.978687027,0.001355381,0.064285714,229999.793,71185.16881,4.852389519,0.028353236,,1,TRUE,5,18,-82.1,82.1,0.492747394,1.992747394,1.99275E-08,1.374994465,5.603692562,
8744,10.1016/j.actamat.2016.06.060,x=0.50,La0.68Ce0.22Fe3.5Co0.5Sb12,Skutterudite,,4916,5871,3673,300,0.000104546,2.357940947,0.001833047,0.232604671,167943.467,71193.42506,4.852439887,0.11286799,,1,TRUE,5,0,104.546,104.546,0.406058265,1.906058265,1.90606E-08,0.9603301,1.397610847,
8739,10.1007/s11664-012-1958-0,Yb0.3Ca0.1Al0.1Co3.75Fe0.25Sb12,Ca0.1Yb0.3Al0.1Fe0.25Co3.75Sb12,Skutterudite,,5472,10721,4173,300,-0.000140706,3.536121673,0.002057865,0.170784435,105970.1493,71252.88531,4.852802455,0.053286547,,1,TRUE,6,0,-140.706,140.706,0.297309154,1.797309154,1.79731E-08,0.571383358,2.964738315,
8711,10.1007/s00339-016-0300-8,Mg2Si,Mg2Si,Mg2Si,Mg2Si,17853,6616,15167,300,-0.000201978,11.1539783,,0.05646076,50962.66195,71374.60225,4.853543701,0.014578518,,1,TRUE,2,8,-201.978,201.978,0.175311716,1.675311716,1.67531E-08,0.256135034,10.89784327,
8708,10.1063/1.3553842,LaFe4Sb12,La(FeSb3)4,skutterudite,,5384,10245,4080,300,7.86E-05,3.092190569,0.001486827,0.144167451,243292.1906,71394.01638,4.853661815,0.098712073,,1,TRUE,3,95,78.6,78.6,0.507841338,2.007841338,2.00784E-08,1.465476353,1.626714216,
8706,10.1007/s11664-011-1541-0,x=0.03,Mg2Si0.291Sn0.679Sb0.03,Mg2Si,Mg2Si,10053,11147,8187,300,-0.00019817,2.139716956,,0.296026691,53340.72549,71426.24569,4.853857823,0.084636236,,1,TRUE,4,8,-198.17,198.17,0.181162281,1.681162281,1.68116E-08,0.269023247,1.870693709,
8685,10.1039/c5ra24236c,x=0.01,Cu0.01Bi0.5Sb1.49Te3,Toxic,,9059,16851,7447,300,0.000141378,1.306960951,0.002107365,0.522744222,105516.2805,71537.67881,4.854534844,0.211713763,,1,FALSE,4,28,141.378,141.378,0.295591791,1.795591791,1.79559E-08,0.568392501,0.73856845,
8684,10.1007/s11664-012-2052-3,x=0.04,Ga2.96Sb2.88Te0.12,Toxic,,14255,2397,12042,300,-0.000190991,,0.002063631,0.07171442,58151.31717,71544.76113,4.854577838,,,1,FALSE,3,23,-190.991,190.991,0.192728245,1.692728245,1.69273E-08,0.295303131,-0.295303131,
8682,10.1016/j.jallcom.2008.01.012,Pb0.55Te0.45,Te0.45Pb0.55,Toxic,,15338,1606,13020,300,-6.3E-05,5.191442637,,0.080615912,313998.4077,71552.34022,4.854623843,0.050033798,,1,FALSE,2,4,-63,63,0.580942527,2.080942527,2.08094E-08,1.96023792,3.231204717,
8669,10.1007/s11664-012-2370-5,0.3-20,Yb2O3,Oxide,,5485,10754,4187,300,-0.000133109,2.567121286,,0.232553155,117011.847,71613.89981,4.854997324,0.08210115,,1,TRUE,2,0,-133.109,133.109,0.317432088,1.817432088,1.81743E-08,0.637983256,1.92913803,
8651,10.1063/1.2936277,y=0,Yb0.2Co4Sb12,Skutterudite,Skutterudite,3371,302,2255,300,-0.000160674,2.54453685,0.00220833,0.26221374,83620.29706,71687.9635,4.855446243,0.075378841,,1,TRUE,3,0,-160.674,160.674,0.25029359,1.75029359,1.75029E-08,0.43908021,2.10545664,
8650,10.3938/jkps.66.1879,Pr0.5Nd0.5Fe4Sb12,Pr0.5Nd0.5Fe4Sb12,Skutterudite,,4446,3596,3232,300,8.34E-05,2.623263039,0.001640287,0.221264368,227409.4299,71689.81019,4.855457431,0.126932781,,1,TRUE,4,0,83.4,83.4,0.487256053,1.987256053,1.98726E-08,1.355762298,1.267500741,
8643,10.1016/j.proeng.2011.12.434,x=3,Sn3Bi85Sb12,Toxic,,9042,16400,7432,300,8.85E-05,3.219529086,0.001677233,0.155057601,211241.689,71710.7925,4.855584522,0.081107435,,1,FALSE,3,497,88.5,88.5,0.466297687,1.966297687,1.9663E-08,1.246092134,1.973436952,
8639,10.1073/pnas.1802020115,Ge0.92Bi0.08Te,Ge0.92Bi0.08Te1,Toxic,PbTe,24071,21264,19500,300,0.000159227,1.543026706,0.002060603,0.420742068,85123.51736,71714.18025,4.855605038,0.144112566,,1,FALSE,3,10,159.227,159.227,0.253435341,1.753435341,1.75344E-08,0.447775751,1.095250955,
8636,10.1016/j.actamat.2015.01.018,perpendicular,Mg1Ag0.97Sb0.99,Half-heusler,,5856,71,4586,300,0.000243832,0.754703242,0.001871602,0.719271649,31374.9618,71730.697,4.855705051,0.263133474,,1,TRUE,3,16,243.832,243.832,0.12221176,1.62221176,1.62221E-08,0.152690496,0.602012746,
8625,10.1063/1.2975184,In0.1Yb0.2Co4Sb12,Yb0.2In0.1Co4Sb12,Skutterudite,Skutterudite,3964,1972,2709,300,-0.000117148,3.573092856,0.972595941,0.236095005,143548.8438,71784.86625,4.856032896,0.057478397,,1,TRUE,4,0,-117.148,117.148,0.364256659,1.864256659,1.86426E-08,0.802835664,2.770257192,
8617,10.1016/j.jallcom.2004.09.005,sc-2,SrTiO3,Perovskite,Perovskite,26562,1516,21366,300,-0.000327797,8.279906679,0.001405109,0.053160044,11835.0673,71852.55888,4.856442239,0.019458776,,1,TRUE,3,0,-327.797,327.797,0.059259083,1.559259083,1.55926E-08,0.055361809,8.22454487,
8614,10.1063/1.2981516,x=0.005,Mg2Si0.395Sn0.6Sb0.005,Mg2Si,Mg2Si,5345,306,4050,300,-0.000171916,2.46587841,,0.294964029,73255.24415,71862.57275,4.856502761,0.076288652,,1,TRUE,4,8,-171.916,171.916,0.227175034,1.727175034,1.72718E-08,0.379573886,2.086304524,
8611,10.1063/1.3517088,Ag0.10,Ag0.1Te1Pb0.9,Toxic,,15368,2023,13032,300,0.00039596,1.667046369,,0.164186272,5366.078663,71877.9705,4.856595806,0.09746474,,1,FALSE,3,10,395.96,395.96,0.032927461,1.532927461,1.53293E-08,0.024677428,1.642368941,
8581,10.1021/jacs.6b08382,SnAg0.025In0.025Te1.05,In0.025Ag0.025Sn1Te1.05,Toxic,,3073,18615,2034,300,9.88E-05,1.309795946,0.001845808,0.087924053,183801.1088,72049.92138,4.857633511,0.637415858,,1,FALSE,4,10,98.8,98.8,0.426678645,1.926678645,1.92668E-08,1.062377014,0.247418932,
8577,10.1021/acs.chemmater.5b03434,Ge0.98Sb0.02Te,Ge0.98Sb0.02Te1,Toxic,,9800,7379,8002,300,4.24E-05,5.847502973,0.000847348,0.041586375,480327.8689,72079.747,4.857813254,0.062454064,,1,FALSE,3,10,42.4,42.4,0.693837676,2.193837676,2.19384E-08,3.161284128,2.686218845,
8572,10.1007/s11664-015-3973-4,CeFe4Sb11.9Te0.1,Ce1Fe4Sb11.9Te0.1,Toxic,,5581,10886,4286,300,8.25E-05,2.692412012,,0.17269751,231693.1586,72093.55356,4.857896433,0.123725031,,1,FALSE,4,0,82.5,82.5,0.491051192,1.991051192,1.99105E-08,1.383938819,1.308473193,
