Repository: suchismitasarker/SKlearn-and-Lolopy-comparison

# SKlearn-and-Lolopy-comparison
SKlearn and Lolopy comparison
lolopy==1.1.1
matminer==0.7.8
matminer.egg==info
matplotlib==3.1.3
numpy==1.18.5
pandas==1.0.1
pymatgen==2019.12.22
python_ternary==1.0.7
scikit_learn==1.1.3
scipy==1.5.2
ternary==0.1

File: Data_Starry_2nd_gen_TC_model_Nov_22.csv (part 37 of 47)
,REFERENCE: doi,NAME,FORMULA,Family,PROPERTY: Material Family,IDENTIFIER: sampleid,IDENTIFIER: paperid,IDENTIFIER: figureid,PROPERTY: Temperature (K),PROPERTY: Seebeck coefficient (V/K),PROPERTY: Thermal conductivity (W*m^(-1)*K^(-1)),PROPERTY: Power factor (W*m^(-1)*K^(-2)),PROPERTY: ZT (-),PROPERTY: Electrical conductivity (S*m^(-1)),PROPERTY: sigma_E_0,PROPERTY: log sigma_E_0,PROPERTY: quality_factor,PROPERTY: log quality_factor,inexpensive,non-toxic,n_elements,electron_count,PROPERTY: Seebeck coefficient (muV/K),|S|(muV/K),,L,L*sigma*T,Electronic thermal conductivity,Lattice thermal conductivity,
8571,10.3938/jkps.57.773,"z=0.05,x=0.1",In0.05Co3.9Ni0.1Sb12,Skutterudite,,4396,3560,3173,300,-0.000233031,3.420575445,0.001950456,0.168996233,35771.74805,72094.90063,4.857904548,0.049397898,,1,TRUE,4,96,-233.031,233.031,0.134137762,1.634137762,1.63414E-08,0.175367893,3.245207552,
8569,10.1016/j.renene.2011.09.028,In0.1Yb0.1La0.1,Yb0.1La0.1In0.1,,,4735,5031,3476,300,-0.000153935,2.905511811,0.002133875,0.247663551,91239.66942,72103.44994,4.857956045,0.065936224,,1,TRUE,3,0,-153.935,153.935,0.265265024,1.765265024,1.76527E-08,0.483186592,2.422325219,
8563,10.1142/s1793604714500362,x=0.015,Mg2Si0.4Sn0.6Sb0.015,Mg2Si,Mg2Si,27651,977,22211,300,-0.000141667,1.902877698,0.002,0.385243902,106034.5345,72143.46625,4.858197005,0.119383741,,1,TRUE,4,8,-141.667,141.667,0.294856276,1.794856276,1.79486E-08,0.570950249,1.331927449,
8561,10.1039/c4dt01457j,x=1.05,Cu1.95Sn1.05Se3,Toxic,,13008,785,10833,300,0.00063477,2.288450093,,0.008358355,337.0771123,72151.51281,4.858245441,0.070283926,,1,TRUE,3,0,634.77,634.77,0.004202166,1.504202166,1.5042E-08,0.001521096,2.286928997,
8557,10.1039/c4ra14343d,Hf0.2Zr0.8CoSb0.8Sn0.2,Hf0.2Zr0.8Co1Sn0.2Sb0.8,Half-heusler,,12029,5099,9977,300,0.000161668,3.82562469,0.002176062,0.210911723,83190.12075,72176.53375,4.858396021,0.047256057,,1,TRUE,5,17,161.668,161.668,0.248157996,1.748157996,1.74816E-08,0.436288424,3.389336266,
8539,10.1016/j.actamat.2013.07.052,1.3Gpa,Pr0.02856Nd0.57144Fe3Co1Sb12,Skutterudite,,3268,58,2179,300,0.000116399,2.258911696,0.001997667,0.506678475,145884.2152,72252.6675,4.858853885,0.11071224,,1,TRUE,5,0,116.399,116.399,0.366616236,1.866616236,1.86662E-08,0.816929534,1.441982162,
8533,10.1103/physrevb.85.075112,y=0.03,Sr1Ti0.97Nb0.03O3,Perovskite,,28081,4810,22569,300,-0.000188301,8.079726869,0.002136751,0.080032672,60638.07506,72267.63738,4.858943857,0.020689382,,1,TRUE,4,0,-188.301,188.301,0.19724977,1.69724977,1.69725E-08,0.308753877,7.770972992,
8532,10.2320/matertrans.e-m2014826,x=0.20,Tl0.2In0.2Ga0.02Co4Sb12,Skutterudite,Skutterudite,1137,4035,632,300,-0.000156177,3.782907754,,0.179366688,89026.91511,72289.65169,4.859076132,0.048412675,,1,TRUE,5,97,-156.177,156.177,0.260187319,1.760187319,1.76019E-08,0.470112141,3.312795613,
8521,10.1007/s11664-012-1958-0,Yb0.3Ca0.1Al0.1Ga0.1Co3.75Fe0.25Sb12,Ca0.1Yb0.3Al0.1Ga0.1Fe0.25Co3.75Sb12,Skutterudite,,5475,10721,4173,300,-0.000151859,0.577681578,0.002090684,0.242544781,93884.29752,72347.78263,4.859425225,1.730985977,0.23829355,1,TRUE,7,0,-151.859,151.859,0.270055088,1.770055088,1.77006E-08,0.498541136,0.079140442,
8518,10.3938/jkps.67.1597,La0.25Nd0.75Fe4Sb12,La0.25Nd0.75Fe4Sb12,Skutterudite,,4470,3599,3252,300,8.57E-05,1.449302441,0.001503639,0.202642846,221842.3402,72361.73663,4.859508981,1.274498563,0.10533935,1,TRUE,4,0,85.7,85.7,0.47769009,1.97769009,1.97769E-08,1.316206193,0.133096248,
8515,10.1007/s11664-015-3952-9,La0.75Pr0.25Fe4Sb12,La0.75Pr0.25Fe4Sb12,Skutterudite,,5563,10884,4272,300,8.25E-05,1.512585331,0.001582278,0.185170713,232617.2053,72379.72856,4.85961695,1.430740396,0.155560839,1,TRUE,4,0,82.5,82.5,0.491051192,1.991051192,1.99105E-08,1.389458291,0.12312704,
8512,10.3938/jkps.66.1879,Pr0.75Nd0.25Fe4Sb12,Pr0.75Nd0.25Fe4Sb12,Skutterudite,,4445,3596,3232,300,8.38E-05,2.593411789,0.001651807,0.198275862,228277.4359,72412.97381,4.859816383,0.131709338,,1,TRUE,4,0,83.8,83.8,0.485578754,1.985578754,1.98558E-08,1.35978848,1.233623309,
8505,10.1039/c4ra14343d,x=0.2,Hf0.2Zr0.8Co1Sn0.2Sb0.8,Half-heusler,,12026,5099,9972,300,0.000161568,3.807477586,0.002179838,0.211239441,83589.74359,72437.22513,4.859961805,0.047710539,,1,TRUE,5,17,161.568,161.568,0.248372018,1.748372018,1.74837E-08,0.438437906,3.36903968,
8502,10.1088/0957-4484/19/24/245707,TAGS-75,AgGe3SbTe5,Toxic,,16822,4181,14332,300,0.000188572,1.21493208,0.002128977,0.563078889,60592.89379,72446.45425,4.860017135,0.175998584,,1,FALSE,4,57,188.572,188.572,0.196789492,1.696789492,1.69679E-08,0.308440156,0.906491924,
8498,10.1007/s11664-013-2501-7,La0.3Ca0.1Al0.1Ga0.1In0.1Co3.75Fe0.25Sb12,Ca0.1La0.3Al0.1In0.1Ga0.1Fe0.25Co3.75Sb12,Skutterudite,,4136,2472,2893,300,-0.000120311,,0.002019048,0.220779221,139140.2715,72463.73588,4.86012072,,,1,TRUE,8,97,-120.311,120.311,0.354458576,1.854458576,1.85446E-08,0.774089609,-0.774089609,
8497,10.1002/adfm.201202571,x=0.100,V0.1Ga0.15Co4Sb6F0.1,,,4927,5973,3689,300,-0.000246506,3.131201227,,0.177249246,30725.31474,72470.24681,4.86015974,0.054048222,,1,TRUE,5,0,-246.506,246.506,0.119426791,1.619426791,1.61943E-08,0.149272194,2.981929033,
8496,10.1088/0022-3727/46/20/205302,x=0.07,Ba7.92Ga15.75Sn30.18Ge0.07,,,1092,3299,598,300,0.000328579,,0.001285417,0.501789042,11829.653,72472.62381,4.860173985,,,1,TRUE,4,184,328.579,328.579,0.058860939,1.558860939,1.55886E-08,0.055322352,-0.055322352,
8492,10.1039/c6dt01298a,Ni4Sb8.2Sn3.8,Ni4Sn3.8Sb8.2,,,4994,7745,3763,300,-5.46E-05,4.8336604,,0.066239427,371523.1397,72503.37381,4.860358216,0.067425769,,1,TRUE,3,96,-54.6,54.6,0.624571381,2.124571381,2.12457E-08,2.36798229,2.46567811,
8489,10.1021/acs.chemmater.5b04365,Sn0.96Ca0.07Te1,Ca0.07Sn0.96Te1,Toxic,,275,7388,4850,300,3.34E-05,5.302869288,0.000541738,0.12601626,615982.242,72513.14108,4.860416718,0.163125946,,1,FALSE,3,9,33.4,33.4,0.749813302,2.249813302,2.24981E-08,4.157535125,1.145334163,
8488,10.1016/j.jcrysgro.2016.01.012,PT-1_3.8cm,Tl0.02Te0.85Pb0.98Se0.15,Toxic,,2803,10573,1857,300,0.000205618,2.21765,,0.342307692,49607.51386,72515.55694,4.860431187,0.081678027,,1,FALSE,4,0,205.618,205.618,0.169895971,1.669895971,1.6699E-08,0.248518163,1.969131837,
8481,10.1002/pssa.201127501,x=10,Ag0.8Sb1Te10Pb18Se10,Toxic,,16831,4520,14341,300,-0.000163142,1.441877836,,0.427561739,82133.73878,72534.91269,4.860547093,0.157639619,,1,FALSE,5,0,-163.142,163.142,0.245024628,1.745024628,1.74502E-08,0.429976191,1.011901645,
8479,10.1063/1.3254219,x=0.05 (Single crystal),Sr0.95La0.05Ti1O3,Perovskite,Perovskite,17703,6764,15043,300,-0.000158401,8.863385406,,0.082287568,86971.24753,72544.35825,4.860603643,0.019196021,,1,TRUE,4,0,-158.401,158.401,0.255246416,1.755246416,1.75525E-08,0.457967912,8.405417494,
8478,10.3938/jkps.57.773,"z=0.15,x=0.2",In0.15Co3.8Ni0.2Sb12,Skutterudite,,4400,3560,3173,300,-0.000178483,2.659749028,0.002157355,0.24708721,68386.60143,72545.13706,4.860608306,0.069672769,,1,TRUE,4,96,-178.483,178.483,0.214671452,1.714671452,1.71467E-08,0.351781659,2.307967369,
8475,10.1021/cm202445d,"y=0.01,z=0.1",Mg2.2Si0.49Sn0.5Sb0.01,Mg2Si,,8290,601,6805,300,-0.000117186,2.698936995,,0.227532468,145032.8566,72564.23544,4.860722624,0.085082479,,1,TRUE,4,8,-117.186,117.186,0.364137353,1.864137353,1.86414E-08,0.811083496,1.887853499,
8469,10.1039/c5ee03366g,Sn0.98Na0.02Se,Na0.02Sn0.98Se1,Toxic,,9275,7981,7628,300,0.00017283,2.146448087,0.002184579,0.357142857,73192.88477,72586.89744,4.860858234,0.090855232,,1,TRUE,3,0,172.83,172.83,0.225392085,1.725392085,1.72539E-08,0.378859272,1.767588815,
8457,10.1007/s11664-011-1841-4,Co4Sb11Ge0.15Te0.75Se0.1,Co4Ge0.15Sb11Te0.75Se0.1,Toxic,,4064,2352,2804,300,-0.000126457,1.626588167,0.002055889,0.187330278,129058.415,72667.90838,4.86134266,0.174184497,,1,FALSE,5,0,-126.457,126.457,0.336167224,1.836167224,1.83617E-08,0.710918495,0.915669672,
8451,10.1103/physrevb.85.075112,x=0.18,Sr0.82Ca0.18Ti0.97Nb0.03O3,Perovskite,,28090,4810,22593,300,-0.000208606,5.679247998,0.001952381,0.1049006,48007.89616,72683.04113,4.86143309,0.029722065,,1,TRUE,5,0,-208.606,208.606,0.165575568,1.665575568,1.66558E-08,0.239882337,5.439365661,
8445,10.1039/c5ra24236c,x=0.05,Cu0.05Bi0.5Sb1.45Te3,Toxic,,9060,16851,7447,300,9.78E-05,1.802037351,0.001766847,0.316162294,187958.4521,72696.188,4.861511638,0.225750501,,1,FALSE,4,28,97.8,97.8,0.430372809,1.930372809,1.93037E-08,1.088489655,0.713547696,
8431,10.1007/s11664-012-2290-4,In0.3Co4Sb12,In0.3Co4Sb12,Skutterudite,Skutterudite,4121,2440,2877,300,-0.000225713,5.06043956,,0.131192157,39324.75884,72756.67488,4.861872843,0.033258608,,1,TRUE,3,96,-225.713,225.713,0.142872633,1.642872633,1.64287E-08,0.19381671,4.86662285,
8416,10.1007/s11664-012-2253-9,YbFe4Sb12,Yb(FeSb3)4,skutterudite,,4101,2429,2859,300,7.17E-05,3.99827162,0.001425377,0.11372549,276575.5053,72826.35769,4.86228859,0.071188446,,1,TRUE,3,0,71.7,71.7,0.538965645,2.038965645,2.03897E-08,1.691783861,2.306487759,
8408,10.1021/acs.chemmater.5b03434,Ge0.95Sb0.05Te,Ge0.95Sb0.05Te1,Toxic,,9801,7379,8002,300,6.68E-05,3.91091954,0.001311772,0.099108294,300213.4058,72929.31563,4.862902138,0.080591569,,1,FALSE,3,10,66.8,66.8,0.562219987,2.062219987,2.06222E-08,1.857318258,2.053601282,
8404,10.1088/0022-3727/42/14/145409,"x=0.2,V=30",Yb0.2Co4Sb12,Skutterudite,Skutterudite,4329,3277,3103,300,-0.000161055,2.520604396,,0.244585987,84731.54362,72974.06675,4.86316855,0.077809216,,1,TRUE,3,0,-161.055,161.055,0.249472854,1.749472854,1.74947E-08,0.444706606,2.07589779,
8400,10.1063/1.3677982,In0.16Co4Sb11.95Ge0.05,In0.16Co4Ge0.05Sb11.95,Zintl,,3984,2047,2735,300,-0.00023172,2.826476791,,0.253977273,36783.11813,73004.31906,4.863348554,0.061318558,,1,TRUE,4,96,-231.72,231.72,0.135662349,1.635662349,1.63566E-08,0.180494284,2.645982507,
8379,10.1143/jjap.45.8740,x=0.10,Nb1Co1Sn0.9Sb0.1,,,10971,1417,9053,300,-7.36E-05,6.800422341,0.001255521,0.060195144,269121.8938,73065.93581,4.863714951,0.031684374,,1,TRUE,4,18,-73.6,73.6,0.530209664,2.030209664,2.03021E-08,1.639121609,5.161300732,
8358,10.1016/j.jallcom.2009.05.032,x=0.3,Al1V1Fe1.4Co0.6,Heusler,,20392,1630,17033,300,-5.05E-05,,0.00100136,0.028460993,407121.2463,73171.05331,4.864339307,,,1,TRUE,4,24,-50.5,50.5,0.647041511,2.147041511,2.14704E-08,2.622318647,-2.622318647,
8350,10.1038/s41467-018-04958-3,ZrCoBi0.95Sn0.05,Zr1Co1Sn0.05Bi0.95,Half-heusler,Half-Heusler,22954,18869,18872,300,0.000177663,5.393859057,0.002176166,0.127320955,69705.09383,73224.53644,4.864656631,0.032322675,,1,FALSE,4,17,177.663,177.663,0.216194333,1.716194333,1.71619E-08,0.358882461,5.034976596,
8345,10.1021/nl101156v,parallel,Bi2Te2.7Se0.3,Toxic,,5606,4135,4321,300,-0.000180769,0.921234277,0.002204972,0.717848302,67196.12377,73246.29913,4.864785686,0.27754905,,1,FALSE,3,0,-180.769,180.769,0.210482356,1.710482356,1.71048E-08,0.344813352,0.576420925,
8343,10.1109/ict.2005.1519920,5,Mg2Si0.6Sn0.4,Mg2Si,Mg2Si,9608,8921,7886,300,-9.73E-05,3.28,,0.184934063,190610.3175,73251.62894,4.864817287,0.074900504,,1,TRUE,3,8,-97.3,97.3,0.432231868,1.932231868,1.93223E-08,1.104909989,2.175090011,
8335,10.1007/s11664-015-3967-2,NdFe3.5Co0.5Sb12,Nd1Fe3.5Co0.5Sb12,Skutterudite,,5576,10885,4279,300,9.94E-05,1.157693031,0.00181331,0.255,185359.2739,73297.56838,4.865089567,1.765508034,0.246869698,1,TRUE,4,0,99.4,99.4,0.424477384,1.924477384,1.92448E-08,1.070159192,0.087533839,
8333,10.1021/acs.chemmater.5b03708,y=0.2%,In0.08Sn2.88Te2.994I0.006,Toxic,,15852,7381,13439,300,8.93E-05,2.973890339,0.017542515,0.175028877,213280,73306.60838,4.865143127,0.095224548,,1,FALSE,4,0,89.3,89.3,0.463092905,1.963092905,1.96309E-08,1.256065364,1.717824975,
8328,10.1007/s11664-012-1974-0,Undoped,Mg2Si,Mg2Si,Mg2Si,8530,2380,7003,300,-0.000129639,7.654491255,,0.114377786,125107.4653,73317.79019,4.865209367,0.02339052,,1,TRUE,2,8,-129.639,129.639,0.327071137,1.827071137,1.82707E-08,0.685740717,6.968750538,
8327,10.1016/j.actamat.2015.09.033,MgAg0.97Sb0.99,Mg1Ag0.97Sb0.99,Half-heusler,Antimonide,13336,5859,11152,300,0.000255429,0.768152866,0.001817746,0.70278162,28015.27647,73322.45888,4.865237021,0.256273925,,1,TRUE,3,16,255.429,255.429,0.110584633,1.610584633,1.61058E-08,0.135362921,0.632789945,
8315,10.1016/j.jssc.2019.121050,Ba0.7Eu0.3Ti0.994Nb0.006O3,Ba0.7Eu0.3Ti0.994Nb0.006O3,Perovskite,,26682,21365,21453,300,0.000362609,1.122798375,3.76E-05,0.010128738,8067.750125,73376.47306,4.865556833,0.150470162,,1,TRUE,5,0,362.609,362.609,0.043895667,1.543895667,1.5439E-08,0.037367293,1.085431082,
8312,10.1039/c1jm00025j,x=0.020,Mg2Si0.48Sn0.5Sb0.02,Mg2Si,Mg2Si,8678,2734,7147,300,-9.07E-05,3.686436835,0.001564682,0.136825199,209482.7586,73386.92994,4.86561872,0.066607547,,1,TRUE,4,8,-90.7,90.7,0.457537444,1.957537444,1.95754E-08,1.230211032,2.456225803,
8311,10.1063/1.3553842,NdFe4Sb12,Nd(FeSb3)4,skutterudite,,5387,10245,4080,300,8.35E-05,2.379249086,0.001625464,0.206712412,232567.8916,73394.95863,4.86566623,0.166246007,,1,TRUE,3,0,83.5,83.5,0.486836186,1.986836186,1.98684E-08,1.386222908,0.993026178,
8305,10.1021/ja307910u,PbSeBx_x=0.01,B0.01Pb1Se1,Toxic,,13827,3499,11560,300,-0.00012986,2.412600713,0.002129716,0.267252196,124949.5546,73429.86406,4.865872724,0.093897141,,1,FALSE,3,0,-129.86,129.86,0.326448604,1.826448604,1.82645E-08,0.684641819,1.727958894,
8301,10.1016/j.jallcom.2011.10.042,x=0.3,Ca0.5Ce0.5Fe3.7Ni0.3Sb12,Skutterudite,,3680,1695,2503,300,9.96E-05,2.413206202,0.001832974,0.225412727,185361.6774,73457.19656,4.86603435,0.121360133,,1,TRUE,5,0,99.6,99.6,0.423746157,1.923746157,1.92375E-08,1.069766444,1.343439758,
8293,10.1039/c4cp02561j,Zr0.5Hf0.5,Hf0.5Zr0.5Co1Sn0.2Sb0.8,Half-heusler,,11980,4610,9927,300,0.000133175,4.316132638,0.002173286,0.391534392,120080.1477,73550.63294,4.866586414,0.044574605,,1,TRUE,5,17,133.175,133.175,0.317251532,1.817251532,1.81725E-08,0.654647497,3.661485141,
8292,10.1016/j.jallcom.2012.05.049,#1,Ba7.98Ga15.89Cu0.008Sn30.1,,,706,1710,354,300,0.000345091,,,0.276246491,9910.876188,73553.362,4.866602528,,,1,TRUE,4,184,345.091,345.091,0.051051395,1.551051395,1.55105E-08,0.046116835,-0.046116835,
8287,10.1002/aenm.201502269,x=0,Mg1Ag0.97Sb0.99,Half-heusler,,24962,5942,20237,300,0.000255487,0.785147414,0.001819994,0.690620347,28094.57171,73579.66706,4.866757818,0.250634201,,1,TRUE,3,16,255.487,255.487,0.110529355,1.610529355,1.61053E-08,0.135741397,0.649406017,
8282,10.1016/j.jallcom.2006.02.075,y=0.10,Zr1Ni1Sn0.9Sb0.1,Half-heusler,,11254,1553,9258,300,-4.55E-05,11.03614458,,0.049655586,456711.5768,73597.62838,4.86686382,0.02062324,,1,TRUE,4,18,-45.5,45.5,0.675541033,2.175541033,2.17554E-08,2.980784326,8.055360254,
8281,10.1016/j.intermet.2016.04.004,x=0.01,Hf0.25Zr0.75Ni1Sn0.99Sb0.01,Half-heusler,,12250,8700,10187,300,-0.000130532,5.771074676,0.002118619,0.10909621,124193.5484,73601.26563,4.866885282,0.032115064,,1,TRUE,5,18,-130.532,130.532,0.32456292,1.82456292,1.82456E-08,0.67979683,5.091277846,
8280,10.3724/sp.j.1077.2012.11550,x=0.0625,Mg2Si0.375Sn0.6Sb0.025,Mg2Si,Mg2Si,9426,5554,7735,300,-0.000193313,2.265959197,,0.277825088,58205.82497,73603.07356,4.86689595,0.082762164,,1,TRUE,4,8,-193.313,193.313,0.188908713,1.688908713,1.68891E-08,0.294912975,1.971046222,
8261,10.1021/jacs.5b13276,x=2,Sr0.02Sn0.95Bi0.03Te1,Toxic,,3039,13057,2008,300,6.97E-05,3.835216491,,0.125410072,289099.744,73721.53631,4.867594377,0.081020877,,1,FALSE,4,9,69.7,69.7,0.548338726,2.048338726,2.04834E-08,1.776522604,2.058693887,
8260,10.1088/0957-4484/24/34/345705,Pb1Te1,TePb,Toxic,,448,4191,137,300,-0.000229882,2.036564142,0.001998363,0.299016393,37959.66785,73736.95169,4.86768518,0.088478047,,1,FALSE,2,10,-229.882,229.882,0.137829016,1.637829016,1.63783E-08,0.186514336,1.850049806,
8253,10.1016/j.jallcom.2016.02.057,x=0.01,Mg2Si0.4Sn0.6Sb0.01,Mg2Si,Mg2Si,9775,9798,7988,300,-0.000320569,1.4337584,0.001372549,0.450728689,13214.28571,73765.57875,4.867853754,0.119638646,,1,TRUE,4,8,-320.569,320.569,0.063069003,1.563069003,1.56307E-08,0.061964521,1.371793879,
8247,10.3938/jkps.66.1879,Pr0.25Nd0.75Fe4Sb12,Pr0.25Nd0.75Fe4Sb12,Skutterudite,,4447,3596,3232,300,8.38E-05,2.653114289,0.001640443,0.201149425,232641.9169,73797.45163,4.868041365,0.130650238,,1,TRUE,4,0,83.8,83.8,0.485578754,1.985578754,1.98558E-08,1.385786542,1.267327747,
8246,10.1016/j.jssc.2014.06.042,x=0.75,Ca0.75Ce0.25Fe4Sb12,Skutterudite,,4381,3422,3159,300,7.95E-05,3.208746356,,0.138469047,248182.8737,73799.48756,4.868053346,0.096601325,,1,TRUE,4,0,79.5,79.5,0.503916435,2.003916435,2.00392E-08,1.492013219,1.716733137,
8242,10.1007/s11664-012-1958-0,Yb0.3Ca0.1In0.1Co3.75Fe0.25Sb12,Ca0.1Yb0.3In0.1Fe0.25Co3.75Sb12,Skutterudite,,5474,10721,4173,300,-0.000151859,3.292775665,0.002162783,0.197689932,95784.1484,73811.81869,4.868125906,0.058760171,,1,TRUE,6,0,-151.859,151.859,0.270055088,1.770055088,1.77006E-08,0.508629658,2.784146007,
8241,10.1063/1.3553842,PrFe4Sb12,Pr(FeSb3)4,skutterudite,,5386,10245,4080,300,8.19E-05,3.568229048,0.001581723,0.182906314,239353.6059,73826.37056,4.868211518,0.077383773,,1,TRUE,3,0,81.9,81.9,0.493597692,1.993597692,1.9936E-08,1.431524389,2.136704659,
8235,10.1016/j.mseb.2015.03.011,BM+SPS-Ntype,Bi2.1Te2.7Se0.21,Toxic,,5541,3918,4239,300,-0.000152,0.794805195,0.00221859,0.587,95679.01235,73857.43613,4.868394228,0.546483727,,1,FALSE,3,0,-152,152,0.269727031,1.769727031,1.76973E-08,0.507977203,0.286827992,
8218,10.3938/jkps.57.773,"z=0.25,X-0.2",In0.25Co3.8Ni0.2Sb12,Skutterudite,,4401,3560,3173,300,-0.000169274,3.069348451,0.00220908,0.216782436,77780.32176,73927.67869,4.86880707,0.061500044,,1,TRUE,4,96,-169.274,169.274,0.232408514,1.732408514,1.73241E-08,0.404241875,2.665106576,
8214,10.1063/1.1868063,Zr0.5Hf0.5NiSn0.994Sb0.006,Hf0.5Zr0.5Ni1Sn0.994Sb0.006,Half-heusler,,10316,269,8423,300,-0.000182015,4.429583023,,0.144153594,66842.10526,73944.43738,4.868905509,0.040192705,,1,TRUE,5,18,-182.015,182.015,0.208233584,1.708233584,1.70823E-08,0.342545787,4.087037236,
8207,10.1016/j.actamat.2013.07.052,DD00,Pr0.02856Nd0.57144Fe3Co1Sb12,Skutterudite,,3249,58,2176,300,0.000108619,2.420839686,0.001944619,0.441002831,165287.508,73962.34631,4.86901068,0.110411853,,1,TRUE,5,0,108.619,108.619,0.392048121,1.892048121,1.89205E-08,0.938195757,1.482643929,
8199,10.1063/1.4974049,calculated,TePb,Toxic,,2508,18566,1610,300,7.53E-05,4.177556454,,0.1112664,265301.4959,74016.935,4.869331097,0.064747596,,1,FALSE,2,10,75.3,75.3,0.52249601,2.02249601,2.0225E-08,1.609713651,2.567842803,
8195,10.1039/c4ra14343d,x=0.25,Hf0.25Zr0.75Co1Sn0.2Sb0.8,Half-heusler,,12027,5099,9972,300,0.000170367,3.629980289,0.002225015,0.214880109,76886.79245,74042.35769,4.869480239,0.050853157,,1,TRUE,5,17,170.367,170.367,0.230228949,1.730228949,1.73023E-08,0.399095262,3.230885027,
8190,10.1021/acs.chemmater.5b00025,Y=0.009,Ba8.01Zn0.009Ga15.88Sn30.11,,,621,631,287,300,0.000368614,,1.03E-05,0.322902747,7594.070696,74056.47869,4.869563058,,,1,TRUE,4,184,368.614,368.614,0.041681125,1.541681125,1.54168E-08,0.035122906,-0.035122906,
8187,10.1088/0022-3727/46/20/205302,x=0.68,Ba7.98Ga15.82Sn29.5Ge0.68,,,1096,3299,598,300,0.00036122,,0.001083333,0.433546753,8278.145695,74088.17738,4.869748911,,,1,TRUE,4,184,361.22,361.22,0.04442444,1.54442444,1.54442E-08,0.038354912,-0.038354912,
8183,10.1109/ict.2005.1519920,4,Mg2Si0.6Sn0.4,Mg2Si,Mg2Si,9607,8921,7886,300,-9.63E-05,3.43,,0.16127124,195441.6579,74103.31025,4.869837609,0.071840847,,1,TRUE,3,8,-96.3,96.3,0.435974112,1.935974112,1.93597E-08,1.13510997,2.29489003,
8181,10.1007/s11664-011-1841-4,Co4Sb11Ge0.2Te0.7SE0.1,Co4Ge0.2Sb11Te0.7Se0.1,Toxic,,4063,2352,2804,300,-0.000135507,3.209319803,0.002128335,0.193136729,117565.5995,74128.41731,4.869984728,0.063877743,,1,FALSE,5,0,-135.507,135.507,0.310937363,1.810937363,1.81094E-08,0.63871181,2.570607993,
8171,10.1007/s11664-011-1841-4,Co4Sb11Ge0.15Te0.85,Co4Ge0.15Sb11Te0.85,Toxic,,4060,2352,2804,300,-0.000116962,2.37543268,0.002035474,0.130556084,148630.9437,74149.88706,4.870110494,0.106144505,,1,FALSE,4,96,-116.962,116.962,0.364841195,1.864841195,1.86484E-08,0.83151932,1.54391336,
8170,10.1016/j.matlet.2004.08.012,x=0.30,Sr0.6Ca0.3La0.1Ti1O3,Perovskite,,25849,3743,20815,300,-8.08E-05,5.430757764,,0.095058154,244376.6469,74154.57813,4.870137968,0.041791752,,1,TRUE,5,0,-80.8,80.8,0.498300623,1.998300623,1.9983E-08,1.465014017,3.965743747,
8164,10.3938/jkps.64.863,YbFe4Sb12,Yb(FeSb3)4,skutterudite,,4417,3580,3200,300,7.23E-05,4.023350707,0.001248738,0.118099464,278937.83,74188.06775,4.87033406,0.072085287,,1,TRUE,3,0,72.3,72.3,0.536185089,2.036185089,2.03619E-08,1.703907151,2.319443556,
8158,10.1063/1.4958973,0.07,Ge0.93Bi0.14Te1.14,Toxic,,19470,10408,16330,300,9E-05,2.39087198,,0.983152528,213947.9905,74227.664,4.870565793,0.146296802,,1,FALSE,3,11,90,90,0.460306794,1.960306794,1.96031E-08,1.258211098,1.132660882,
8143,10.1088/0022-3727/42/10/105408,(c),Ca0.1Ce0.1Co4Sb12,Skutterudite,Skutterudite,4324,3276,3094,300,-0.00019739,3.922810345,,0.122047244,56020.16335,74328.04156,4.87115269,0.045367028,,1,TRUE,4,0,-197.39,197.39,0.182384546,1.682384546,1.68238E-08,0.282742371,3.640067974,
8142,10.1021/acs.chemmater.5b00025,y=0,Ba7.97Ga15.95Sn30.05,,,618,631,287,300,0.000315763,,1.42E-05,0.420588235,14080.33827,74332.50469,4.871178767,,,1,TRUE,3,183,315.763,315.763,0.065736903,1.565736903,1.56574E-08,0.066138316,-0.066138316,
8140,10.1007/s11664-014-3401-1,Yb0.9Fe3.75Ni0.25Sb12,Yb0.9Fe3.75Ni0.25Sb12,Skutterudite,,4176,2615,2952,300,8.5E-05,2.973977695,0.001717778,0.185994398,230434.7826,74361.67881,4.871349186,0.103728538,,1,TRUE,4,0,85,85,0.480581418,1.980581418,1.98058E-08,1.369184545,1.60479315,
8138,10.1142/s1793604714500362,x=0.005,Mg2Si0.4Sn0.6Sb0.005,Mg2Si,Mg2Si,27647,977,22211,300,-0.000316667,1.372302158,0.001363636,0.367743902,13940.48265,74369.615,4.871395533,0.126593187,,1,TRUE,4,8,-316.667,316.667,0.065226599,1.565226599,1.56523E-08,0.065460043,1.306842115,
8135,10.3938/jkps.65.2071,PrFe4Sb12,Pr(FeSb3)4,skutterudite,,4434,3592,3218,300,8.51E-05,2.710508923,0.001619326,0.200272243,230079.1168,74390.15419,4.871515459,0.124023609,,1,TRUE,3,0,85.1,85.1,0.480167302,1.980167302,1.98017E-08,1.366785432,1.343723491,
8134,10.1016/j.jallcom.2014.10.102,"x=0.25,y=0.5",Ca0.25Ce0.35Nd0.35Fe3.5Co0.5Sb12,Skutterudite,,5288,9722,4003,300,9.43E-05,2.191535122,0.001736481,0.2472103,201841.8462,74399.23638,4.871568478,0.163122121,,1,TRUE,6,0,94.3,94.3,0.443556081,1.943556081,1.94356E-08,1.176872843,1.014662279,
8131,10.1007/s11664-014-3401-1,YbFe3.75Ni0.25Sb12,Yb1Fe3.75Ni0.25Sb12,Skutterudite,,4177,2615,2952,300,8.85E-05,2.82527881,0.001695063,0.192717087,219130.4348,74435.18894,4.871778295,0.108459988,,1,TRUE,4,0,88.5,88.5,0.466297687,1.966297687,1.9663E-08,1.292627002,1.532651808,
8130,10.1166/jnn.2008.469,x=0.01,Co0.99Ni0.01Sb3,,,4273,3070,3053,300,-0.000315859,5.887850467,0.001471429,0.077593361,14085.9,74446.59788,4.871844856,0.028478658,,1,TRUE,3,24,-315.859,315.859,0.065682522,1.565682522,1.56568E-08,0.066162142,5.821688325,
8128,10.1007/s11837-014-1146-1,x=0.01,Co1Sn0.01Sb2.8Te0.99,Toxic,,5235,9458,3941,300,-0.00014141,2.701612597,0.002222209,0.247222222,109776.1194,74454.94931,4.871893572,0.078052812,,1,FALSE,4,28,-141.41,141.41,0.295510259,1.795510259,1.79551E-08,0.591312446,2.110300151,
8127,10.1038/s41598-017-09572-9,10L,SnS2,Sulfied,,10776,18765,8830,300,-0.000148138,,2.292273599,0.147473505,101113.4872,74468.57456,4.871973041,,,1,TRUE,2,0,-148.138,148.138,0.278858241,1.778858241,1.77886E-08,0.53959968,-0.53959968,
8115,10.1016/j.actamat.2015.09.033,MgAg0.97Sb0.9925,Mg1Ag0.97Sb0.9925,Antimonide,Antimonide,13337,5859,11152,300,0.000243182,0.811135453,0.001955438,0.716997075,32842.7891,74518.9215,4.872266561,0.252768845,,1,TRUE,3,16,243.182,243.182,0.12289849,1.62289849,1.6229E-08,0.159901538,0.651233915,
8110,10.1016/j.jallcom.2010.11.204,Before,CoSb3,Skutterudite,Skutterudite,5266,9614,3979,300,0.000161832,9.646930752,,0.033886251,85745.35053,74539.96738,4.872389198,0.018028126,,1,TRUE,2,24,161.832,161.832,0.2478074,1.7478074,1.74781E-08,0.449599074,9.197331678,
8108,10.34133/2020/4630948,ZrNi1.02Sn1.09,Zr1Ni1.02Sn1.09,Half-heusler,Half-Heusler,26082,24683,20993,300,-0.000169607,8.769963323,0.002221053,0.073442623,78117.29985,74544.46881,4.872415424,0.019824066,,1,TRUE,3,18,-169.607,169.607,0.231742298,1.731742298,1.73174E-08,0.405837097,8.364126226,
8106,10.1039/c4ra14343d,x=0.15,Hf0.15Zr0.85Co1Sn0.2Sb0.8,Half-heusler,,12025,5099,9972,300,0.0001669,4.263820182,0.002247568,0.196631934,80693.06931,74549.18638,4.872442908,0.043064851,,1,TRUE,5,17,166.9,166.9,0.237213879,1.737213879,1.73721E-08,0.42054336,3.843276822,
8098,10.1063/1.4928168,Zr2HfNi2.7Cu0.3Sb4,Hf1Zr2Cu0.3Ni2.7Sb4,Half-heusler,Antimonide,13017,2191,10854,300,-0.000145972,3,0.002189573,0.241660093,103986.6693,74585.76394,4.872655942,0.067595991,,1,TRUE,5,62,-145.972,145.972,0.284114114,1.784114114,1.78411E-08,0.556572253,2.443427747,
8094,10.1016/j.matlet.2011.08.031,x=0,Mg2Si0.58Sn0.42,Mg2Si,Mg2Si,9221,3767,7594,300,-0.000548537,1.945903913,,0.039650701,948.1086612,74604.42388,4.872764581,0.085596351,,1,TRUE,3,8,-548.537,548.537,0.008837359,1.508837359,1.50884E-08,0.004291625,1.941612288,
8091,10.1016/j.physb.2006.03.068,Ce0.40Yb0.53Fe4Sb12,Yb0.53Ce0.4Fe4Sb12,Skutterudite,,4678,4423,3426,300,7.69E-05,2.807807808,,0.053798518,260845.0807,74623.30325,4.872874469,0.137149624,,1,TRUE,4,0,76.9,76.9,0.515338643,2.015338643,2.01534E-08,1.577073513,1.230734295,
8085,10.1063/1.2397538,0.22,K0.22Co4Sb12,Skutterudite,Skutterudite,3358,286,2244,300,-0.000113227,5.909342679,0.002085569,0.108562999,157123.8633,74684.19731,4.873228718,0.033037194,,1,TRUE,3,96,-113.227,113.227,0.376779619,1.876779619,1.87678E-08,0.884660593,5.024682086,
8072,10.1063/1.4788729,CuI,CuI,Pure element,,17970,6852,15249,300,0.000713661,,,0.079931984,139.7943514,74746.50188,4.873590873,,,1,TRUE,2,0,713.661,713.661,0.002128687,1.502128687,1.50213E-08,0.000629967,-0.000629967,
8066,10.1016/j.jallcom.2015.05.171,y=0.05,Co1Sb2.8Te0.15Se0.05,Toxic,,3754,1821,2573,300,-0.000140995,2.654833206,0.002228228,0.250667425,110825.8618,74785.17025,4.873815487,0.080393291,,1,FALSE,4,0,-140.995,140.995,0.296569366,1.796569366,1.79657E-08,0.597319045,2.057514161,
8060,10.1007/s11664-016-4770-4,x=0,GeTe,Toxic,,15819,11005,13399,300,3.08E-05,7.088098337,0.000654096,0.026125491,689257.6991,74815.83533,4.873993529,0.074736111,,1,FALSE,2,10,30.8,30.8,0.766809222,2.266809222,2.26681E-08,4.687247126,2.400851211,
8059,10.1063/1.4817720,Un-doped matrix,Ce0.2Co4Sb12,Skutterudite,Skutterudite,4967,6870,3737,300,-0.000145799,3.60537985,0.002217995,0.184961491,104546.7685,74828.50994,4.874067097,0.05446952,,1,TRUE,3,0,-145.799,145.799,0.284538152,1.784538152,1.78454E-08,0.559703091,3.045676759,
8054,10.1002/aenm.201502269,x=0.02,Li0.02Mg0.98Ag0.97Sb0.99,Half-heusler,,24966,5942,20237,300,0.000155533,1.192812919,0.002248246,0.56674938,92910.97613,74858.54738,4.874241395,0.232914856,,1,TRUE,4,16,155.533,155.533,0.261635825,1.761635825,1.76164E-08,0.491025912,0.701787007,
8051,10.1007/s11664-011-1617-x,x=0.175,Co1Ge0.125Sb2.7Te0.175,Toxic,,5771,11181,4492,300,-0.000185075,4.372558464,,0.149053272,65285.11311,74891.03244,4.874429818,0.041191453,,1,FALSE,4,24,-185.075,185.075,0.202812345,1.702812345,1.70281E-08,0.33350489,4.039053574,
8042,10.1007/s11664-010-1202-8,0.8AQ,Ag12Ge85Sb15Te113.5,Toxic,,20900,2311,17394,300,0.000112325,2.009784766,0.001995265,0.311800723,159541.4811,74948.20525,4.874761237,0.148910014,,1,FALSE,4,1216,112.325,112.325,0.379720826,1.879720826,1.87972E-08,0.899680334,1.110104432,
8027,10.3938/jkps.65.2071,Pr0.8Fe4Sb12,Pr0.8Fe4Sb12,Skutterudite,,4433,3592,3218,300,8.18E-05,2.856576338,0.00163742,0.185212002,243459.0616,75017.61441,4.875163249,0.120347382,,1,TRUE,3,0,81.8,81.8,0.49402339,1.99402339,1.99402E-08,1.45638919,1.400187148,
8011,10.1063/1.1545158,x=0,CoSb3,Skutterudite,Skutterudite,3788,1888,2603,300,0.000151901,10.27589864,0.000996589,0.110747387,97433.79552,75122.48781,4.875769962,0.017124068,,1,TRUE,2,24,151.901,151.901,0.269957327,1.769957327,1.76996E-08,0.517360981,9.758537659,
8010,10.1039/c6ee00728g,Sn0.96Sb0.04Te,Sn0.96Sb0.04Te1,Toxic,,2857,7984,1901,300,3.14E-05,4.926116728,0.000608957,0.025568182,678200.0579,75126.05131,4.875790563,1.08919252,0.03710465,1,FALSE,3,10,31.4,31.4,0.762853207,2.262853207,2.26285E-08,4.604001528,0.3221152,
8008,10.1016/j.nanoen.2014.11.027,x=0.01,Na0.01Mg0.99Ag0.97Sb0.99,Half-heusler,,14061,4120,11853,300,0.000232267,0.814511501,0.002041858,0.760176827,37613.32062,75130.39294,4.87581566,0.262967101,,1,TRUE,4,16,232.267,232.267,0.135024137,1.635024137,1.63502E-08,0.184496061,0.63001544,
8007,10.1016/j.matlet.2009.06.008,Co4Sb11.5Te0.5,Co4Sb11.5Te0.5,Toxic,,4545,3758,3314,300,0.000138813,,2.25E-05,0.151424153,114379.085,75133.5495,4.875833907,,,1,FALSE,3,96,138.813,138.813,0.302200736,1.802200736,1.8022E-08,0.618402214,-0.618402214,
8003,10.1142/s1793604715500083,x=0.02,Na0.02In0.02Bi1.96Te2.7Se0.3,Toxic,,27734,980,22268,300,-0.000148233,0.896226137,0.00224169,0.75140619,101929.5857,75156.96244,4.875969219,0.456157026,,1,FALSE,5,0,-148.233,148.233,0.278629959,1.778629959,1.77863E-08,0.543885044,0.352341093,
8001,10.1016/j.jallcom.2011.10.042,x=0.1,Ca0.5Ce0.5Fe3.9Ni0.1Sb12,Skutterudite,,3679,1695,2503,300,8.63E-05,2.799946534,0.001710014,0.176829268,228541.9118,75186.69525,4.876140996,0.116362481,,1,TRUE,5,0,86.3,86.3,0.475225658,1.975225658,1.97523E-08,1.354265545,1.445680989,
7994,10.1002/aenm.201502269,x=0.0025,Li0.0025Mg0.9975Ag0.97Sb0.99,Half-heusler,,24963,5942,20237,300,0.000210104,0.852046368,0.002142982,0.759305211,48813.62484,75215.88206,4.876309553,0.271567992,,1,TRUE,4,16,210.104,210.104,0.163451106,1.663451106,1.66345E-08,0.243597235,0.608449133,
7991,10.1002/adfm.201906143,Mg3.1Co0.1Sb1.5Bi0.49Se0.01,Mg3.1Co0.1Bi0.49Sb1.5Se0.01,Toxic,,27130,24015,21824,300,-0.000217647,1.130706866,0.00210439,0.556724548,44689.57988,75229.73888,4.876389554,0.182786356,,1,FALSE,5,0,-217.647,217.647,0.153160752,1.653160752,1.65316E-08,0.221637178,0.909069688,
7985,10.1007/s11664-015-3952-9,La0.25Pr0.75Fe3.75Co0.25Sb12,La0.25Pr0.75Fe3.75Co0.25Sb12,Skutterudite,,5566,10884,4272,300,9.54E-05,1.333654106,0.001481013,0.178801348,201010.4688,75261.41794,4.876572396,1.006887673,0.002981024,1,TRUE,5,0,95.4,95.4,0.439369826,1.939369826,1.93937E-08,1.169500913,0.164153193,
7980,10.1007/s11664-011-1543-y,x=0.03,Ga66.6Re0.03Ru33.37,Expensive,,20004,11149,16744,300,0.000148963,6.579909995,0.002267533,0.145862152,101171.8676,75266.34731,4.87660084,0.027690607,,0,TRUE,3,466,148.963,148.963,0.276882018,1.776882018,1.77688E-08,0.539311417,6.040598578,
7974,10.1016/j.jallcom.2014.10.102,"x=0.35,y=0.5",Ca0.35Ce0.35Nd0.35Fe3.5Co0.5Sb12,Skutterudite,,5289,9722,4003,300,0.000102195,2.012949844,0.001905622,0.307296137,183300.8859,75286.75863,4.8767186,0.173443381,,1,TRUE,6,0,102.195,102.195,0.414371908,1.914371908,1.91437E-08,1.0527182,0.960231644,
7971,10.1063/1.1999854,Yb0.92Fe4Sb12,Yb0.92Fe4Sb12,Skutterudite,,3884,1915,2649,300,6.91E-05,4.239744741,0.001496798,0.109697246,298293.1114,75296.28675,4.876773559,0.070762998,,1,TRUE,3,0,69.1,69.1,0.551182309,2.051182309,2.05118E-08,1.835560659,2.404184082,
7961,10.1109/ict.2007.4569455,x=0.125,Yb0.2Co3.5Sb12Ir0.5,Skutterudite,,5192,9105,3887,300,-0.000165547,,0.002237565,0.22345352,82850.46729,75309.03888,4.876847105,,,0,TRUE,4,0,-165.547,165.547,0.239996891,1.739996891,1.74E-08,0.432478666,-0.432478666,
7919,10.1016/j.jallcom.2009.05.032,x=0.5,AlVFeCo,,,20394,1630,17033,300,-4.25E-05,10.32259859,0.009140014,0.025198347,501380.9827,75500.71981,4.877951092,0.02436188,,1,TRUE,4,25,-42.5,42.5,0.693239798,2.193239798,2.19324E-08,3.298946176,7.023652414,
7913,10.1007/s11837-016-1980-4,A2_Ag2Se_200K/min,Ag2Se,Toxic,,14702,9465,12490,300,-0.000152072,1.026014315,,0.662501369,97766.02774,75534.6135,4.878146011,0.322621347,,1,TRUE,2,0,-152.072,152.072,0.269559666,1.769559666,1.76956E-08,0.519008458,0.507005857,
7911,10.1007/s11664-015-3967-2,Nd0.9Fe3.5Co0.5Sb12,Nd0.9Fe3.5Co0.5Sb12,Skutterudite,,5575,10885,4279,300,9.76E-05,1.230344211,0.001852882,0.258039773,195825.4269,75539.58875,4.878174616,1.687443395,0.227229214,1,TRUE,4,0,97.6,97.6,0.431115471,1.931115471,1.93112E-08,1.134484535,0.095859676,
7902,10.1063/1.4927661,red,Hf0.6Zr0.4Ni1Sn0.995Sb0.005,Half-heusler,,10584,421,8666,300,-0.000172174,4.081553745,0.002265676,0.13776623,76785.71429,75556.6805,4.878272869,0.045534138,,1,TRUE,5,18,-172.174,172.174,0.226670327,1.726670327,1.72667E-08,0.397750843,3.683802902,
7900,10.1007/s11664-011-1617-x,x=0.225,Co1Ge0.125Sb2.65Te0.225,Toxic,,5772,11181,4492,300,-0.000151642,4.316652322,,0.142356164,98307.69231,75557.97294,4.878280298,0.044190337,,1,FALSE,4,24,-151.642,151.642,0.27056075,1.77056075,1.77056E-08,0.522179224,3.794473098,
7888,10.1103/physrevb.85.075112,y=0.02,Sr1Ti0.98Nb0.02O3,Perovskite,,28080,4810,22569,300,-0.000226641,8.668179824,0.00195631,0.069168606,40428.33715,75612.89581,4.878595871,0.019873234,,1,TRUE,4,0,-226.641,226.641,0.141734212,1.641734212,1.64173E-08,0.199117753,8.469062071,
7886,10.1002/aenm.201400486,Pb0.9995La0.0005Te1,La0.0005Te1Pb0.9995,Toxic,,282,117,94,300,-0.000172111,2.175072492,,0.323796204,76951.39294,75663.28338,4.878885183,0.094206122,,1,FALSE,3,9,-172.111,172.111,0.226793466,1.726793466,1.72679E-08,0.398637488,1.776435004,
7876,10.1109/ict.2005.1519920,3,Mg2Si0.6Sn0.4,Mg2Si,Mg2Si,9606,8921,7886,300,-9.88E-05,3.27,,0.184952265,192995.7966,75710.66606,4.879157067,0.078112686,,1,TRUE,3,8,-98.8,98.8,0.426678645,1.926678645,1.92668E-08,1.115522639,2.154477361,
7870,10.1007/s11664-015-3984-1,Ce0.25Yb0.75Fe3.5Co0.5Sb12,Yb0.75Ce0.25Fe3.5Co0.5Sb12,Skutterudite,,5592,10888,4298,300,9.17E-05,2.566115702,0.001790514,0.221021848,213009.1647,75741.43775,4.879333545,0.128116971,,1,TRUE,5,0,91.7,91.7,0.453610109,1.953610109,1.95361E-08,1.248410572,1.31770513,
7869,10.1016/j.jallcom.2010.05.039,773K,CoSb3,Skutterudite,Skutterudite,3626,1659,2455,300,-0.000276225,9.737483831,,0.054120891,22718.11334,75744.99825,4.87935396,0.017517934,,1,TRUE,2,24,-276.225,276.225,0.092434962,1.592434962,1.59243E-08,0.108531354,9.628952477,
7865,10.1039/c5ta06780d,CuAgSe,CuAgSe,Toxic,,13661,2824,11406,300,-9.58E-05,1.550215084,0.001856785,0.38482278,201338.4563,75788.45338,4.879603044,0.441565033,,1,TRUE,3,0,-95.8,95.8,0.437857366,1.937857366,1.93786E-08,1.170495632,0.379719452,
7863,10.1063/1.1868083,Ca0.18Co3.94Ni0.06Sb12.40,Ca0.18Co3.94Ni0.06Sb12.4,Skutterudite,,3820,1908,2622,300,-0.000114676,1.645386329,0.002125,0.115382538,156497.1751,75800.00875,4.879669256,0.216922927,,1,TRUE,4,98,-114.676,114.676,0.372102395,1.872102395,1.8721E-08,0.878936209,0.76645012,
7861,10.1016/j.jallcom.2012.01.067,TiS2,TiS2,Chalcogenide,,6933,1699,5530,300,-0.000155138,3.463915201,,0.123271178,94537.81513,75807.90131,4.879714474,0.056700866,,1,TRUE,2,0,-155.138,155.138,0.262528258,1.762528258,1.76253E-08,0.499876712,2.964038489,
7860,10.1063/1.4965865,PINI-3,In0.003Te1Pb0.998I0.003,Toxic,,2705,18581,1761,300,-7.23E-05,2.669776119,0.00196447,0.351655203,285087.7193,75826.19338,4.879819254,0.187479101,,1,FALSE,4,0,-72.3,72.3,0.536185089,2.036185089,2.03619E-08,1.741474089,0.92830203,
7850,10.1016/j.jallcom.2013.03.074,Ba8Ni2.13Zn3.33Ge39.82Sn0.72,Ba8Zn3.33Ni2.13Sn0.72Ge39.82,,,717,1730,366,300,-0.000210471,1.038870023,,0.04283666,49017.06408,75856.70194,4.879993957,0.210464663,,1,TRUE,5,232,-210.471,210.471,0.162934798,1.662934798,1.66293E-08,0.244536545,0.794333478,
7848,10.1002/aenm.201400486,Pb0.999La0.001Te1,La0.001Te1Pb0.999,Toxic,,332,117,94,300,-0.000127045,2.652857813,,0.252651349,133767.5644,75877.67363,4.880114007,0.087534908,,1,FALSE,3,9,-127.045,127.045,0.334467516,1.834467516,1.83447E-08,0.736176755,1.916681058,
7838,10.1016/j.actamat.2015.01.018,MgAg0.97Sb0.99,Mg1Ag0.97Sb0.99,Half-heusler,,5851,71,4580,300,0.000261614,0.7550796,0.001858555,0.750770623,27000.00085,75943.31556,4.880489554,0.268781275,,1,TRUE,3,16,261.614,261.614,0.104842809,1.604842809,1.60484E-08,0.129992272,0.625087328,
7834,10.1016/j.actamat.2015.03.032,CaFe3.5Co0.5Sb12,Ca1Fe3.5Co0.5Sb12,Skutterudite,,4907,5852,3659,300,8.05E-05,3.167649856,0.001726688,0.169892994,251504.0516,75980.0655,4.880699664,0.102874074,,1,TRUE,4,94,80.5,80.5,0.499590999,1.999590999,1.99959E-08,1.508715713,1.658934143,
7832,10.1557/jmr.2012.171,MS Hf0.5Zr0.5NiSn0.99Sb0.01,Hf0.5Zr0.5Ni1Sn0.99Sb0.01,Half-heusler,,11718,2905,9672,300,-0.000103419,3.817094686,,0.146074303,181974.6065,75983.56463,4.880719664,0.060848393,,1,TRUE,5,18,-103.419,103.419,0.410022557,1.910022557,1.91002E-08,1.04272681,2.774367876,
7823,10.1007/s12043-019-1862-8,Mg2Sn,Mg2Sn,,,28102,23595,22621,300,-4.2E-05,8.569498998,,0.247794198,511929.7637,76054.74944,4.88112634,0.033397831,,1,TRUE,2,8,-42,42,0.69623435,2.19623435,2.19623E-08,3.372953196,5.196545802,
7815,10.1016/j.nanoen.2014.11.027,x=0.0075,Na0.0075Mg0.9925Ag0.97Sb0.99,Half-heusler,,14060,4120,11853,300,0.000223892,0.798110994,0.002097236,0.800265953,42018.2582,76099.22238,4.881380219,0.283479857,,1,TRUE,4,16,223.892,223.892,0.145133184,1.645133184,1.64513E-08,0.207376893,0.590734101,
7813,10.1016/j.matlet.2011.02.062,1.5GPa,Co4Sb11.5Te0.5,Toxic,,4551,3764,3319,300,-0.000138298,4.451081255,,0.153271028,116602.2787,76107.14925,4.881425455,0.044207446,,1,FALSE,3,96,-138.298,138.298,0.303545386,1.803545386,1.80355E-08,0.630892505,3.82018875,
7803,10.1088/0957-4484/24/34/345705,Al0.03Pb1Te1,Al0.03Te1Pb1,Toxic,,348,4191,137,300,-0.000104379,3.08583131,0.001981992,0.186885246,180071.1744,76162.7165,4.881742426,0.08221082,,1,FALSE,3,10,-104.379,104.379,0.40664327,1.90664327,1.90664E-08,1.029994478,2.055836832,
7796,10.1016/j.jallcom.2010.07.121,p-35,Ba7.95Ga15.95Sn30.05,,,691,1668,342,300,0.000340196,,,0.603514585,10870.02248,76213.89606,4.882034163,,,1,TRUE,3,183,340.196,340.196,0.053251775,1.553251775,1.55325E-08,0.050651645,-0.050651645,
7788,10.1016/j.jallcom.2015.10.021,x=0,TePb,Toxic,,2794,9762,1848,300,-0.000167314,2.645440357,0.002342092,0.267010781,82116.92318,76242.5295,4.882197296,0.076127884,,1,FALSE,2,10,-167.314,167.314,0.236368779,1.736368779,1.73637E-08,0.427755785,2.217684572,
7786,10.1063/1.2975184,In0.1Co4Sb12,In0.1Co4Sb12,Skutterudite,Skutterudite,3961,1972,2709,300,-0.000506898,7.953819776,0.104071146,0.00872093,1570.96736,76249.49275,4.882236959,0.021375254,,1,TRUE,3,96,-506.898,506.898,0.01265364,1.51265364,1.51265E-08,0.007128988,7.946690788,
7775,10.1109/ict.2006.331277,Our routine n-type PbTe,TePb,Toxic,,15783,8998,13346,300,0.000113997,2.116952772,,0.363757855,158934,76305.76906,4.882557374,0.137625033,,1,FALSE,2,10,113.997,113.997,0.374286864,1.874286864,1.87429E-08,0.893663725,1.223289047,
7767,10.1016/j.jallcom.2003.07.016,x=0.9,Sr0.9La0.1Ti1O3,Perovskite,,26560,1484,21362,300,-8.24E-05,6.718226092,,0.000256028,245625.1045,76328.873,4.88268885,0.032452651,,1,TRUE,4,0,-82.4,82.4,0.491474694,1.991474694,1.99147E-08,1.46746854,5.250757552,
7750,10.1016/j.scriptamat.2012.12.029,TM-848K,Ba1In0.5Fe3.7Co0.3Sb12,Skutterudite,,4776,5194,3507,300,7.33E-05,3.281716016,0.001544662,0.139060606,282781.7675,76389.05988,4.883031165,0.111044601,,1,TRUE,5,95,73.3,73.3,0.53158267,2.03158267,2.03158E-08,1.723483615,1.558232401,
7745,10.1021/cm901668h,m=15,LaAgTe17Pb15,Toxic,,27094,589,21798,300,-9.22E-05,2.706002101,0.001738878,0.19969372,213461.5385,76406.338,4.883129385,0.116917472,,1,FALSE,4,175,-92.2,92.2,0.4516591,1.9516591,1.95166E-08,1.249812463,1.456189638,
7735,10.1007/s11664-015-3967-2,NdFe4Sb12,Nd(FeSb3)4,skutterudite,,5573,10885,4279,300,8.63E-05,1.520737327,0.001734166,0.214261364,232518.6896,76448.59331,4.883369499,1.248616811,0.096429178,1,TRUE,3,0,86.3,86.3,0.475225658,1.975225658,1.97523E-08,1.377830645,0.142906682,
7725,10.1002/pssa.201127501,x=5,Ag0.8Sb1Te15Pb18Se5,Toxic,,16830,4520,14341,300,-0.000203526,1.582807825,,0.390896874,53641.65849,76505.50656,4.883692695,0.128824395,,1,FALSE,5,0,-203.526,203.526,0.172987752,1.672987752,1.67299E-08,0.269225513,1.313582312,
7723,10.1063/1.4974049,0.5,TePb,Toxic,,2532,18566,1622,300,7.73E-05,4.254509018,,0.117403405,265789,76512.41894,4.883731932,0.064796636,,1,FALSE,2,10,77.3,77.3,0.513564674,2.013564674,2.01356E-08,1.605550023,2.648958995,
7713,10.1016/j.actamat.2015.01.018,parallel,Mg1Ag0.97Sb0.99,Half-heusler,,5855,71,4586,300,0.000263952,0.780077966,0.001857109,0.73391139,26492.28752,76574.04944,4.884081614,0.25966838,,1,TRUE,3,16,263.952,263.952,0.102750837,1.602750837,1.60275E-08,0.127381608,0.652696358,
7712,10.1002/adfm.201202571,x=0.067,V0.067Ga0.1005Co4Sb6F0.067,,,4925,5973,3689,300,-0.000272687,3.421242851,,0.168500711,23932.64217,76574.74719,4.884085572,0.051530598,,1,TRUE,5,0,-272.687,272.687,0.095297662,1.595297662,1.5953E-08,0.114539064,3.306703787,
