Repository: suchismitasarker/SKlearn-and-Lolopy-comparison

# SKlearn-and-Lolopy-comparison
SKlearn and Lolopy comparison
lolopy==1.1.1
matminer==0.7.8
matminer.egg==info
matplotlib==3.1.3
numpy==1.18.5
pandas==1.0.1
pymatgen==2019.12.22
python_ternary==1.0.7
scikit_learn==1.1.3
scipy==1.5.2
ternary==0.1

File: Data_Starry_2nd_gen_TC_model_Nov_22.csv (part 38 of 47)
,REFERENCE: doi,NAME,FORMULA,Family,PROPERTY: Material Family,IDENTIFIER: sampleid,IDENTIFIER: paperid,IDENTIFIER: figureid,PROPERTY: Temperature (K),PROPERTY: Seebeck coefficient (V/K),PROPERTY: Thermal conductivity (W*m^(-1)*K^(-1)),PROPERTY: Power factor (W*m^(-1)*K^(-2)),PROPERTY: ZT (-),PROPERTY: Electrical conductivity (S*m^(-1)),PROPERTY: sigma_E_0,PROPERTY: log sigma_E_0,PROPERTY: quality_factor,PROPERTY: log quality_factor,inexpensive,non-toxic,n_elements,electron_count,PROPERTY: Seebeck coefficient (muV/K),|S|(muV/K),,L,L*sigma*T,Electronic thermal conductivity,Lattice thermal conductivity,
7711,10.1039/c5ta02721g,CuAg0.98Se,Cu1Ag0.98Se1,Toxic,,13647,2819,11400,300,-9.71E-05,1.668416977,,0.35152104,199970.6209,76579.62163,4.884113216,0.333023145,,1,TRUE,3,0,-97.1,97.1,0.432977738,1.932977738,1.93298E-08,1.159616275,0.508800702,
7709,10.1016/j.jallcom.2006.02.075,"(0.02,0.02)",Y0.02Zr0.98Ni1Sn0.98Sb0.02,Half-heusler,,11255,1553,9263,300,-0.000118711,8.806192306,,0.102008175,150102.1909,76586.64288,4.884153033,0.021374942,,1,TRUE,5,18,-118.711,118.711,0.359381533,1.859381533,1.85938E-08,0.837291725,7.968900581,
7708,10.1016/j.intermet.2016.04.004,x=0.03,Hf0.25Zr0.75Ni1Sn0.97Sb0.03,Half-heusler,,12256,8700,10187,300,-7.36E-05,6.913502079,,0.06525892,282258.0645,76595.62888,4.884203986,0.03301104,,1,TRUE,5,18,-73.6,73.6,0.530209664,2.030209664,2.03021E-08,1.719129151,5.194372928,
7689,10.1007/s11664-013-2930-3,Ti0.3Zr0.35Hf0.35NiSn0.985Sb0.015,Hf0.35Zr0.35Ti0.3Ni1Sn0.985Sb0.015,Half-heusler,,11494,2546,9508,300,-0.000105549,4.967705845,0.001902888,0.119216897,178447.8743,76665.46563,4.884599778,0.043152728,,1,TRUE,6,18,-105.549,105.549,0.402562396,1.902562396,1.90256E-08,1.018524646,3.949181199,
7681,10.1063/1.4927661,green,Hf0.6Zr0.4Ni1Sn0.995Sb0.005,Half-heusler,,10585,421,8666,300,-0.000171976,4.202943135,0.00226546,0.107913246,78181.81818,76749.61544,4.885076208,0.044865907,,1,TRUE,5,18,-171.976,171.976,0.22705756,1.72705756,1.72706E-08,0.4050735,3.797869635,
7675,10.1063/1.3553842,EuFe4Sb12,Eu(FeSb3)4,skutterudite,,5388,10245,4080,300,7.03E-05,2.531343501,0.001464928,0.123291461,297965.0878,76791.64581,4.885313976,0.254766608,,1,TRUE,3,0,70.3,70.3,0.545509814,2.045509814,2.04551E-08,1.828471534,0.702871967,
7673,10.1016/j.actamat.2009.02.026,LM-HP x=0.40,Hf0.6Zr0.4Ni1Sn0.98Sb0.02,Half-heusler,,10257,33,8351,300,-9.85E-05,4.559023471,0.001917077,0.117624148,196551.0052,76797.97663,4.885349778,0.049923809,,1,TRUE,5,18,-98.5,98.5,0.427783552,1.927783552,1.92778E-08,1.136723385,3.422300086,
7668,10.1039/c5ee03366g,Sn0.99Na0.01Se,Na0.01Sn0.99Se1,Toxic,,9274,7981,7628,300,0.00021262,2.029030055,0.002192368,0.367156208,48415.19496,76835.84406,4.885563866,0.095284607,,1,TRUE,3,0,212.62,212.62,0.159944078,1.659944078,1.65994E-08,0.241099549,1.787930506,
7667,10.1016/j.matlet.2013.11.097,0 wt% C@PbTe,PbSe,Toxic,,10798,3776,8868,300,0.000284419,1.35E-06,,0.375952725,20952.66546,76842.60713,4.885602091,-1.773364561,,1,FALSE,2,0,284.419,284.419,0.086130824,1.586130824,1.58613E-08,0.099701006,-0.099699656,
7657,10.1016/j.intermet.2012.03.007,x=0.1,Ga0.1Co4Sb11.7Te0.3,Toxic,,3467,1258,2333,300,-0.000177044,4.411516287,,0.157872603,73740.81164,76895.48844,4.88590086,0.042359156,,1,FALSE,4,96,-177.044,177.044,0.217351074,1.717351074,1.71735E-08,0.379916586,4.031599701,
7649,10.1016/j.jallcom.2004.09.005,Sr0.95La0.05TiO3,Sr0.95La0.05Ti1O3,Perovskite,,26565,1516,21366,300,-0.000161017,9.268788301,0.002489051,0.083451092,89375.71151,76936.81944,4.886134229,0.019446258,,1,TRUE,4,0,-161.017,161.017,0.249554591,1.749554591,1.74955E-08,0.469103059,8.799685242,
7642,10.1007/s11664-012-2029-2,BaInFe3.7Co0.3Sb13.92,Ba1In1Fe3.7Co0.3Sb13.92,Skutterudite,,4084,2379,2828,300,7.44E-05,2.309446637,0.001557346,0.144304472,280019.429,76961.03388,4.886270893,0.294037238,,1,TRUE,5,106,74.4,74.4,0.526565626,2.026565626,2.02657E-08,1.702433248,0.607013389,
7638,10.1016/j.actamat.2009.02.026,LM-SPS x=0.50,Hf0.5Zr0.5Ni1Sn0.98Sb0.02,Half-heusler,,10262,33,8351,300,-9.06E-05,4.68033719,0.001815747,0.114135021,219977.5786,76972.97981,4.886338299,0.050637127,,1,TRUE,5,18,-90.6,90.6,0.457932043,1.957932043,1.95793E-08,1.29210345,3.38823374,
7637,10.3938/jkps.67.1208,Pr0.75Yb0.25Fe4Sb12,Yb0.25Pr0.75Fe4Sb12,Skutterudite,,4460,3598,3245,300,8.55E-05,1.525525526,0.001709011,0.221905623,236685.2297,76974.31856,4.886345853,1.512372258,0.179658702,1,TRUE,4,0,85.5,85.5,0.478514404,1.978514404,1.97851E-08,1.404855409,0.120670117,
7636,10.3938/jkps.67.1208,Pr0.25Yb0.75Fe3.5Co0.5Sb12,Yb0.75Pr0.25Fe3.5Co0.5Sb12,Skutterudite,,4465,3598,3245,300,9.04E-05,1.417417417,0.00177916,0.22789369,220659.8321,76981.54456,4.886386621,1.444771298,0.159799105,1,TRUE,5,0,90.4,90.4,0.458722262,1.958722262,1.95872E-08,1.296633977,0.12078344,
7635,10.1038/s41467-018-04958-3,ZrCoBi0.90Sn0.10,Zr1Co1Sn0.1Bi0.9,Half-heusler,Half-Heusler,22955,18869,18872,300,0.000140918,4.365052269,0.00226943,0.159151194,114209.1153,76992.88763,4.886450608,0.045560343,,1,FALSE,4,17,140.918,140.918,0.296766292,1.796766292,1.79677E-08,0.615621266,3.749431003,
7634,10.1007/s11664-013-2501-7,La0.3Ca0.1Al0.1Ga0.1In0.2Co3.75Fe0.25Sb12,Ca0.1La0.3Al0.1In0.2Ga0.1Fe0.25Co3.75Sb12,Skutterudite,,4134,2472,2893,300,-0.000127557,2.772058824,0.002201905,0.246753247,134868.4211,76996.79294,4.886472636,0.083874179,,1,TRUE,8,98,-127.557,127.557,0.332994498,1.832994498,1.83299E-08,0.741639222,2.030419602,
7625,10.1039/c1jm00025j,x=0.017,Mg2Si0.483Sn0.5Sb0.017,Mg2Si,Mg2Si,8677,2734,7147,300,-9.57E-05,3.693335117,0.001564682,0.129531951,205172.4138,77073.12806,4.886902985,0.068603661,,1,TRUE,4,8,-95.7,95.7,0.438234992,1.938234992,1.93823E-08,1.193017056,2.500318061,
7615,10.1039/c5ta02721g,CuAgSe,CuAgSe,Toxic,,13643,2819,11400,300,-9.84E-05,1.551508539,,0.361644994,197806.4668,77132.07613,4.887235021,0.417291249,,1,TRUE,3,0,-98.4,98.4,0.42815249,1.92815249,1.92815E-08,1.144203094,0.407305445,
7611,10.1007/s11664-015-3967-2,Nd0.9Fe4Sb12,Nd0.9Fe4Sb12,Skutterudite,,5572,10885,4279,300,8.53E-05,1.520666792,0.001734072,0.201789773,237772.3417,77152.83213,4.887351873,1.694817305,0.22912289,1,TRUE,3,0,85.3,85.3,0.479340141,1.979340141,1.97934E-08,1.411897021,0.108769771,
7609,10.1109/ict.2007.4569453,Yb0.3Co3.75Fe0.25Sb12,Yb0.3Fe0.25Co3.75Sb12,Skutterudite,,5183,9103,3881,300,-0.000162956,2.695773698,,0.276319608,87567.56757,77160.41338,4.887394546,0.076354661,,1,TRUE,4,0,-162.956,162.956,0.245417827,1.745417827,1.74542E-08,0.458525981,2.237247717,
7604,10.1039/c2jm31919e,y=0.0075,Mg2.16Si0.397Sn0.5955Sb0.075,Mg2Si,,8704,2744,7175,300,-0.000142756,2.812326925,,0.254545455,111937.8077,77188.08163,4.887550247,0.07725571,,1,TRUE,4,8,-142.756,142.756,0.292101138,1.792101138,1.7921E-08,0.601811618,2.210515307,
7600,10.1103/physrevb.75.064204,x=0.50,Al0.5V1Fe2Si0.5,Heusler,,20633,4705,17201,300,-5.25E-05,12.19587203,,0.028214614,412462.6383,77193.51156,4.887580798,0.018158249,,1,TRUE,4,24,-52.5,52.5,0.635981244,2.135981244,2.13598E-08,2.643037378,9.552834652,
7588,10.1016/j.actamat.2015.11.022,Ti0.25Hf0.75NiSn,Hf0.75Ti0.25Ni1Sn1,Half-heusler,,12075,5863,10060,300,-0.000277953,2.874337662,0.001659655,0.296099591,22710.56417,77258.42294,4.887945839,0.062147129,,1,TRUE,4,18,-277.953,277.953,0.091068205,1.591068205,1.59107E-08,0.10840217,2.765935492,
7587,10.1007/s11664-011-1617-x,x=0.275,Co1Ge0.125Sb2.6Te0.275,Toxic,,5774,11181,4492,300,-0.000134925,4.316856441,,0.157082192,123415.3846,77259.16756,4.887950024,0.047012594,,1,FALSE,4,24,-134.925,134.925,0.312501331,1.812501331,1.8125E-08,0.671071646,3.645784795,
7586,10.1016/j.nanoen.2014.11.027,x=0.0,Mg1Ag0.97Sb0.99,Half-heusler,,14058,4120,11853,300,0.000262277,0.773622663,0.001860774,0.729255022,27256.62848,77260.57813,4.887957954,0.266091784,,1,TRUE,3,16,262.277,262.277,0.104245288,1.604245288,1.60425E-08,0.131178953,0.64244371,
7583,10.1038/srep14641,Yb0.20Ga0.15,Yb0.2Ga0.15,,,4755,5167,3491,300,-0.00013783,3.115361053,,0.354762768,119141.7065,77316.58025,4.888272637,0.069295634,,1,TRUE,2,0,-137.83,137.83,0.304772508,1.804772508,1.80477E-08,0.645071029,2.470290024,
7581,10.1016/j.jallcom.2015.05.171,y=0.05(R),Co1Sb2.8Te0.15Se0.05,Toxic,,3755,1821,2573,300,-0.000147828,2.581093804,0.002310081,0.258606007,105388.0571,77325.6595,4.888323633,0.084708221,,1,FALSE,4,0,-147.828,147.828,0.279604462,1.779604462,1.7796E-08,0.56264717,2.018446634,
7580,10.1063/1.4974049,5,TePb,Toxic,,2529,18566,1618,300,7.75E-05,4.258403573,,0.109815132,267909,77353.27075,4.888478682,0.065711266,,1,FALSE,2,10,77.5,77.5,0.51267998,2.01267998,2.01268E-08,1.617645243,2.64075833,
7568,10.1016/j.solidstatesciences.2008.01.016,y=0.19,Eu0.19Co4Sb12,Skutterudite,Skutterudite,4806,5358,3549,300,-0.00011758,4.139265689,0.002117494,0.150103973,153896.7497,77390.01288,4.888684919,0.05236775,,1,TRUE,3,0,-117.58,117.58,0.36290264,1.86290264,1.8629E-08,0.860083984,3.279181705,
7567,10.1016/j.actamat.2011.12.022,x=0.95,Yb0.95Fe3.5Ni0.5Sb12,Skutterudite,,3155,47,2090,300,9.54E-05,2.529797781,0.001743273,0.20127781,206708.281,77401.51031,4.888749435,0.12968692,,1,TRUE,4,0,95.4,95.4,0.439369826,1.939369826,1.93937E-08,1.202651409,1.327146372,
7542,10.1007/s11664-014-3016-6,Co4Sb11.3Te0.6Se0.1,Co4Sb11.3Te0.6Se0.1,Toxic,,4152,2568,2920,300,-0.000125641,3.705868912,0.002166936,0.177491961,139085.7481,77510.31081,4.889359478,0.058468855,,1,FALSE,4,0,-125.641,125.641,0.338540324,1.838540324,1.83854E-08,0.767144269,2.938724643,
7538,10.1007/s11664-012-2029-2,NaInFe3.7Co0.3Sb12.96,Ba1In1Fe3.7Co0.3Sb12.96,Skutterudite,,4082,2379,2828,300,7.47E-05,2.522348468,0.001607692,0.145996984,280735.0823,77554.56031,4.88960734,0.217790134,,1,TRUE,5,102,74.7,74.7,0.525205577,2.025205577,2.02521E-08,1.705638763,0.816709705,
7535,10.1039/c6ta09941f,x=3%_open,Ag0.03Sn1Te1,Toxic,,2881,18598,1917,300,3.18E-05,6.65470852,0.000711699,0.033327591,691111.1111,77576.03159,4.889727559,0.096194588,,1,FALSE,3,10,31.8,31.8,0.760227209,2.260227209,2.26023E-08,4.686204413,1.968504107,
7532,10.1016/j.materresbull.2012.03.059,x=0.15,Co4Sb11.3Te0.55Se0.15,Toxic,,4593,3816,3365,300,-0.000135948,3.456852792,0.002248348,0.194071347,122366.8452,77580.74194,4.889753929,0.061553198,,1,FALSE,4,0,-135.948,135.948,0.309757509,1.809757509,1.80976E-08,0.664362951,2.792489841,
7526,10.1063/1.2172705,y=0.17,Sr0.17Co4Sb12,Skutterudite,Skutterudite,3910,1922,2668,300,-0.000128078,5.381580819,,0.128011845,135057.7628,77612.40238,4.889931127,0.037148353,,1,TRUE,3,96,-128.078,128.078,0.331502247,1.831502247,1.8315E-08,0.742075788,4.639505031,
7522,10.1016/j.matchemphys.2007.10.021,z=0.25 y=0.8,In0.25Co4Sb11.2Te0.8,Toxic,,4524,3710,3287,300,-0.000140061,0.843434343,,0.162019083,116409.4004,77652.21075,4.890153825,0.750213281,,1,FALSE,4,97,-140.061,140.061,0.2989669,1.7989669,1.79897E-08,0.628249975,0.215184368,
7504,10.1016/j.intermet.2014.08.010,x=0.02,Mg2.2Ge0.98Sb0.02,Mg-based,,8370,1279,6859,300,-3.92E-05,11.36912752,0.000916031,0.028405735,560674.1573,77746.68363,4.890681873,0.023068378,,1,TRUE,3,8,-39.2,39.2,0.713244475,2.213244475,2.21324E-08,3.722726944,7.646400576,
7503,10.1002/adfm.201400123,x=0.12,Mg2Si0.4Sn0.48Sb0.12,Mg2Si,Mg2Si,8247,141,6757,300,-8.93E-05,1.856359787,,0.178694158,226282.409,77756.72269,4.890737948,0.332707107,,1,TRUE,4,8,-89.3,89.3,0.463092905,1.963092905,1.96309E-08,1.332640175,0.523719612,
7501,10.1063/1.2172705,y=0.40,Sr0.4Co4Sb12,Skutterudite,Skutterudite,3913,1922,2668,300,-5.15E-05,5.307044301,,0.063515429,424285.7143,77778.74938,4.890860956,0.069466463,,1,TRUE,3,96,-51.5,51.5,0.641487541,2.141487541,2.14149E-08,2.725807713,2.581236588,
7493,10.1016/j.matlet.2004.08.012,x=0.15,Sr0.75Ca0.15La0.1Ti1O3,Perovskite,,25848,3743,20815,300,-7.8E-05,6.093490932,,0.087487831,267830.9098,77827.10856,4.891130896,0.038873962,,1,TRUE,5,0,-78,78,0.510474909,2.010474909,2.01047E-08,1.615401972,4.47808896,
7491,10.1002/aenm.201200683,Pb1S0.9978Cl0.0022,Pb1S0.9978Cl0.0022,Chalcogenide,Chalcogenide,148,112,75,300,-7.62E-05,3.654420045,,0.150796582,275490.1961,77859.35388,4.891310795,0.088263515,,1,FALSE,3,0,-76.2,76.2,0.518457847,2.018457847,2.01846E-08,1.668196045,1.986224,
7484,10.1016/j.actamat.2015.01.018,MgAg0.96Cu0.01Sb0.99,Mg1Cu0.01Ag0.96Sb0.99,,,5854,71,4580,300,0.000251354,0.700742783,0.001953612,0.849915434,31223.29775,77929.18969,4.89170016,0.31298809,,1,TRUE,4,16,251.354,251.354,0.114538436,1.614538436,1.61454E-08,0.151233643,0.54950914,
7482,10.3938/jkps.57.1010,Co4Sb11.0Te0.8Sn0.2,Co4Sn0.2Sb11Te0.8,Toxic,,4405,3562,3179,300,-0.000135648,4.342756184,,0.162441188,123379.0409,77930.67488,4.891708437,0.047074408,,1,FALSE,4,96,-135.648,135.648,0.310559643,1.810559643,1.81056E-08,0.670155337,3.672600847,
7480,10.1016/j.jallcom.2009.05.032,x=0.4,Al1V1Fe1.2Co0.8,Heusler,,20393,1630,17033,300,-4.84E-05,10.4589612,0.010048234,0.028164262,453222.3957,77934.55131,4.891730039,0.02338342,,1,TRUE,4,24,-48.4,48.4,0.658861865,2.158861865,2.15886E-08,2.935333639,7.523627561,
7478,10.1007/s11664-012-2029-2,BaInFe3.7Co0.3Sb13.44,Ba1In1Fe3.7Co0.3Sb13.44,Skutterudite,,4083,2379,2828,300,7.48E-05,1.759684891,0.001593085,0.146466156,281875.8773,77952.22825,4.891828534,7.246805011,0.860146576,1,TRUE,5,104,74.8,74.8,0.524753009,2.024753009,2.02475E-08,1.712187092,0.047497799,
7477,10.1007/s11664-012-2029-2,BaInFe3.7Co0.3Sb14.4,Ba1In1Fe3.7Co0.3Sb14.4,Skutterudite,,4085,2379,2828,300,7.4E-05,1.927664526,0.001543603,0.142591469,285223.8806,77979.17675,4.891978646,1.037574722,0.016019383,1,TRUE,5,109,74,74,0.528384503,2.028384503,2.02838E-08,1.735631098,0.192033428,
7471,10.1021/acs.chemmater.5b03708,x=0.06,In0.12Sn2.82Te3,Toxic,,15839,7381,13424,300,9E-05,3.293532338,0.00180858,0.285393258,224721.9383,78021.49875,4.892214289,0.088244258,,1,FALSE,3,29,90,90,0.460306794,1.960306794,1.96031E-08,1.321571827,1.971960511,
7462,10.3938/jkps.67.1208,Pr0.5Yb0.5Fe4Sb12,Yb0.5Pr0.5Fe4Sb12,Skutterudite,,4461,3598,3245,300,8.11E-05,2.64025295,0.001615498,0.203955885,256273.4675,78055.326,4.892402542,0.159301908,,1,TRUE,4,0,81.1,81.1,0.497013579,1.997013579,1.99701E-08,1.535344784,1.104908166,
7458,10.1007/s11837-016-1980-4,B3_CuAgSe_250K/min,CuAgSe,Toxic,,14706,9465,12494,300,-9.8E-05,1.73375016,,0.338643161,201144.0073,78089.0405,4.892590087,0.303162935,,1,TRUE,3,0,-98,98,0.429631426,1.929631426,1.92963E-08,1.164401393,0.569348767,
7457,10.1016/j.actamat.2009.02.026,LM-SPS x=0.00,Hf1Ni1Sn0.98Sb0.02,Half-heusler,,10259,33,8351,300,-7.54E-05,8.48567042,0.0016147,0.046835443,279748.3634,78092.50363,4.892609346,0.025711817,,1,TRUE,4,18,-75.4,75.4,0.522045777,2.022045777,2.02205E-08,1.69699199,6.78867843,
7450,10.1007/s11664-013-2501-7,Yb0.3Ca0.1Al0.1Ga0.1In0.1Co3.75Fe0.25Sb12,Ca0.1Yb0.3Al0.1In0.1Ga0.1Fe0.25Co3.75Sb12,Skutterudite,,4133,2472,2893,300,-0.000134082,2.757352941,0.002255238,0.266233766,126153.8462,78149.87181,4.89292827,0.083464127,,1,TRUE,8,0,-134.082,134.082,0.314780625,1.814780625,1.81478E-08,0.686824668,2.070528273,
7449,10.1063/1.3553842,BaFe4Sb12,Ba(FeSb3)4,skutterudite,,5383,10245,4080,300,6.97E-05,3.989869128,0.001464928,0.111371811,306376.3028,78163.75619,4.893005421,0.083965687,,1,TRUE,3,94,69.7,69.7,0.548338726,2.048338726,2.04834E-08,1.882687338,2.10718179,
7438,10.1016/j.intermet.2014.08.010,x=0.005,Mg2.2Ge0.995Sb0.005,Mg-based,,8372,1279,6859,300,-5.94E-05,12.06711409,0.00129771,0.034665449,366021.8713,78214.813,4.893289011,0.017959293,,1,TRUE,3,8,-59.4,59.4,0.599254459,2.099254459,2.09925E-08,2.305119136,9.761994954,
7434,10.1007/s11664-015-3967-2,Nd0.8Fe4Sb12,Nd0.8Fe4Sb12,Skutterudite,,5571,10885,4279,300,8.44E-05,0.976311953,0.001744035,0.198664773,244335.9777,78237.02431,4.893412324,-0.358702594,,1,TRUE,3,0,84.4,84.4,0.483073624,1.983073624,1.98307E-08,1.453608698,-0.477296745,
7432,10.1007/s11664-011-1617-x,x=0.25,Co1Ge0.125Sb2.375Te0.25,Toxic,,5773,11181,4492,300,-0.000133134,4.197441431,,0.156054795,127846.1538,78268.83544,4.893588872,0.049594699,,1,FALSE,4,22,-133.134,133.134,0.317363683,1.817363683,1.81736E-08,0.697028871,3.50041256,
7431,10.1039/c3ta14699e,0.047,Sr0.953La0.047Ti1O3,Perovskite,,27891,2782,22423,300,-0.00013988,6.511260337,,0.126294772,117615.1725,78284.08138,4.89367346,0.029599686,,1,TRUE,4,0,-139.88,139.88,0.299433756,1.799433756,1.79943E-08,0.634922135,5.876338202,
7429,10.1007/s11664-012-1958-0,Yb0.3Ca0.1Co3.75Fe0.25Sb12,Ca0.1Yb0.3Fe0.25Co3.75Sb12,Skutterudite,,5471,10721,4173,300,-0.000127323,4.266159696,0.002175962,0.170796788,137530.2663,78287.75706,4.893693851,0.049483907,,1,TRUE,5,0,-127.323,127.323,0.333666907,1.833666907,1.83367E-08,0.756554094,3.509605602,
7426,10.1016/j.jpcs.2014.04.008,0.12,Mg2.12Si0.975Bi0.025,Mg2Si,,8831,3177,7284,300,-8.71E-05,6.987096774,,0.068813559,235279.8309,78297.77875,4.893749442,0.031205758,,1,FALSE,3,8,-87.1,87.1,0.471959516,1.971959516,1.97196E-08,1.391886904,5.59520987,
7424,10.1039/c5ta04418a,x=0.5,Hf0.5Zr0.5Ni1Sn0.985Sb0.015,Half-heusler,,11564,2825,9551,300,-9.55E-05,4.701118187,,0.116997957,208925.9705,78305.25994,4.893790936,0.050009115,,1,TRUE,5,18,-95.5,95.5,0.438991222,1.938991222,1.93899E-08,1.215316868,3.485801319,
7421,10.3365/met.mat.2008.04.223,Co4Sb11.75In0.25,In0.25Co4Sb11.75,Zintl,,4628,4084,3395,300,-0.000169265,4.180922375,,0.159307815,82442.20454,78352.589,4.894053351,0.046348511,,1,TRUE,3,95,-169.265,169.265,0.232426546,1.732426546,1.73243E-08,0.428475191,3.752447184,
7419,10.1002/aenm.201502269,x=0.005,Li0.005Mg0.995Ag0.97Sb0.99,,,24964,5942,20237,300,0.000200081,0.901175288,0.002290351,0.771215881,57223.47841,78372.09181,4.894161439,0.280192667,,1,TRUE,4,16,200.081,200.081,0.178202238,1.678202238,1.6782E-08,0.288097709,0.613077579,
7418,10.1063/1.2811936,1.96,Ba0.23Co4Sb12.16,Skutterudite,Skutterudite,3947,1952,2697,300,-9.27E-05,4.690934948,0.001893,0.111060378,217300.6135,78374.30344,4.894173694,0.051049835,,1,TRUE,3,97,-92.7,92.7,0.449716484,1.949716484,1.94972E-08,1.271023764,3.419911184,
7414,10.1063/1.2811936,2.72,Ba0.25Co4Sb12.07,Skutterudite,Skutterudite,3948,1952,2697,300,-9.34E-05,4.294953802,0.001883942,0.129294332,215337.4233,78389.55475,4.894258198,0.057484709,,1,TRUE,3,96,-93.4,93.4,0.447010849,1.947010849,1.94701E-08,1.257792898,3.037160904,
7403,10.1007/s11664-014-3016-6,Co3.95Ni0.05Sb11.5Te0.4Se0.1,Co3.95Ni0.05Sb11.5Te0.4Se0.1,Toxic,,4155,2568,2920,300,-0.000147737,3.738412511,0.002364729,0.183419694,107091.7486,78487.29531,4.894799363,0.054950122,,1,FALSE,5,0,-147.737,147.737,0.279823893,1.779823893,1.77982E-08,0.571813359,3.166599152,
7402,10.1002/adfm.201400474,x=1.0,Bi2Te2Se,Toxic,,26734,142,21496,300,-0.000139732,1.393063584,0.002311951,0.472576754,118141.3094,78489.5325,4.894811742,0.226867797,,1,FALSE,3,0,-139.732,139.732,0.299816036,1.799816036,1.79982E-08,0.637897869,0.755165715,
7400,10.1039/c1jm00025j,x=0.023,Mg2Si0.477Sn0.5Sb0.023,Mg2Si,Mg2Si,8680,2734,7147,300,-8.57E-05,3.980700374,0.001441478,0.125775621,240517.2414,78498.98669,4.894864051,0.068668078,,1,TRUE,4,8,-85.7,85.7,0.47769009,1.97769009,1.97769E-08,1.427005695,2.553694679,
7399,10.1021/acs.chemmater.5b04365,Sn0.98Ca0.05Te1,Ca0.05Sn0.98Te1,Toxic,,397,7388,4850,300,4.02E-05,5.175345377,0.000869223,0.158536585,551609.323,78502.59244,4.894883999,0.125978719,,1,FALSE,3,10,40.2,40.2,0.707122243,2.207122243,2.20712E-08,3.652407619,1.522937758,
7397,10.1002/adfm.201400123,x=0.02,Mg2Si0.4Sn0.58Sb0.02,Mg2Si,Mg2Si,8245,141,6757,300,-9.93E-05,3.516467603,,0.181587991,198957.7094,78526.60006,4.895016794,0.073729033,,1,TRUE,4,8,-99.3,99.3,0.42484347,1.92484347,1.92484E-08,1.148887343,2.36758026,
7391,10.1063/1.4816971,x=0.02,Mg2Si0.4Sn0.6Bi0.02,Mg2Si,Mg2Si,5453,387,4145,300,-0.000231075,1.260769573,0.002053661,0.571284079,39873.97662,78543.23031,4.895108759,0.163241392,,1,FALSE,4,8,-231.075,231.075,0.13641878,1.63641878,1.63642E-08,0.195751572,1.065018001,
7388,10.1038/s41467-018-08223-5,Ta0.96Ti0.04FeSb,Ta0.96Ti0.04Fe1Sb1,Half-heusler,Half-Heusler,22521,21247,18606,300,0.000176786,6.942857143,0.002462772,0.111359645,75563.90977,78556.39413,4.89518154,0.026652173,,1,TRUE,4,17,176.786,176.786,0.217835031,1.717835031,1.71784E-08,0.389418994,6.553438149,
7387,10.1016/j.actamat.2009.02.026,LM-SPS y=0.06,Hf0.75Zr0.25Ni1Sn0.94Sb0.06,Half-heusler,,10254,33,8346,300,-3.84E-05,8.302103176,0.00084442,0.030710977,579283.2132,78559.49738,4.895198696,0.04067202,,1,TRUE,5,18,-38.4,38.4,0.718180404,2.218180404,2.21818E-08,3.854864015,4.447239161,
7379,10.1016/j.intermet.2012.03.007,x=0,Co4Sb11.7Te0.3,Toxic,,3466,1258,2333,300,-0.000195931,5.15758381,,0.133994911,60246.97631,78572.83581,4.895272428,0.035989683,,1,FALSE,3,96,-195.931,195.931,0.18469299,1.68469299,1.68469E-08,0.304492976,4.853090834,
7368,10.1007/s11837-014-1146-1,x=0.03,Co1Sn0.03Sb2.8Te0.97,Toxic,,5236,9458,3941,300,-0.000159534,2.97799121,0.002333886,0.241666667,92985.07463,78627.59744,4.895575005,0.069963144,,1,FALSE,4,28,-159.534,159.534,0.252765499,1.752765499,1.75277E-08,0.488943092,2.489048118,
7356,10.1007/s11664-012-2288-y,Co4Sb11.20Ge0.10Te0.60S0.10,Co4Ge0.1Sb11.2Te0.6S0.1,Toxic,,5478,10744,4178,300,-0.000129734,3.610954027,0.00225409,0.185898724,134157.2221,78715.66619,4.896061175,0.060658424,,1,FALSE,5,0,-129.734,129.734,0.326803387,1.826803387,1.8268E-08,0.735236603,2.875717424,
7351,10.1039/c6ra02658c,SnCd0.01Te,Cd0.01Sn1Te1,Toxic,,3077,16865,2041,300,3.57E-05,7.401617251,0.000817787,0.035800417,623995.6173,78745.19944,4.896224087,0.057304826,,1,FALSE,3,10,35.7,35.7,0.735092733,2.235092733,2.23509E-08,4.184064209,3.217553042,
7345,10.1063/1.4890610,x=0.4,Hf0.297Zr0.297Ta0.01Ti0.396Ni1Sn1,Half-heusler,,11422,2157,9422,300,-0.000165047,2.783735527,0.002360221,0.247132067,87200.20893,78790.22513,4.896472341,0.074934408,,1,TRUE,6,18,-165.047,165.047,0.241033593,1.741033593,1.74103E-08,0.455455479,2.328280048,
7342,10.1007/s10853-019-03623-4,Zr0.95Nb0.05NiSn,Zr0.95Nb0.05Ni1Sn1,Half-heusler,,27701,24812,22242,300,6.4E-05,7.576971645,0.001476564,0.043982776,340226.248,78815.451,4.896611365,0.032452482,,1,TRUE,4,18,64,64,0.575955926,2.075955926,2.07596E-08,2.118884088,5.458087557,
7338,10.1016/j.actamat.2013.07.032,Fe0.2Co3.8Sb11.5Te0.5,Fe0.2Co3.8Sb11.5Te0.5,Toxic,,3236,57,2163,300,-0.000178488,2.878612717,0.002608199,0.542713568,74327.21059,78850.18113,4.896802695,0.070013897,,1,FALSE,4,96,-178.488,178.488,0.214662199,1.714662199,1.71466E-08,0.382338175,2.496274542,
7335,10.1021/jacs.5b13276,Sn0.97In0.03Te,In0.03Sn0.97Te1,Toxic,,3034,13057,2002,300,6.55E-05,4.072157647,0.001465869,0.106703012,331391.4958,78853.32919,4.896820034,0.089067062,,1,FALSE,3,9,65.5,65.5,0.568556167,2.068556167,2.06856E-08,2.056505767,2.01565188,
7332,10.1002/aenm.201502269,x=0.01,Li0.01Mg0.99Ag0.97Sb0.99,,,24965,5942,20237,300,0.000172239,0.992116055,0.002400292,0.727543424,80087.08462,78867.09025,4.896895818,0.297464773,,1,TRUE,4,16,172.239,172.239,0.226543349,1.726543349,1.72654E-08,0.41482147,0.577294585,
7324,10.1039/c5tc01196e,Ti0.25Hf0.75,Hf0.75Ti0.25,,,11647,2837,9600,300,0.000204256,4.190286186,,0.535971028,54833.16536,78879.70944,4.896965302,0.044771783,,1,TRUE,2,4,204.256,204.256,0.171902541,1.671902541,1.6719E-08,0.275027125,3.915259061,
7321,10.1109/ict.2006.331301,Sr0.3,Sr0.3,,,5145,9014,3850,300,-0.000129595,5.459553138,,0.086794718,134697.647,78895.42813,4.897051837,0.037108018,,1,TRUE,1,0,-129.595,129.595,0.327195222,1.827195222,1.8272E-08,0.738356691,4.721196447,
7310,10.1088/0022-3727/43/41/415403,x=0.15,V1.15Fe1Sb1,Half-heusler,,11830,3285,9792,300,-0.000148927,4.207627119,0.002302609,0.301534756,106191.9164,78965.70063,4.897438493,0.048104616,,1,TRUE,3,18,-148.927,148.927,0.27696796,1.77696796,1.77697E-08,0.566098899,3.64152822,
7309,10.1016/j.jallcom.2012.09.067,20h/923K,FeCuS2,,,6938,1716,5534,300,-0.000565932,5.676056338,0.000257184,0.014363121,820.0908059,78968.12825,4.897451844,0.031013581,,1,TRUE,3,0,-565.932,565.932,0.007606713,1.507606713,1.50761E-08,0.003709123,5.672347215,
7302,10.1016/j.nanoen.2014.11.027,x=0.005,Na0.005Mg0.995Ag0.97Sb0.99,,,14059,4120,11853,300,0.000240591,0.79552448,0.002089139,0.795572746,35892.63335,79013.586,4.897701773,0.280939331,,1,TRUE,4,16,240.591,240.591,0.125674463,1.625674463,1.62567E-08,0.175049212,0.620475268,
7300,10.1016/j.actamat.2015.09.033,MgAg0.97Sb0.995,Mg1Ag0.97Sb0.995,Half-heusler,Antimonide,13338,5859,11152,300,0.000215023,0.886916046,0.002227166,0.752219873,48415.21236,79034.25725,4.897815376,0.26890126,,1,TRUE,3,16,215.023,215.023,0.156664837,1.656664837,1.65666E-08,0.24062334,0.646292706,
7296,10.3938/jkps.57.1010,Co4Sb11.6Te0.4,Co4Sb11.6Te0.4,Toxic,,4403,3562,3179,300,-0.00015213,4.872791519,,0.157796747,102289.0323,79084.54706,4.898091632,0.040547297,,1,FALSE,3,96,-152.13,152.13,0.26942492,1.76942492,1.76942E-08,0.542978288,4.329813231,
7290,10.1016/j.jallcom.2010.09.207,"x=0.15,y=0.2",Tl0.15Co3.2Sb12Rh0.8,Skutterudite,,3663,1675,2479,300,-0.000167177,3.082294264,,0.228994083,85368.28187,79131.03681,4.898346856,0.06648537,,0,TRUE,4,96,-167.177,167.177,0.236648104,1.736648104,1.73665E-08,0.444763995,2.637530269,
7280,10.1002/adma.201903387,Mg3.048Y0.002SbBi,Y0.002Mg3.048Bi1Sb1,Toxic,,27625,24589,22195,300,-0.000249258,0.959699345,,0.639094936,32506.73854,79172.38175,4.89857371,0.218436372,,1,FALSE,4,16,-249.258,249.258,0.116626838,1.616626838,1.61663E-08,0.157653798,0.802045547,
7278,10.1016/j.jallcom.2009.05.032,x=0.2,Al1V1Fe1.6Co0.4,Heusler,,20391,1630,17033,300,-6.46E-05,12.59520356,0.013999286,0.032911268,338331.4374,79174.77988,4.898586865,0.016887155,,1,TRUE,4,24,-64.6,64.6,0.572984535,2.072984535,2.07298E-08,2.104067513,10.49113605,
7273,10.1063/1.4952994,x=0.05,Nb1Co1Sn0.95Sb0.05,,,12150,6490,10079,300,-0.00010892,9.477549371,0.002071271,0.056001496,176272.2608,79190.08325,4.8986708,0.02078409,,1,TRUE,4,18,-108.92,108.92,0.391032142,1.891032142,1.89103E-08,1.000009533,8.477539838,
7270,10.1063/1.4710990,x=0.06,Al1V0.94Fe2W0.06,Heusler,Heusler,12378,2056,10254,300,-0.000115939,6.699438202,,0.100273973,160902.5778,79218.33831,4.898825728,0.030371814,,1,TRUE,4,24,-115.939,115.939,0.368072946,1.868072946,1.86807E-08,0.901733258,5.797704944,
7247,10.1021/cm803437x,y=0.1,La0.01Ag0.1Te1Pb0.99,Toxic,,27016,585,21709,300,-9.4E-05,3.05600401,0.001821469,0.168116998,216100.494,79342.57125,4.899506271,0.098385989,,1,FALSE,4,10,-94,94,0.444704693,1.944704693,1.9447E-08,1.260754935,1.795249075,
7246,10.2320/matertrans.e-m2014826,x=0.05,Tl0.2In0.05Ga0.02Co4Sb12,Skutterudite,Skutterudite,1135,4035,632,300,-0.000165973,3.851878963,,0.202436833,86868.68687,79367.04331,4.899640202,0.051808439,,1,TRUE,5,96,-165.973,165.973,0.239117139,1.739117139,1.73912E-08,0.453224467,3.398654496,
7245,10.1016/j.intermet.2016.04.004,x=0.025,Hf0.25Zr0.75Ni1Sn0.975Sb0.025,Half-heusler,,12255,8700,10187,300,-8.01E-05,6.887664489,0.001691562,0.073131195,264516.129,79369.361,4.899652884,0.033459291,,1,TRUE,5,18,-80.1,80.1,0.5013167,2.0013167,2.00132E-08,1.588141639,5.29952285,
7225,10.1016/j.jallcom.2010.07.121,p-40,Ba7.97Ga15.95Sn30.05,,,694,1668,342,300,0.000322642,,,0.685714286,13909.77444,79543.25094,4.900603337,,,1,TRUE,3,183,322.642,322.642,0.061951928,1.561951928,1.56195E-08,0.065179197,-0.065179197,
7214,10.1021/cm902009t,GeTe,GeTe,Toxic,,15311,591,12991,300,2.94E-05,7.015991612,,0.03514507,767602.284,79600.96911,4.900918355,0.11169592,,1,FALSE,2,10,29.4,29.4,0.776119888,2.276119888,2.27612E-08,5.241464474,1.774527138,
7211,10.1039/c6ra02658c,SnCd0.03Te,Cd0.03Sn1Te1,Toxic,,3078,16865,2041,300,4.84E-05,6.673165747,0.001079803,0.057822786,463423.0769,79628.89772,4.901070704,0.049683908,,1,FALSE,3,10,48.4,48.4,0.658861865,2.158861865,2.15886E-08,3.001399224,3.671766523,
7204,10.1109/ict.2007.4569459,"z=0.25,y=0.8",In0.25Co4Sb11.2Te0.8,Toxic,,5208,9107,3904,300,-0.000141474,1.503299032,,0.152728943,117334.6867,79643.967,4.901152884,0.200003323,,1,FALSE,4,97,-141.474,141.474,0.295347264,1.795347264,1.79535E-08,0.631969526,0.871329506,
7200,10.1016/j.nanoen.2019.104292,SnTe,SnTe,Toxic,,26736,21616,21497,300,3.03E-05,7.956303103,,0.015328744,745444.0776,79673.17798,4.901312141,0.065831007,,1,FALSE,2,10,30.3,30.3,0.770121568,2.270121568,2.27012E-08,5.076746034,2.879557069,
7193,10.1021/ja109138p,Pb1S0.84Te0.16Cl0.00066,Te0.16Pb1S0.84Cl0.00066,Toxic,,232,3485,84,300,-0.000135282,2.18517428,0.002244684,0.310386032,126788.5375,79721.25456,4.901574125,0.117470492,,1,FALSE,4,0,-135.282,135.282,0.311541059,1.811541059,1.81154E-08,0.689047925,1.496126355,
7190,10.1063/1.1545158,x=0.02,Co0.92Ni0.02Sb3,,,3789,1888,2603,300,-0.000276723,6.026684236,0.001868578,0.18929689,23778.14105,79738.83581,4.901669891,0.030022717,,1,TRUE,3,23,-276.723,276.723,0.092038979,1.592038979,1.59204E-08,0.113567182,5.913117054,
7184,10.1103/physrevb.85.075112,y=0.01,Sr1Ti0.99Nb0.01O3,Perovskite,,28079,4810,22569,300,-0.00029163,9.009899102,0.001685218,0.056167869,19998.39361,79759.22075,4.901780902,0.019924154,,1,TRUE,4,0,-291.63,291.63,0.080939629,1.580939629,1.58094E-08,0.094848759,8.915050343,
7181,10.1109/ict.2006.331301,Sr0.3Yb0.1,Sr0.3Yb0.1,,,5148,9014,3850,300,-0.000105209,4.600117315,,0.130612245,186580.4528,79797.60563,4.90198986,0.050169741,,1,TRUE,2,0,-105.209,105.209,0.403744051,1.903744051,1.90374E-08,1.065604281,3.534513034,
7180,10.1039/c5ta04418a,x=0.6,Hf0.6Zr0.4Ni1Sn0.985Sb0.015,Half-heusler,,11565,2825,9551,300,-0.00010106,5.001504795,,0.120465382,197305.1941,79804.76963,4.902028848,0.045910483,,1,TRUE,5,18,-101.06,101.06,0.418446223,1.918446223,1.91845E-08,1.135558213,3.865946582,
7175,10.1016/j.jallcom.2014.10.102,"x=0.35,y=0.35",Ca0.35Ce0.35Nd0.35Fe3.65Co0.35Sb12,Skutterudite,,5293,9722,4003,300,9.63E-05,2.262936031,0.001929163,0.260085837,210639.8338,79874.61038,4.902408753,0.170631625,,1,TRUE,6,0,96.3,96.3,0.435974112,1.935974112,1.93597E-08,1.223379796,1.039556235,
7172,10.1016/j.jallcom.2007.02.111,Ni0.2Co3.7Sb12,Co3.7Ni0.2Sb12,Skutterudite,,3593,1586,2419,300,-0.000151228,3.267445793,,0.162638096,104460.0211,79883.93031,4.902459424,0.065241148,,1,TRUE,3,95,-151.228,151.228,0.271528097,1.771528097,1.77153E-08,0.555161587,2.712284206,
7171,10.1143/jjap.45.8740,(b)_x=0.10,Ti0.01Nb0.99Co1Sn0.9Sb0.1,,,10977,1417,9054,300,-7.22E-05,6.14000144,1.37E-06,0.068983773,300622.509,79890.60525,4.902495711,0.041636214,,1,TRUE,5,18,-72.2,72.2,0.536647517,2.036647517,2.03665E-08,1.836786259,4.303215181,
7159,10.3938/jkps.67.1208,Pr0.25Yb0.75Fe4Sb12,Yb0.75Pr0.25Fe4Sb12,Skutterudite,,4462,3598,3245,300,7.97E-05,1.72972973,0.001662227,0.200961851,267841.6234,79959.29656,4.902868965,1.699943789,0.230434561,1,TRUE,4,0,79.7,79.7,0.503048362,2.003048362,2.00305E-08,1.609499175,0.120230555,
7157,10.1007/s11664-013-2865-8,x=0.024,Mg2.08Si0.376Sn0.6Sb0.024,Mg2Si,,8617,2540,7077,300,-0.000153054,2.202748076,0.002347059,0.347826087,102284.8894,79973.46519,4.902945914,0.106313318,,1,TRUE,4,8,-153.054,153.054,0.267287336,1.767287336,1.76729E-08,0.542300369,1.660447707,
7154,10.1016/j.jssc.2014.06.042,x=1.00,Ca(FeSb3)4,skutterudite,,4380,3422,3159,300,7.5E-05,3.604081633,,0.13995221,288066.0525,79999.07906,4.903084987,0.097297388,,1,TRUE,3,94,75,75,0.523849042,2.023849042,2.02385E-08,1.749006613,1.85507502,
7142,10.1016/j.ssc.2011.06.034,Pb0.23Ba0.14Co4Sb11.5Te0.5,Ba0.14Co4Sb11.5Te0.5Pb0.23,Toxic,,4792,5310,3527,300,-0.000150117,4.81766467,0.002401664,0.149407115,106121.9303,80065.27575,4.903444204,0.041787391,,1,FALSE,5,97,-150.117,150.117,0.274141175,1.774141175,1.77414E-08,0.564825858,4.252838812,
7141,10.1016/j.scriptamat.2020.03.018,Ge0.94Bi0.06Te mechanical Alloying,Ge0.94Bi0.06Te1,Toxic,,28474,27531,22878,300,0.000122452,1.984126984,0.002242744,0.348545912,149602.122,80068.77719,4.903463196,0.152551826,,1,FALSE,3,10,122.452,122.452,0.347976375,1.847976375,1.84798E-08,0.829383561,1.154743423,
7137,10.1007/s12598-013-0124-z,Bi0.5Sb1.5Te3,Bi0.5Sb1.5Te3,Toxic,,5775,5021,4494,300,0.00020721,0.703191489,,0.978676827,53778.8385,80097.19788,4.903617323,0.402249848,,1,FALSE,3,28,207.21,207.21,0.167580222,1.667580222,1.66758E-08,0.269041582,0.434149907,
7134,10.1016/j.jallcom.2010.05.083,Sr0.1Mm0.1Co4Sb12,Mm0.1Sr0.1Co4Sb12,Skutterudite,Skutterudite,3631,1660,2459,300,-9.92E-05,5.256,0.002055703,0.11677116,203196.5963,80119.57781,4.903738652,0.043664748,,1,TRUE,4,0,-99.2,99.2,0.425209873,1.925209873,1.92521E-08,1.17358828,4.08241172,
7132,10.1002/pssa.200925491,x=0.6,Ca0.1La0.6Co4Sb12,Skutterudite,Skutterudite,4703,4515,3449,300,-0.000137228,4.145061728,0.002324138,0.176060383,124411.4047,80137.72056,4.903836985,0.051201687,,1,TRUE,4,98,-137.228,137.228,0.306358284,1.806358284,1.80636E-08,0.674194714,3.470867014,
7130,10.1007/s11664-014-3401-1,Yb0.8Fe3.75Ni0.25Sb12,Yb0.8Fe3.75Ni0.25Sb12,Skutterudite,,4175,2615,2952,300,8.73E-05,3.345724907,0.001899998,0.179271709,240000,80150.54163,4.903906461,0.092940682,,1,TRUE,4,0,87.3,87.3,0.471146493,1.971146493,1.97115E-08,1.419225475,1.926499432,
7129,10.1063/1.3254219,x=0.05,Sr0.95La0.05Ti1O3,Perovskite,Perovskite,17701,6764,15043,300,-0.000211518,7.078305103,,0.100818425,51161.20444,80152.10669,4.903914942,0.026134639,,1,TRUE,4,0,-211.518,211.518,0.161470788,1.661470788,1.66147E-08,0.25500854,6.823296563,
7123,10.1007/s11664-012-2433-7,x=0.25,Ti0.25Al1V0.65Fe2W0.1,Heusler,,20481,2462,17114,300,9.47E-05,6.226415094,0.001920545,0.102416205,216164.5976,80166.32081,4.903991952,0.035940951,,1,TRUE,5,23,94.7,94.7,0.442029211,1.942029211,1.94203E-08,1.259393889,4.967021205,
7118,10.1021/jacs.5b07856,"(GeTe)12Sb2Te3, without precipitates, heating",Ge12Sb2Te15,Toxic,,9484,3515,7789,300,0.000216563,1.557575758,0.001285181,0.24691358,48270.57333,80232.31031,4.904349298,0.134752552,,1,FALSE,3,148,216.563,216.563,0.154598721,1.654598721,1.6546E-08,0.239605287,1.317970471,
7115,10.1002/pssb.201349226,Sb1.6Bi0.4Te3,Bi0.4Sb1.6Te3,Toxic,,5622,4578,4343,300,0.000230096,0.850783699,,0.83763823,41207.89892,80250.32625,4.904446807,0.272759743,,1,FALSE,3,28,230.096,230.096,0.137574979,1.637574979,1.63757E-08,0.202443073,0.648340626,
7107,10.1007/s12540-011-0410-y,Bi12Sb28Te60PlasmaArcDischargeProcess,Bi3Sb7Te15,Toxic,,5548,4088,4253,300,0.000212469,1.205425765,0.0022766,0.569766722,50687.88036,80301.06219,4.90472129,0.185983147,,1,FALSE,3,140,212.469,212.469,0.160152417,1.660152417,1.66015E-08,0.252448821,0.952976944,
7106,10.3724/sp.j.1077.2014.13261,44012,Yb0.6Co4Sb12,Skutterudite,Skutterudite,4838,5557,3571,300,-8.75E-05,3.302329986,,0.173808144,240067.8924,80314.92263,4.904796245,0.095279176,,1,TRUE,3,0,-87.5,87.5,0.470334872,1.970334872,1.97033E-08,1.41904242,1.883287566,
7085,10.1016/j.joule.2018.04.025,"Pb0.960Na0.040Te,1.6e20,this work,yellow",Na0.04Te1Pb0.96,Toxic,,25325,23591,20505,300,6.96E-05,4.487366343,1.41E-06,0.087080705,315882.8292,80459.56444,4.905577677,0.071376209,,1,FALSE,3,9,69.6,69.6,0.548811636,2.048811636,2.04881E-08,1.941553248,2.545813095,
7074,10.1088/0022-3727/47/11/115303,x=0,PbS,,,7322,3302,5882,300,-0.000239223,2.55,0.002098191,0.251496584,37161.75748,80513.23169,4.905867259,0.075524599,,1,FALSE,2,0,-239.223,239.223,0.127165328,1.627165328,1.62717E-08,0.18140497,2.36859503,
7073,10.1109/ict.2006.331296,x=0.10_b,Ti0.01Nb0.99Co1Sn0.9Sb0.1,Half-heusler,,12422,9011,10275,300,-7.27E-05,6.069896109,0.001374546,0.068253968,300769.2308,80515.92138,4.905881767,0.042644417,,1,TRUE,5,18,-72.7,72.7,0.534339359,2.034339359,2.03434E-08,1.835600053,4.234296056,
7067,10.1007/s11664-014-3016-6,Co4Sb11.5Te0.4Se0.1,Co4Sb11.5Te0.4Se0.1,Toxic,,4154,2568,2920,300,-0.000157221,3.961265758,0.002402821,0.178768116,97954.50763,80551.69288,4.906074672,0.051866154,,1,FALSE,4,0,-157.221,157.221,0.25785614,1.75785614,1.75786E-08,0.516569798,3.44469596,
7057,10.1016/j.intermet.2012.03.007,x=0.2,Ga0.2Co4Sb11.7Te0.3,Toxic,,3468,1258,2333,300,-0.000168025,3.998944222,,0.183783229,86149.63456,80670.40075,4.906714214,0.050415079,,1,FALSE,4,96,-168.025,168.025,0.234924433,1.734924433,1.73492E-08,0.448389318,3.550554904,
7038,10.1016/j.jallcom.2016.02.057,x=0.015,Mg2Si0.4Sn0.6Sb0.015,Mg2Si,Mg2Si,9776,9798,7988,300,-0.000277926,1.485642566,0.001830065,0.57826146,23756.01926,80788.67425,4.907350481,0.13080569,,1,TRUE,4,8,-277.926,277.926,0.091089404,1.591089404,1.59109E-08,0.113393852,1.372248714,
7028,10.1007/s11664-011-1841-4,Co4Sb11Ge0.3Te0.7,Co4Ge0.3Sb11Te0.7,Toxic,,4057,2352,2804,300,-0.000139767,1.835401976,0.002374832,0.167023264,121607.4892,80826.30025,4.9075527,0.150696921,,1,FALSE,4,96,-139.767,139.767,0.299725588,1.799725588,1.79973E-08,0.65658033,1.178821646,
7020,10.1007/s11664-011-1841-4,Co4Sb11Ge0.2Te0.8,Co4Ge0.2Sb11Te0.8,Toxic,,4059,2352,2804,300,-0.000126838,3.445172135,0.0022765,0.152491568,142925.477,80863.26463,4.907751271,0.067377058,,1,FALSE,4,96,-126.838,126.838,0.3350649,1.8350649,1.83506E-08,0.786832578,2.658339557,
7019,10.1016/j.actamat.2012.04.038,b,Ba0.45Ca0.35Fe4Sb12,Skutterudite,,4853,5830,3607,300,7.29E-05,3.011250647,0.001548439,0.154830342,300921.7639,80869.72069,4.907785943,0.156936266,,1,TRUE,4,93,72.9,72.9,0.533418878,2.033418878,2.03342E-08,1.835699987,1.17555066,
7016,10.1021/ja307910u,PbSeBx_x=0.02,B0.02Pb1Se1,Toxic,,13828,3499,11560,300,-0.000167214,2.117107886,0.002423442,0.345043915,87230.58768,80891.29631,4.907901795,0.107462885,,1,FALSE,3,0,-167.214,167.214,0.236572633,1.736572633,1.73657E-08,0.454446754,1.662661132,
7015,10.1039/c6ta09941f,x=7%,Ag0.07Sn0.93Te1,Toxic,,2878,18598,1916,300,3.73E-05,5.426222854,0.000857204,0.0463115,613782.4088,80893.15319,4.907911764,0.153261961,,1,FALSE,3,10,37.3,37.3,0.725023128,2.225023128,2.22502E-08,4.097040165,1.329182689,
7014,10.1002/aenm.201200683,Pb1S0.992Cl0.008,Pb1S0.992Cl0.008,Chalcogenide,Chalcogenide,422,112,75,300,-5.18E-05,4.656633907,,0.041080521,438719.7502,80900.95875,4.907953668,0.102932037,,1,FALSE,3,0,-51.8,51.8,0.639830665,2.139830665,2.13983E-08,2.816357924,1.840275983,
7013,10.1016/j.jallcom.2010.03.170,x=0.90,Ag0.9Sb1.1Te2.1,Toxic,,20832,1653,17340,300,0.000279907,0.818971061,1.836996874,0.699415205,23248.40764,80905.9755,4.907980599,0.25326071,,1,FALSE,3,27,279.907,279.907,0.089547024,1.589547024,1.58955E-08,0.110863312,0.708107749,
7012,10.1016/j.actamat.2015.11.022,Ti0.50Zr0.50NiSn,Zr0.5Ti0.5Ni1Sn1,Half-heusler,,12069,5863,10021,300,-0.000281189,2.423278511,0.001779866,0.403129455,22905.02793,80907.52363,4.907988909,0.077770313,,1,TRUE,4,18,-281.189,281.189,0.088562824,1.588562824,1.58856E-08,0.109158228,2.314120283,
7008,10.1007/s11664-012-2288-y,Co4Sb11.30Te0.60S0.10,Co4Sb11.3Te0.6S0.1,Toxic,,5480,10744,4178,300,-0.000127909,3.685484148,0.002292403,0.180528095,141128.5266,80928.41256,4.908101022,0.061630735,,1,FALSE,4,0,-127.909,127.909,0.331985564,1.831985564,1.83199E-08,0.77563627,2.909847878,
7002,10.1088/0953-8984/20/25/255233,x=0.20,V1Ga0.8Fe2Ge0.2,Heusler,,20513,3202,17129,300,-3.78E-05,14.83050847,,0.017438871,605985.6377,80958.6635,4.90826333,0.016950415,,1,TRUE,4,24,-37.8,37.8,0.721904754,2.221904754,2.2219E-08,4.039327107,10.79118136,
6977,10.1016/j.intermet.2016.04.004,x=0.02,Hf0.25Zr0.75Ni1Sn0.98Sb0.02,Half-heusler,,12254,8700,10187,300,-9.15E-05,6.284778189,0.00192188,0.103668169,228863.4659,81080.69813,4.908917479,0.036551225,,1,TRUE,5,18,-91.5,91.5,0.45439287,1.95439287,1.95439E-08,1.341867378,4.942910811,
6973,10.1007/s00339-009-5329-5,x=0.2,In0.2Co4Sb12,Skutterudite,Skutterudite,3346,227,2229,300,-0.000176155,3.449090237,,0.221002925,78596.46415,81098.882,4.909014867,0.059099108,,1,TRUE,3,96,-176.155,176.155,0.219023207,1.719023207,1.71902E-08,0.405327438,3.043762799,
6963,10.1016/j.scriptamat.2012.12.029,SPS-798K,Ba1In0.5Fe3.7Co0.3Sb12,Skutterudite,,4774,5194,3507,300,7.88E-05,3.540601703,0.001750784,0.146383838,275699.1051,81157.06419,4.909326328,0.097025745,,1,TRUE,5,95,78.8,78.8,0.506966504,2.006966504,2.00697E-08,1.659956607,1.880645096,
6954,10.1007/s11664-012-1958-0,Yb0.3Ga0.1Al0.1Ga0.1In0.1Co3.75Fe0.25Sb12,Yb0.3Al0.1In0.1Ga0.2Fe0.25Co3.75Sb12,Skutterudite,,5476,10721,4173,300,-0.000140149,0.774977668,0.002405502,0.291871526,121627.409,81222.342,4.909675508,1.342688902,0.127975399,1,TRUE,7,0,-140.149,140.149,0.298740184,1.798740184,1.79874E-08,0.656328324,0.118649344,
6948,10.1109/ict.2007.4569453,Yb0.3Ca0.1Co3.75Fe0.25Sb12,Ca0.1Yb0.3Fe0.25Co3.75Sb12,Skutterudite,,5188,9103,3881,300,-0.00013286,2.530040555,,0.29998499,133150.6849,81238.47519,4.909761763,0.099454661,,1,TRUE,5,0,-132.86,132.86,0.318114204,1.818114204,1.81811E-08,0.726249455,1.8037911,
6938,10.1016/j.ssc.2012.10.003,In0.16Nd0.06Co4Sb11.93,Nd0.06In0.16Co4Sb11.93,Zintl,,4798,5316,3533,300,-0.000210824,8.600682594,0.002366114,0.080467828,52308.73242,81283.29225,4.910001286,0.02168875,,1,TRUE,4,0,-210.824,210.824,0.162439724,1.662439724,1.66244E-08,0.260880344,8.33980225,
6930,10.1063/1.2936277,y=0.3,Yb0.2Co4Sb12.3,Skutterudite,Skutterudite,3372,302,2255,300,-0.000137453,2.45934232,0.002396398,0.291607595,125948.3323,81354.77269,4.910383036,0.101071888,,1,TRUE,3,0,-137.453,137.453,0.30576463,1.80576463,1.80576E-08,0.682299131,1.777043189,
