Repository: suchismitasarker/SKlearn-and-Lolopy-comparison

# SKlearn-and-Lolopy-comparison
SKlearn and Lolopy comparison
lolopy==1.1.1
matminer==0.7.8
matminer.egg==info
matplotlib==3.1.3
numpy==1.18.5
pandas==1.0.1
pymatgen==2019.12.22
python_ternary==1.0.7
scikit_learn==1.1.3
scipy==1.5.2
ternary==0.1

File: Data_Starry_2nd_gen_TC_model_Nov_22.csv (part 39 of 47)
,REFERENCE: doi,NAME,FORMULA,Family,PROPERTY: Material Family,IDENTIFIER: sampleid,IDENTIFIER: paperid,IDENTIFIER: figureid,PROPERTY: Temperature (K),PROPERTY: Seebeck coefficient (V/K),PROPERTY: Thermal conductivity (W*m^(-1)*K^(-1)),PROPERTY: Power factor (W*m^(-1)*K^(-2)),PROPERTY: ZT (-),PROPERTY: Electrical conductivity (S*m^(-1)),PROPERTY: sigma_E_0,PROPERTY: log sigma_E_0,PROPERTY: quality_factor,PROPERTY: log quality_factor,inexpensive,non-toxic,n_elements,electron_count,PROPERTY: Seebeck coefficient (muV/K),|S|(muV/K),,L,L*sigma*T,Electronic thermal conductivity,Lattice thermal conductivity,
6929,10.1016/j.intermet.2009.06.005,DD0.86Fe4Sb12,D1.86Fe4Sb12,Skutterudite,,3433,1244,2317,300,0.000167217,2.351237515,,0.322011221,87747.54639,81373.79813,4.910484587,0.094989195,,1,TRUE,3,0,167.217,167.217,0.236566515,1.736566515,1.73657E-08,0.457138353,1.894099162,
6925,10.1038/srep14641,Yb0.20,Yb0.2,,,4757,5167,3491,300,-0.000103008,,,0.264832524,196008.7477,81393.43563,4.91058938,,,1,TRUE,1,0,-103.008,103.008,0.411477886,1.911477886,1.91148E-08,1.12399916,-1.12399916,
6920,10.1039/c6qi00162a,CuInTe2,InCuTe2,Toxic,,15947,8566,13580,300,0.000528127,6.132909972,0.000330257,0.014240261,1311.192015,81420.28656,4.910732627,0.029603803,,1,FALSE,3,25,528.127,528.127,0.010537458,1.510537458,1.51054E-08,0.005941814,6.126968158,
6889,10.1016/j.matlet.2012.03.104,Co4Sb11.3Te0.6S0.1,Co4Sb11.3Te0.6S0.1,Toxic,,4571,3771,3335,300,-0.000128889,3.717332202,,0.177626312,140623.487,81638.46881,4.911894851,0.061414826,,1,FALSE,4,0,-128.889,128.889,0.329192672,1.829192672,1.82919E-08,0.771682356,2.945649846,
6860,10.1007/s11664-012-2288-y,Co4Sb11.25Ge0.05Te0.63S0.07,Co4Ge0.05Sb11.25Te0.63S0.07,Toxic,,5479,10744,4178,300,-0.000121521,3.702862119,0.002312369,0.186528095,154649.144,81793.96425,4.912721257,0.06373762,,1,FALSE,5,0,-121.521,121.521,0.350780423,1.850780423,1.85078E-08,0.858664824,2.844197295,
6859,10.2320/matertrans.46.1466,10ETO,La0.1Eu0.9Ti1O3,Perovskite,,25900,3958,20856,300,-7.96E-05,7.610970036,1.770134228,0.068274314,274605.782,81795.98588,4.912731991,0.030654952,,1,TRUE,4,0,-79.6,79.6,0.503482212,2.003482212,2.00348E-08,1.650503398,5.960466638,
6855,10.1063/1.3029694,(d),Ca0.1Ce0.15Co4Sb12,Skutterudite,Skutterudite,3968,1978,2716,300,-0.000169698,6.555183946,,0.105029014,85620.91503,81796.72925,4.912735938,0.029752859,,1,TRUE,4,0,-169.698,169.698,0.231560571,1.731560571,1.73156E-08,0.444773402,6.110410544,
6853,10.1039/c6ta09941f,x=0%,SnTe,Toxic,,2874,18598,1916,300,3E-05,5.717425653,0.000733758,0.029658683,772349.0461,81800.78438,4.912757468,0.690855426,,1,FALSE,2,10,30,30,0.772115839,2.272115839,2.27212E-08,5.264599503,0.45282615,
6848,10.1039/c2jm31919e,y=0.005,Mg2.16Si0.398Sn0.597Sb0.005,Mg2Si,,8705,2744,7175,300,-0.000188202,2.093265036,0.002433387,0.352396694,68741.5092,81831.70594,4.912921605,0.103866538,,1,TRUE,4,8,-188.202,188.202,0.197418185,1.697418185,1.69742E-08,0.350049263,1.743215773,
6842,10.1016/j.jallcom.2016.02.057,x=0.00,Mg2Si0.4Sn0.6,Mg2Si,Mg2Si,9774,9798,7988,300,-0.000374916,1.402678348,0.001111111,0.37528157,7801.792304,81855.09875,4.913045737,0.133347254,,1,TRUE,3,8,-374.916,374.916,0.039477102,1.539477102,1.53948E-08,0.036032042,1.366646306,
6831,10.1109/ict.2007.4569455,x=0.1,Yb0.2Co3.6Sb12Ir0.4,Skutterudite,,5191,9105,3887,300,-0.000169685,,0.002523529,0.217557306,85794.39252,81949.757,4.91354767,,,0,TRUE,4,0,-169.685,169.685,0.231586523,1.731586523,1.73159E-08,0.445681242,-0.445681242,
6827,10.1007/s11664-011-1841-4,Co4Sb11Ge0.25Te0.75,Co4Ge0.25Sb11Te0.75,Toxic,,4058,2352,2804,300,-0.000134547,4.209325765,0.002350468,0.162576458,131530.9195,81953.02944,4.913565012,0.052016421,,1,FALSE,4,96,-134.547,134.547,0.313521315,1.813521315,1.81352E-08,0.715602378,3.493723387,
6826,10.1063/1.4816971,x=0.03,Mg2Si0.4Sn0.6,Mg2Si,Mg2Si,5454,387,4145,300,-0.000205632,1.272259222,0.002376724,0.670605674,56059.15362,81957.60106,4.913589238,0.182349261,,1,TRUE,3,8,-205.632,205.632,0.169875467,1.669875467,1.66988E-08,0.280835416,0.991423806,
6825,10.1021/ja307910u,PbSeGax_x=0.007,Ga0.007Pb1Se1,Toxic,,13916,3499,11654,300,-4.74E-05,4.295081967,0.001058659,0.073149492,486937.9015,81963.03116,4.913618011,0.178129694,,1,FALSE,3,0,-47.4,47.4,0.664566261,2.164566261,2.16457E-08,3.162028059,1.133053908,
6808,10.1063/1.4974049,2.5,TePb,Toxic,,2528,18566,1618,300,6.48E-05,4.685693562,,0.08777647,349755,82107.37675,4.914382177,0.074237711,,1,FALSE,2,10,64.8,64.8,0.571997482,2.071997482,2.072E-08,2.174074438,2.511619124,
6806,10.1142/s1793604714500325,x=0.03,Zr0.97Ta0.03Ni1Sn1,Half-heusler,,27643,976,22201,300,-8.43E-05,8.922477615,,0.119162636,256800,82116.48369,4.914430344,0.024770263,,1,TRUE,4,18,-84.3,84.3,0.483490246,1.983490246,1.98349E-08,1.528080886,7.394396729,
6803,10.1039/c6ta09941f,x=5%_open,Ag0.05Sn0.98Te1,Toxic,,2882,18598,1917,300,3.52E-05,6.571466985,0.000800241,0.040660405,660000,82126.468,4.914483146,0.092667021,,1,FALSE,3,10,35.2,35.2,0.738268074,2.238268074,2.23827E-08,4.431770787,2.139696198,
6786,10.1016/j.matlet.2012.03.104,Co4Sb11.5Te0.4S0.1,Co4Sb11.5Te0.4S0.1,Toxic,,4569,3771,3335,300,-0.000155556,4.128764547,,0.194912203,102041.8422,82238.85531,4.915077057,0.050818933,,1,FALSE,4,0,-155.556,155.556,0.261583954,1.761583954,1.76158E-08,0.539265816,3.589498731,
6784,10.1016/j.actamat.2015.01.018,MgAg0.963Cu0.007Sb0.99,Mg1Cu0.007Ag0.963Sb0.99,Half-heusler,,5853,71,4580,300,0.000234871,0.708929928,0.002098099,0.949065009,39940.67989,82245.18244,4.915110468,0.352209336,,1,TRUE,4,16,234.871,234.871,0.132026846,1.632026846,1.63203E-08,0.195552785,0.513377143,
6782,10.2320/matertrans.e-m2014826,x=0.30,Tl0.2In0.3Ga0.02Co4Sb12,Skutterudite,Skutterudite,1138,4035,632,300,-0.000155128,3.589268109,,0.228820978,102625.2983,82281.32975,4.915301302,0.059858286,,1,TRUE,5,97,-155.128,155.128,0.262550891,1.762550891,1.76255E-08,0.542646933,3.046621176,
6765,10.2320/matertrans.e-m2014826,x=0.10,Tl0.2In0.1Ga0.02Co4Sb12,Skutterudite,Skutterudite,1136,4035,632,300,-0.000157577,3.737814916,,0.220579173,99767.98144,82394.18475,4.915896561,0.056873792,,1,TRUE,5,96,-157.577,157.577,0.257066001,1.757066001,1.75707E-08,0.525896785,3.211918131,
6761,10.1016/j.jallcom.2010.02.131,x=0.1,Hf0.89Zr0.89Ti0.1V0.01Ni0.9Sn0.99Sb0.01Pd0.1,Half-heusler,,11287,1650,9281,300,-0.000116456,4.907216495,0.002207792,0.138736616,166267.9679,82407.93425,4.915969028,0.046013413,,0,TRUE,8,21,-116.456,116.456,0.366436133,1.866436133,1.86644E-08,0.930985629,3.976230866,
6751,10.1016/j.intermet.2012.03.007,x=0.3,Ga0.3Co4Sb11.7Te0.3,Toxic,,3469,1258,2333,300,-0.00016474,3.855987093,,0.186616032,91586.99456,82448.19506,4.916181153,0.054145495,,1,FALSE,4,97,-164.74,164.74,0.241672346,1.741672346,1.74167E-08,0.478543607,3.377443486,
6746,10.1007/s11837-014-1146-1,x=0.005,Co1Sn0.005Sb2.8Te0.195,Toxic,,5234,9458,3941,300,-0.000140772,2.592578659,0.002437554,0.283716875,122537.3134,82459.46275,4.916240501,0.094287734,,1,FALSE,4,24,-140.772,140.772,0.297140044,1.797140044,1.79714E-08,0.660650138,1.931928521,
6744,10.1039/c4ra14343d,Hf0.19Zr0.76Ti0.05CoSb0.8Sn0.2,Hf0.19Zr0.76Ti0.05Co1Sn0.2Sb0.8,Half-heusler,,12030,5099,9977,300,0.000162234,3.736577979,0.002467954,0.247744759,94412.32436,82471.941,4.916306216,0.056412891,,1,TRUE,6,17,162.234,162.234,0.246950105,1.746950105,1.74695E-08,0.49480086,3.241777119,
6721,10.1016/j.actamat.2015.01.018,MgAg0.967Cu0.003Sb0.99,Mg1Cu0.003Ag0.967Sb0.99,Half-heusler,,5852,71,4580,300,0.000253552,0.72298694,0.002219772,0.879211034,32280.10763,82656.23288,4.917275608,0.321830582,,1,TRUE,4,16,253.552,253.552,0.112388563,1.612388563,1.61239E-08,0.156144229,0.566842711,
6719,10.1016/j.jallcom.2014.03.017,Co4Sb11.5Te0.5_1.5GPa,Co4Sb11.5Te0.5,Toxic,,3736,1772,2549,300,-0.000157568,4.145762817,0.0024872,0.224425019,100114.5833,82671.44088,4.917355507,0.050686287,,1,FALSE,3,96,-157.568,157.568,0.257085947,1.757085947,1.75709E-08,0.527729782,3.618033035,
6707,10.1016/j.jallcom.2012.01.093,In0.8Co4Sb12.6,In0.8Co4Sb12.6,Skutterudite,Skutterudite,3690,1700,2510,300,-0.000124164,3.34711204,0.002376351,0.20921839,151308.6745,82761.743,4.917829629,0.072993332,,1,TRUE,3,101,-124.164,124.164,0.342878435,1.842878435,1.84288E-08,0.83653048,2.51058156,
6696,10.1016/j.actamat.2016.05.041,M=Hf,Hf1Co1Sn0.15Sb0.85,Half-heusler,,12127,5870,10066,300,0.000161172,5.236987382,,0.179735683,96018.83562,82811.41894,4.918090226,0.038852249,,1,TRUE,4,17,161.172,161.172,0.249221357,1.749221357,1.74922E-08,0.503874594,4.733112788,
6693,10.1007/s12598-013-0124-z,x=0.20,Na0.02In0.2Bi0.5Sb1.28Te3,Toxic,,5781,5021,4494,300,0.000254134,0.709574468,,0.880640466,32123.51029,82815.02094,4.918109116,0.329729625,,1,FALSE,5,27,254.134,254.134,0.111826094,1.611826094,1.61183E-08,0.155332536,0.554241932,
6670,10.1016/j.intermet.2007.02.009,x=0.001,Mg1.998Si0.999Sb0.001,Mg2Si,,8333,1242,6829,300,-0.000247134,9.57771,0.002065378,0.069095942,34932.55099,83000.6975,4.919081742,0.019641692,,1,TRUE,3,7,-247.134,247.134,0.118781986,1.618781986,1.61878E-08,0.169644553,9.408065447,
6654,10.1103/physrevb.75.064204,x=0.10,Al0.9V1Fe2Si0.1,Heusler,,20629,4705,17201,300,-0.000115955,18.83232742,,0.035803688,168761.2476,83105.22794,4.919628345,0.010342823,,1,TRUE,4,24,-115.955,115.955,0.368022181,1.868022181,1.86802E-08,0.945749261,17.88657816,
6635,10.1016/j.actamat.2015.11.022,Ti0.75Hf0.25NiSn,Hf0.25Ti0.75Ni1Sn1,Half-heusler,,12077,5863,10060,300,-0.000293701,2.484415584,0.00173804,0.379149002,20357.61933,83170.86825,4.919971235,0.07749424,,1,TRUE,4,18,-293.701,293.701,0.079507401,1.579507401,1.57951E-08,0.096465031,2.387950553,
6625,10.1021/cm803437x,y=0.15,La0.01Ag0.15Te1Pb0.99,Toxic,,27017,585,21709,300,-0.000106391,3.542444545,0.002073285,0.171748333,191558.247,83224.39063,4.920250624,0.07534904,,1,FALSE,4,11,-106.391,106.391,0.399650928,1.899650928,1.89965E-08,1.091681405,2.45076314,
6608,10.1021/jacs.5b13276,Sn0.97Bi0.03Te,Sn0.97Bi0.03Te1,Toxic,,3035,13057,2002,300,7.16E-05,4.928967212,0.001574607,0.094124602,316756.0981,83296.59919,4.920627271,0.062702604,,1,FALSE,3,10,71.6,71.6,0.539430471,2.039430471,2.03943E-08,1.938006115,2.990961097,
6585,10.1002/aenm.201400486,Pb0.9975La0.0025Te1,La0.0025Te1Pb0.9975,Toxic,,26,117,94,300,-7.18E-05,3.99832601,,0.127663502,316582.1749,83488.28931,4.921625562,0.091578488,,1,FALSE,3,9,-71.8,71.8,0.53850122,2.03850122,2.0385E-08,1.936059449,2.062266561,
6575,10.1016/j.materresbull.2012.03.059,x=0.12,Co4Sb11.3Te0.58Se0.12,Toxic,,4592,3816,3365,300,-0.000132474,3.558375635,0.002373272,0.192580371,137615.7095,83559.19194,4.921994231,0.065924076,,1,FALSE,4,0,-132.474,132.474,0.31917452,1.81917452,1.81917E-08,0.751040977,2.807334658,
6574,10.1021/acs.chemmater.5b00025,y=0.019,Ba8.01Zn0.019Ga15.83Sn30.15,,,622,631,287,300,0.000411958,0.8629568,8.69E-06,0.300490196,5182.879377,83587.87981,4.92214331,0.2217652,,1,TRUE,4,184,411.958,411.958,0.028685541,1.528685541,1.52869E-08,0.023768978,0.839187822,
6570,10.1063/1.3430739,x=0.05,Tl0.05Co4Sb12,Skutterudite,Skutterudite,3382,325,2265,300,-0.00024909,4.333333333,,0.164485903,34400.6882,83622.2145,4.922321664,0.044650209,,1,TRUE,3,96,-249.09,249.09,0.116795868,1.616795868,1.6168E-08,0.166856672,4.166476661,
6564,10.1142/s1793604714500143,1748K,Sr0.9Gd0.1Ti1O3,Perovskite,,27614,974,22181,300,-9E-05,5.691484957,0.00192675,0.101268147,241087.6133,83662.39169,4.922530276,0.043637434,,1,TRUE,4,0,-90,90,0.460306794,1.960306794,1.96031E-08,1.417817059,4.273667898,
6545,10.1063/1.1999854,Ce0.40Yb0.53Fe4Sb12,Yb0.53Ce0.4Fe4Sb12,Skutterudite,,3883,1915,2649,300,8.04E-05,3.021770682,0.001581794,0.146400009,277896.7393,83767.42738,4.923075178,0.139367163,,1,TRUE,4,0,80.4,80.4,0.500021867,2.000021867,2.00002E-08,1.667398666,1.354372016,
6543,10.1021/nl101156v,perpendicular,Bi2Te2.7Se0.3,Toxic,,5605,4135,4321,300,-0.000182672,1.065310493,0.002533505,0.714699546,75146.49998,83781.11456,4.923146134,0.269179893,,1,FALSE,3,0,-182.672,182.672,0.207057526,1.707057526,1.70706E-08,0.384838195,0.680472298,
6541,10.1021/cm202445d,"y=0.01,z=0.12",Mg2.24Si0.49Sn0.5Sb0.01,Mg2Si,,8291,601,6805,300,-0.000112319,3.08983074,,0.224415584,178391.9598,83797.13944,4.923229193,0.089051628,,1,TRUE,4,8,-112.319,112.319,0.379740467,1.879740467,1.87974E-08,1.005991757,2.083838983,
6534,10.1007/s11664-013-2670-4,"3% substituted Cr, single-crystalline",Cr0.03Bi1.97Te3,Toxic,,9420,2500,7728,300,0.000211888,2.096149938,0.002446007,0.349985303,53301.93154,83869.541,4.923604266,0.101549084,,1,FALSE,3,28,211.888,211.888,0.160956572,1.660956572,1.66096E-08,0.26559658,1.830553358,
6533,10.1016/j.jallcom.2011.10.042,x=0.0,Ca0.5Ce0.5Fe4Sb12,Skutterudite,,3678,1695,2503,300,8.34E-05,2.877610306,0.001862645,0.19902439,265958.7633,83870.81338,4.923610855,0.145828182,,1,TRUE,4,0,83.4,83.4,0.487256053,1.987256053,1.98726E-08,1.585584487,1.292025819,
6529,10.1039/c3ta14699e,3.1%La,Sr0.969La0.031Ti1O3,Perovskite,,27889,2782,22423,300,-0.000170884,7.100964947,,0.130249093,86586.53682,83897.75019,4.923750315,0.028037679,,1,TRUE,4,0,-170.884,170.884,0.229205126,1.729205126,1.72921E-08,0.44917765,6.651787297,
6524,10.1016/j.actamat.2013.09.039,Sr(A)_HPT_down,Ba0.125Sr0.125Yb0.25Co4Sb12.5,Skutterudite,Skutterudite,4889,5840,3636,300,-0.000124339,,0.002989831,0.686084272,153139.1897,83948.38113,4.924012326,,,1,TRUE,5,0,-124.339,124.339,0.342361552,1.842361552,1.84236E-08,0.846413266,-0.846413266,
6521,10.1007/s11664-014-3213-3,95.0%CoSi/5.0%SiO2,Co0.95Si1O0.1,,,1932,2599,1193,300,-7.84E-05,10.34576271,0.001800766,0.052270625,287000,83960.94425,4.924077314,0.021755136,,1,TRUE,3,0,-78.4,78.4,0.508717682,2.008717682,2.00872E-08,1.729505924,8.616256786,
6511,10.1016/j.matchemphys.2007.10.021,z=0.25 y=0.1,In0.25Co4Sb11.9Te0.1,Toxic,,4522,3710,3287,300,-0.000223968,2.301587302,,0.267311117,46380.73266,84076.79006,4.924676123,0.090016725,,1,FALSE,4,96,-223.968,223.968,0.145038128,1.645038128,1.64504E-08,0.228894221,2.072693081,
6508,10.1007/s13391-014-4149-8,x=0.01,Mn0.01Ge0.99Te1,Toxic,,13880,828,11616,300,4.03E-05,6.503902832,0.000957832,0.045915488,590804.0851,84093.32163,4.924761507,0.076535558,,1,FALSE,3,10,40.3,40.3,0.706512918,2.206512918,2.20651E-08,3.910850537,2.593052295,
6501,10.1016/j.actamat.2015.11.022,Ti0.25Zr0.75NiSn,Zr0.75Ti0.25Ni1Sn1,Half-heusler,,12068,5863,10021,300,-0.000213932,3.065276788,0.002369049,0.424132093,52229.29936,84173.65631,4.925176192,0.066622914,,1,TRUE,4,18,-213.932,213.932,0.158145248,1.658145248,1.65815E-08,0.259811294,2.805465494,
6498,10.1039/c4ta02780a,CoSb2.875Te0.125,Co1Sb2.875Te0.125,Toxic,,4218,2799,2989,300,-0.000137251,4.545371741,,0.16225108,130675.7671,84196.86088,4.9252959,0.048669712,,1,FALSE,3,24,-137.251,137.251,0.306297546,1.806297546,1.8063E-08,0.708117952,3.837253789,
6490,10.1063/1.3553842,CaFe4SB12,CaFe4B12S,,,5381,10245,4080,300,7.28E-05,3.505446139,0.001716918,0.138207625,314341.4685,84290.99269,4.925781169,0.120506918,,1,TRUE,4,0,72.8,72.8,0.53387892,2.03387892,2.03388E-08,1.91799746,1.587448679,
6488,10.1039/c5ta04418a,x=0.2,Hf0.2Zr0.8Ni1Sn0.985Sb0.015,Half-heusler,,11562,2825,9551,300,-0.000103968,5.374199393,,0.120682219,200405.9049,84298.80738,4.92582143,0.044336957,,1,TRUE,5,18,-103.968,103.968,0.408086604,1.908086604,1.90809E-08,1.147175468,4.227023925,
6478,10.1016/j.tsf.2007.02.053,Mg2Ge,Mg2Ge,Mg-based,,9416,5497,7725,300,-0.000259258,,0.001909399,0.145496585,30833.91904,84379.20163,4.926235412,,,1,TRUE,2,8,-259.258,259.258,0.106993975,1.606993975,1.60699E-08,0.148649766,-0.148649766,
6476,10.1007/s11664-014-3016-6,Co3.9Ni0.1Sb11.5Te0.4Se0.1,Co3.9Ni0.1Sb11.5Te0.4Se0.1,Toxic,,4156,2568,2920,300,-0.000144753,3.662137096,0.002512461,0.200434783,119426.7976,84392.94319,4.926306133,0.061874601,,1,FALSE,5,0,-144.753,144.753,0.287115504,1.787115504,1.78712E-08,0.640288445,3.021848651,
6473,10.1063/1.4710990,x=0.08,Al1V0.92Fe2W0.08,Heusler,Heusler,12379,2056,10254,300,-0.000109372,5.646067416,,0.129041096,186791.9315,84416.73013,4.926428526,0.040894916,,1,TRUE,4,24,-109.372,109.372,0.38951143,1.88951143,1.88951E-08,1.058836469,4.587230947,
6468,10.1016/j.jssc.2014.08.026,y=0.6,Mg2.2Si0.4Sn0.47Sb0.013,Mg2Si,,9120,3423,7505,300,-0.000112442,3.335859638,0.002251667,0.217291702,179520.9873,84462.90363,4.926666007,0.080537716,,1,TRUE,4,7,-112.442,112.442,0.379338024,1.879338024,1.87934E-08,1.012141853,2.323717785,
6462,10.1016/j.jallcom.2007.11.144,hot-pressed,Co23.87Sb73.88Te1.125Pd1.125,Toxic,,3595,1600,2424,300,0.000126593,3.668074675,,0.156575511,149825.8851,84504.51931,4.926879936,0.065848519,,0,FALSE,4,602,126.593,126.593,0.335773328,1.835773328,1.83577E-08,0.825139091,2.842935584,
6454,10.1109/ict.2006.331297,0.1_Zr,Ti1Co1Sn0.1Sb0.9,,,12427,9012,10284,300,0.000159608,9.840181601,0.002448684,0.077982322,99913.36932,84560.48694,4.927167475,0.020189577,,1,TRUE,4,17,159.608,159.608,0.252604303,1.752604303,1.7526E-08,0.525325803,9.314855798,
6434,10.1016/j.jallcom.2010.09.207,"x=0.20,y=0.2",Tl0.2Co3.2Sb12Rh0.8,Skutterudite,,3664,1675,2479,300,-0.000145295,2.982543641,,0.266272189,119120.903,84736.95844,4.928072871,0.079951831,,0,TRUE,4,96,-145.295,145.295,0.285777111,1.785777111,1.78578E-08,0.638170146,2.344373495,
6427,10.1038/s41467-018-04958-3,ZrCoBi0.75Sb0.05Sn0.20,Zr1Co1Sn0.2Bi0.75Sb0.05,Half-heusler,Half-Heusler,22958,18869,18878,300,0.000123514,3.225668449,0.002366939,0.212041885,156296.6484,84785.96181,4.928323951,0.079488411,,1,FALSE,5,17,123.514,123.514,0.34480513,1.84480513,1.84481E-08,0.865010576,2.360657873,
6423,10.1109/ict.2007.4569459,"z=0.25,y=0.1",In0.25Co4Sb11.9Te0.1,Toxic,,5206,9107,3904,300,-0.000223234,0.335485771,,0.26078632,47184.47547,84802.22969,4.928407271,1.70662752,0.232138745,1,FALSE,4,96,-223.234,223.234,0.145958779,1.645958779,1.64596E-08,0.232991105,0.102494666,
6414,10.1039/c4cp02561j,Hf,Hf1Co1Sn0.2Sb0.8,Half-heusler,,11981,4610,9927,300,0.000134123,5.955756334,0.00252449,0.161375661,137029.0339,84928.9765,4.92905589,0.036200371,,1,TRUE,4,17,134.123,134.123,0.314669386,1.814669386,1.81467E-08,0.745987179,5.209769155,
6404,10.3390/ma7107093,SPS1050?Ã¤Ã¢ Ti0.5Zr0.5NiSn0.94Sb0.01,Zr0.5Ti0.5Ni1Sn0.94Sb0.01,Half-heusler,Half-Heusler,21449,18867,17833,300,-0.0001175,5.292986425,0.002236025,0.132657695,169216.4912,85006.20581,4.929450632,0.043419681,,1,TRUE,5,17,-117.5,117.5,0.363153004,1.863153004,1.86315E-08,0.945828642,4.347157783,
6401,10.1063/1.4754570,Bulk,Hf0.75Zr0.25Ni1Sn1,Half-heusler,Half-Heusler,10580,373,8657,300,-0.000105041,4.421611842,0.001933245,0.136197584,199253.7313,85024.69806,4.929545098,0.057527105,,1,TRUE,4,18,-105.041,105.041,0.404329208,1.904329208,1.90433E-08,1.138334101,3.283277741,
6398,10.1038/s41467-018-04958-3,ZrCoBi0.60Sb0.20Sn0.20,Zr1Co1Sn0.2Bi0.6Sb0.2,Half-heusler,Half-Heusler,22961,18869,18878,300,0.000131622,2.888770053,0.002466465,0.267015707,141574.8031,85051.76519,4.929683332,0.088883707,,1,FALSE,5,17,131.622,131.622,0.321527432,1.821527432,1.82153E-08,0.773647163,2.11512289,
6396,10.1002/adma.201903387,Mg3.045Y0.005SbBi,Y0.005Mg3.045Bi1Sb1,Toxic,,27627,24589,22195,300,-0.000191519,1.244368406,,0.619804303,68704.31894,85058.5655,4.929718054,0.208773533,,1,FALSE,4,16,-191.519,191.519,0.191852993,1.691852993,1.69185E-08,0.348712823,0.895655583,
6388,10.1016/j.materresbull.2012.03.059,x=0.07,Co4Sb11.3Te0.63Se0.07,Toxic,,4590,3816,3365,300,-0.000125618,3.903553299,0.002409534,0.182878535,152741.0287,85095.47144,4.929906449,0.061608917,,1,FALSE,4,0,-125.618,125.618,0.338607455,1.838607455,1.83861E-08,0.842492382,3.061060917,
6366,10.1016/j.materresbull.2012.03.059,x=0.00,Co4Sb11.3Te0.7,Toxic,,4589,3816,3365,300,-0.000120451,4.85786802,0.002366577,0.14838309,163337.3769,85216.95406,4.930526007,0.047886556,,1,FALSE,3,96,-120.451,120.451,0.354031039,1.854031039,1.85403E-08,0.9084977,3.94937032,
6359,10.1016/j.jallcom.2009.11.165,x=0.02,Sr0.98Nd0.02Ti1O3,Perovskite,,28328,9926,22778,300,-0.000260113,6.545134953,,0.115996434,30851.12986,85271.01156,4.930801415,0.029674832,,1,TRUE,4,0,-260.113,260.113,0.106208254,1.606208254,1.60621E-08,0.148660018,6.396474935,
6354,10.1039/c3tc31810a,"hot-pressed, nH=1.08E19",Ag2.0027Se1,Toxic,,13667,2828,11411,300,-0.000104329,1.286671013,,0.444895109,201800.8475,85296.27288,4.930930055,1.345414244,0.128856021,1,TRUE,2,0,-104.329,104.329,0.406818585,1.906818585,1.90682E-08,1.154392819,0.132278194,
6353,10.1007/s11664-010-1484-x,S1,Ag2Se,Toxic,,15027,11124,12745,300,-0.00012692,1.199245491,,0.607875201,150609.2314,85298.04356,4.93093907,0.491792425,,1,TRUE,2,0,-126.92,126.92,0.334828128,1.834828128,1.83483E-08,0.829026162,0.370219329,
6350,10.1021/cm803437x,y=0.01,La0.01Ag0.01Te1Pb0.99,Toxic,,27012,585,21709,300,-5.05E-05,4.439570514,0.001218182,0.076961611,474529.4354,85332.97509,4.931116887,0.148017893,,1,FALSE,4,10,-50.5,50.5,0.647041511,2.147041511,2.14704E-08,3.056503188,1.383067326,
6346,10.1016/j.nanoen.2016.11.016,Pristine,Co1Si0.075Sb2.75Te0.175,Toxic,,10933,18736,9014,300,-0.000129507,,2.447761194,0.140209164,145967.5442,85401.74263,4.931466733,,,1,FALSE,4,24,-129.507,129.507,0.327443534,1.827443534,1.82744E-08,0.800242334,-0.800242334,
6343,10.1143/jjap.46.l673,x=0.15,Zr1Co1Sn0.15Sb0.85,Half-heusler,,10982,1432,9067,300,0.000133948,8.839044685,0.002379122,0.088636364,138134.5909,85428.6045,4.931603312,0.023484945,,1,TRUE,4,17,133.948,133.948,0.315144461,1.815144461,1.81514E-08,0.752202713,8.086841972,
6341,10.1557/jmr.2011.163,In0.2Yb0.1Ce0.05Co4Sb12,Yb0.1Ce0.05In0.2Co4Sb12,Skutterudite,Skutterudite,4245,2886,3018,300,-0.000193768,1.929819085,,0.407268273,67217.4894,85455.49594,4.931739999,0.118898803,,1,TRUE,5,0,-193.768,193.768,0.188169186,1.688169186,1.68817E-08,0.340423483,1.589395602,
6340,10.1002/adfm.201202571,x=0.087,V0.087Ga0.1305Co4Sb6F0.087,,,4926,5973,3689,300,-0.000229788,3.384313831,,0.206017359,44040.93407,85457.97656,4.931752606,0.059952571,,1,TRUE,5,0,-229.788,229.788,0.13794075,1.63794075,1.63794E-08,0.216409322,3.167904509,
6335,10.1002/aenm.201300174,x=0.08,Mg2.16Si0.45Sn0.537Sb0.013,Mg2Si,,5351,116,4055,300,-0.000127742,2.898553318,,0.27592938,149395.3609,85489.35344,4.931912032,0.09096845,,1,TRUE,4,8,-127.742,127.742,0.332463853,1.832463853,1.83246E-08,0.821284796,2.077268522,
6329,10.2320/matertrans.46.1466,10STO,Sr0.9La0.1Ti1O3,Perovskite,,25897,3958,20856,300,-8.25E-05,8.111731844,1.862416107,0.078892865,274605.782,85503.6815,4.931984814,0.029489034,,1,TRUE,4,0,-82.5,82.5,0.491051192,1.991051192,1.99105E-08,1.640262508,6.471469336,
6328,10.1007/s11837-016-1980-4,B2_CuAgSe_200K/min,CuAgSe,Toxic,,14705,9465,12494,300,-7.53E-05,1.559828081,,0.332423704,306652.1229,85504.13356,4.931987111,-0.585282069,,1,TRUE,3,0,-75.3,75.3,0.52249601,2.02249601,2.0225E-08,1.860608085,-0.300780004,
6321,10.1063/1.4960573,0.005,Ti0.005Te1Pb0.995,Toxic,,2579,10411,1664,300,-4.47E-05,3.646443873,,0.064335385,540422.3815,85570.837,4.93232578,-13.60851192,,1,FALSE,3,10,-44.7,44.7,0.680216039,2.180216039,2.18022E-08,3.534712631,0.111731242,
6316,10.1002/adma.201903387,Mg3.047Y0.003SbBi_2,Y0.003Mg3.047Bi1Sb1,Toxic,,27669,24589,22220,300,-0.000220833,,,0.615614618,48984.03483,85594.33413,4.932445018,,,1,FALSE,4,16,-220.833,220.833,0.149011356,1.649011356,1.64901E-08,0.242325689,-0.242325689,
6312,10.1039/c5qi00230c,Ge0.98Bi0.02Te,Ge0.98Bi0.02Te1,Toxic,,12265,8564,10194,300,4.2E-05,5.688881487,0.001027583,0.054845501,576387.073,85622.89663,4.932589916,0.1088598,,1,FALSE,3,10,42,42,0.69623435,2.19623435,2.19623E-08,3.797643266,1.891238221,
6309,10.1039/c6ee00322b,Br0.16Co4Sb11.34Te0.52,Co4Sb11.34Te0.52Br0.16,Toxic,,5035,7983,3786,300,-0.000136324,,,0.174672565,134432.7017,85628.58375,4.932618761,,,1,FALSE,4,0,-136.324,136.324,0.308755093,1.808755093,1.80876E-08,0.729467501,-0.729467501,
6306,10.1038/s41467-018-04958-3,ZrCoBi0.80Sn0.20,Zr1Co1Sn0.2Bi0.8,Half-heusler,Half-Heusler,22957,18869,18872,300,0.00011923,3.481109401,0.002404145,0.203292894,166756.0322,85651.2,4.932733452,0.074344424,,1,FALSE,4,17,119.23,119.23,0.357777202,1.857777202,1.85778E-08,0.929386665,2.551722736,
6298,10.1007/s12043-019-1862-8,Mg2Si,Mg2Si,Mg2Si,Mg2Si,28106,23595,22621,300,0.000195192,0.976463334,,0.027644549,66271.50125,85679.77006,4.932878292,0.292355355,,1,TRUE,2,8,195.192,195.192,0.185873368,1.685873368,1.68587E-08,0.335176077,0.641287257,
6297,10.1063/1.3475719,x=0,Hf0.6Zr0.4Ni1Sn0.98Sb0.02,Half-heusler,,12609,10425,10439,300,-7.51E-05,5.90092539,0.001616372,0.079450801,308216.2622,85680.35375,4.932881251,0.047660073,,1,TRUE,5,18,-75.1,75.1,0.523397642,2.023397642,2.0234E-08,1.870932175,4.029993215,
6291,10.1016/j.jallcom.2008.02.041,x=0.01,Ti0.99Nb0.01Ni1Sn1,Half-heusler,,11279,1608,9274,300,-0.000178689,6.593548387,0.002614339,0.119944515,80617.07953,85727.35694,4.933119434,0.030839625,,1,TRUE,4,18,-178.689,178.689,0.214290563,1.714290563,1.71429E-08,0.414603296,6.178945091,
6282,10.1016/j.intermet.2009.06.005,DD0.76Fe3.4Ni0.6Sb12,D1.76Fe3.4Ni0.6Sb12,Skutterudite,,3439,1244,2318,300,0.000129225,2.466388293,,0.36083973,147099.4271,85760.70888,4.933288362,0.113986385,,1,TRUE,4,0,129.225,129.225,0.328240529,1.828240529,1.82824E-08,0.806799403,1.65958889,
6275,10.1109/ict.2006.331350,y=0.01,Zr0.99Nb0.01Ni1Sn1,Half-heusler,,12433,9042,10289,300,-0.000173638,9.40450994,0.002618182,0.078708124,85714.28571,85830.20238,4.933640137,0.021303129,,1,TRUE,4,18,-173.638,173.638,0.223827568,1.723827568,1.72383E-08,0.443269946,8.961239994,
6268,10.1038/srep14641,Yb0.15Ga0.20,Yb0.15Ga0.2,,,4752,5167,3491,300,-0.000156936,2.73144109,,0.361774188,104813.4586,85893.61581,4.933960885,0.087187761,,1,TRUE,2,0,-156.936,156.936,0.258490444,1.758490444,1.75849E-08,0.552940396,2.178500694,
6264,10.1039/c5ta04418a,x=1,Hf1Ni1Sn0.985Sb0.015,Half-heusler,,11567,2825,9551,300,-0.000100662,7.444897959,,0.078397178,213559.322,85915.50306,4.934071537,0.030763612,,1,TRUE,4,18,-100.662,100.662,0.419884392,1.919884392,1.91988E-08,1.230027627,6.214870332,
6261,10.1063/1.4890610,x=0.34,Hf0.3267Zr0.3267Ta0.01Ti0.3366Ni1Sn1,Half-heusler,,11421,2157,9422,300,-0.000154032,3.553082805,0.002567956,0.222668982,108596.5306,85920.46125,4.9340966,0.063920744,,1,TRUE,6,18,-154.032,154.032,0.2650433,1.7650433,1.76504E-08,0.575032736,2.978050069,
6258,10.1016/j.intermet.2006.08.008,x=0.005,Hf0.05Ti0.95Ni1Sn0.995Sb0.005,Half-heusler,,10819,1240,8891,300,-0.000159961,4.897160025,0.002516364,0.148787033,101139.2252,85963.20813,4.934312615,0.043707192,,1,TRUE,5,18,-159.961,159.961,0.25183677,1.75183677,1.75184E-08,0.531538241,4.365621784,
6242,10.1007/s11664-012-1975-z,After,In0.2Co4Sb12,Skutterudite,Skutterudite,4089,2390,2838,300,-0.000201975,2.881173894,,0.278483726,61491.16065,86116.20581,4.935084887,0.074274647,,1,TRUE,3,96,-201.975,201.975,0.17531625,1.67531625,1.67532E-08,0.309051422,2.572122472,
6237,10.1016/j.intermet.2006.08.008,x=0.01,Hf0.05Ti0.95Ni1Sn0.99Sb0.01,Half-heusler,,10820,1240,8891,300,-0.000133164,4.58830341,0.003037037,0.195673781,140747.0678,86198.76663,4.935501052,0.050035208,,1,TRUE,5,18,-133.164,133.164,0.317281617,1.817281617,1.81728E-08,0.767331177,3.820972233,
6231,10.1021/ja071875h,Pb0.958Sn0.042Te0.84S0.16,Sn0.042Te0.84Pb0.958S0.16,Toxic,,364,3480,192,300,-0.000105315,1.912738605,,0.404981279,201344.9008,86232.903,4.935673007,0.248633439,,1,FALSE,4,0,-105.315,105.315,0.403375281,1.903375281,1.90338E-08,1.149704722,0.763033883,
6224,10.1038/s41467-018-04958-3,ZrCoBi0.70Sb0.10Sn0.20,Zr1Co1Sn0.2Bi0.7Sb0.1,Half-heusler,Half-Heusler,22959,18869,18878,300,0.000126757,3.130571723,0.0025398,0.234142924,152748.9054,86332.46894,4.936174161,0.083406742,,1,FALSE,5,17,126.757,126.757,0.335298949,1.835298949,1.8353E-08,0.841019717,2.289552006,
6209,10.1016/j.matlet.2011.06.002,In0.4Co4Sb12,In0.4Co4Sb12,Skutterudite,Skutterudite,4556,3766,3323,300,-0.000216614,4.986335284,0.002467197,0.149219773,51971.14024,86435.92025,4.93669426,0.040645759,,1,TRUE,3,97,-216.614,216.614,0.154530766,1.654530766,1.65453E-08,0.257963551,4.728371733,
6206,10.3724/sp.j.1077.2012.11550,x=0.0500,Mg2Si0.398Sn0.6Sb0.002,Mg2Si,Mg2Si,9425,5554,7735,300,-0.000124012,2.324387673,,0.491269035,158454.0971,86501.26731,4.93702247,0.131618671,,1,TRUE,4,8,-124.012,124.012,0.343328019,1.843328019,1.84333E-08,0.876248631,1.448139042,
6203,10.1007/s11664-011-1541-0,y=0.04,Mg2Si0.288Sn0.672Sb0.04,Mg2Si,Mg2Si,10054,11147,8187,300,-0.000235638,2.055251405,,0.336787565,41660.70014,86560.00113,4.937317253,0.103757901,,1,TRUE,4,8,-235.638,235.638,0.131156755,1.631156755,1.63116E-08,0.203865397,1.851386008,
6199,10.2320/matertrans.e-m2014826,x=0,Tl0.2Ga0.02Co4Sb12,Skutterudite,Skutterudite,1134,4035,632,300,-0.000169475,3.451285846,,0.251929135,90909.09091,86616.96819,4.937602978,0.064451058,,1,TRUE,4,96,-169.475,169.475,0.232006155,1.732006155,1.73201E-08,0.472365315,2.978920531,
6189,10.1016/j.matlet.2004.08.012,x=0,Sr0.9La0.1Ti1O3,Perovskite,,25847,3743,20815,300,-8.29E-05,8.140352194,,0.077761695,277195.4323,86711.51913,4.938076795,0.029838398,,1,TRUE,4,0,-82.9,82.9,0.489360828,1.989360828,1.98936E-08,1.654325204,6.48602699,
6181,10.1039/c5ta04418a,x=0,Zr1Ni1Sn0.985Sb0.015,Half-heusler,,11560,2825,9551,300,-0.000109404,7.785863508,,0.082308249,191877.9661,86752.35463,4.938281271,0.028802356,,1,TRUE,4,18,-109.404,109.404,0.389403993,1.889403993,1.8894E-08,1.087604986,6.698258522,
6180,10.1016/j.actamat.2012.04.038,h,Ba0.45Ca0.35Fe4Sb12,Skutterudite,,4855,5830,3607,300,7.99E-05,2.715260017,0.001800765,0.218190265,290061.8108,86767.66931,4.938357932,0.202150423,,1,TRUE,4,93,79.9,79.9,0.502181785,2.002181785,2.00218E-08,1.742269422,0.972990595,
6178,10.1007/s11664-012-2370-5,0.3-10,Yb2O3,Oxide,,5484,10754,4187,300,-0.000113761,3.124147589,,0.292266804,181298.4675,86776.34494,4.938401353,0.091283905,,1,TRUE,2,0,-113.761,113.761,0.37504912,1.87504912,1.87505E-08,1.019830596,2.104316993,
6166,10.1063/1.2981516,x=0.0075,Mg2Si0.3925Sn0.6Sb0.0075,Mg2Si,Mg2Si,5346,306,4050,300,-0.000154728,2.833013436,,0.29352518,108829.8029,86836.7025,4.938703323,0.085077548,,1,TRUE,4,8,-154.728,154.728,0.263457802,1.763457802,1.76346E-08,0.575750295,2.257263141,
6159,10.1039/c3dt52447g,Cu3SbSe4_HP 400 1h,Cu3SbSe4,Toxic,,12991,778,10815,300,0.000379289,3.412164568,0.001127107,0.096374314,7869.081886,86857.56888,4.938807669,0.057303487,,1,TRUE,3,0,379.289,379.289,0.038016585,1.538016585,1.53802E-08,0.036308335,3.375856233,
6156,10.1063/1.4960573,0.001,Ti0.001Te1Pb0.999,Toxic,,2578,10411,1664,300,-0.000105621,2.627396254,,0.288346154,202012.934,86871.66825,4.938878162,0.130377586,,1,FALSE,3,10,-105.621,105.621,0.402312607,1.902312607,1.90231E-08,1.152875254,1.474521,
6155,10.1016/j.nanoen.2019.104261,Sn0.96Ge0.02Sb0.02Te,Sn0.96Ge0.02Sb0.02Te1,Toxic,,26688,21611,21458,300,4.09E-05,4.765696123,0.00098466,0.051256633,600343.3397,86876.46444,4.938902138,0.296755255,,1,FALSE,4,10,40.9,40.9,0.702867975,2.202867975,2.20287E-08,3.967431351,0.798264772,
6153,10.1063/1.4823859,x=0.015,Nb0.4V0.6Fe0.985Co0.015Sb1,Half-heusler,,12571,10320,10408,300,-0.000100223,6.36123348,0.002399353,0.111877013,217256.6619,86881.91375,4.938929379,0.03783736,,1,TRUE,5,18,-100.223,100.223,0.421476448,1.921476448,1.92148E-08,1.252360677,5.108872803,
6149,10.1088/0022-3727/42/10/105408,(d),Ca0.1Ce0.15Co4Sb12,Skutterudite,Skutterudite,4325,3276,3094,300,-0.000178372,3.374968081,,0.255905512,82017.64305,86888.98119,4.938964705,0.065240942,,1,TRUE,4,0,-178.372,178.372,0.214876968,1.714876968,1.71488E-08,0.421950501,2.95301758,
6139,10.1016/j.intermet.2016.04.004,x=0.015,Hf0.25Zr0.75Ni1Sn0.985Sb0.015,Half-heusler,,12252,8700,10187,300,-0.00010734,5.499602897,0.002234684,0.133480821,197580.6452,86928.82856,4.939163827,0.044150335,,1,TRUE,5,18,-107.34,107.34,0.396394708,1.896394708,1.89639E-08,1.12407267,4.375530227,
6132,10.1016/j.actamat.2009.02.026,Hf0.6Zr0.4NiSn0.98Sb0.02,Hf0.6Zr0.4Ni1Sn0.98Sb0.02,Half-heusler,Half-Heusler,10263,33,8357,300,-9.46E-05,4.733690755,0.002133421,0.132140485,235192.4729,87004.74906,4.939542959,0.057601327,,1,TRUE,5,18,-94.6,94.6,0.442410435,1.942410435,1.94241E-08,1.370520941,3.363169814,
6131,10.1109/ict.2005.1519920,2,Mg2Si0.6Sn0.4,Mg2Si,Mg2Si,9604,8921,7886,300,-0.000108247,3.8,,0.189739436,195408.3207,87010.17369,4.939570036,0.071756993,,1,TRUE,3,8,-108.247,108.247,0.393307397,1.893307397,1.89331E-08,1.109904057,2.690095943,
6128,10.1088/0953-8984/17/46/015,1,TePb,Toxic,,15569,3198,13206,300,-0.000167788,2.206395349,,0.363080819,93234.57855,87057.09925,4.939804192,0.11170035,,1,FALSE,2,10,-167.788,167.788,0.235404898,1.735404898,1.7354E-08,0.485399233,1.720996116,
6117,10.1063/1.4816971,x=0.01,Mg2Si0.4Sn0.6Bi0.01,Mg2Si,Mg2Si,5452,387,4145,300,-0.000259374,1.094341518,0.00209615,0.711314108,31803.33103,87150.62731,4.940270518,0.205191278,,1,FALSE,4,8,-259.374,259.374,0.106887034,1.606887034,1.60689E-08,0.153313081,0.941028437,
6116,10.3938/jkps.57.773,"z=0.15,x=0.1",In0.15Co3.9Ni0.1Sb12,Skutterudite,,4397,3560,3173,300,-0.000195969,3.008037586,0.002588443,0.264482418,66793.33968,87152.30263,4.940278866,0.072386947,,1,TRUE,4,96,-195.969,195.969,0.184632497,1.684632497,1.68463E-08,0.337566692,2.670470894,
6115,10.1063/1.3643051,Pz,Bi0.4Sb1.6Te3,Toxic,Bi2Te3,1446,352,850,300,0.000209784,0.881049563,,0.845102506,56778.1,87159.12594,4.940312866,0.319568278,,1,FALSE,3,28,209.784,209.784,0.163902628,1.663902628,1.6639E-08,0.283419689,0.597629874,
6113,10.1038/s41467-018-04958-3,ZrCoBi0.85Sn0.15,Zr1Co1Sn0.15Bi0.85,Half-heusler,Half-Heusler,22956,18869,18872,300,0.000125857,3.912293399,0.002445596,0.195273401,156032.1716,87192.18994,4.940477586,0.063305076,,1,FALSE,4,17,125.857,125.857,0.337910525,1.837910525,1.83791E-08,0.860319511,3.051973888,
6111,10.1016/j.jallcom.2008.02.041,y=0.01,Zr0.99Nb0.01Ni1Sn1,Half-heusler,,11283,1608,9274,300,-0.00017377,9.4,0.002598779,0.085756249,86940.3,87195.68444,4.940494991,0.021667563,,1,TRUE,4,18,-173.77,173.77,0.223573012,1.723573012,1.72357E-08,0.449543864,8.950456136,
6105,10.1039/c4ta02780a,CoSb2.85Te0.15,Co1Sb2.85Te0.15,Toxic,,4219,2799,2989,300,-0.000129472,4.823522714,,0.15613496,149212.7324,87261.2135,4.940821248,0.048329919,,1,FALSE,3,24,-129.472,129.472,0.327542346,1.827542346,1.82754E-08,0.818077761,4.005444953,
6098,10.1109/ict.2006.331307,Sn0.25Co4Sb11.625Te0.375,Co4Sn0.25Sb11.625Te0.375,Toxic,,5161,9018,3859,300,-0.000157267,4.835160159,,0.170228605,106109.6188,87305.29975,4.941040608,0.0453152,,1,FALSE,4,97,-157.267,157.267,0.257753907,1.757753907,1.75775E-08,0.559543791,4.275616368,
6087,10.1063/1.3553842,SrFe4Sb12,Sr(FeSb3)4,skutterudite,,5382,10245,4080,300,7.25E-05,4.03231186,0.00171695,0.117331636,327404.3402,87414.831,4.941585122,0.097247563,,1,TRUE,3,94,72.5,72.5,0.535261429,2.035261429,2.03526E-08,1.999060275,2.033251585,
6086,10.1039/c2jm31919e,y=0.02,Mg2.16Si0.392Sn0.588Sb0.02,Mg2Si,,8703,2744,7175,300,-0.000115484,2.881807932,0.002488162,0.247933884,178605.8006,87417.34244,4.941597599,0.102811591,,1,TRUE,4,8,-115.484,115.484,0.369519515,1.869519515,1.86952E-08,1.001721089,1.880086843,
6081,10.1063/1.4729789,x=0.1,Sb2Ir0.1Pt0.9,Antimonide,Antimonide,12843,363,10658,300,3.16E-05,8.67768595,0.000854489,0.029956001,784001.6238,87450.74322,4.941763505,0.061578013,,0,TRUE,3,19,31.6,31.6,0.761539076,2.261539076,2.26154E-08,5.319150924,3.358535026,
6070,10.1063/1.3548867,5%Nb,Hf0.475Zr0.475Nb0.05Ni1Sn1,Half-heusler,,12176,6792,10097,300,-7.18E-05,5.212956824,0.001283731,0.054854511,331772.8245,87546.51544,4.942238865,0.061887108,,1,TRUE,5,18,-71.8,71.8,0.53850122,2.03850122,2.0385E-08,2.028957922,3.183998902,
6069,10.1039/c5ta04418a,x=0.4,Hf0.4Zr0.6Ni1Sn0.985Sb0.015,Half-heusler,,11563,2825,9551,300,-0.000104238,4.703621768,,0.140658083,207373.6468,87546.96038,4.942241072,0.055308153,,1,TRUE,5,18,-104.238,104.238,0.407137852,1.907137852,1.90714E-08,1.186470394,3.517151374,
6068,10.1039/c6ee00322b,Co4Sb11.46Te0.43,Co4Sb11.46Te0.43,Toxic,,5034,7983,3786,300,-0.000120055,,,0.15725429,168699.6842,87570.96863,4.942360153,,,1,FALSE,3,95,-120.055,120.055,0.355241693,1.855241693,1.85524E-08,0.938936063,-0.938936063,
6067,10.1016/j.actamat.2009.02.026,LM-SPS x=0.40,Hf0.6Zr0.4Ni1Sn0.98Sb0.02,Half-heusler,,10261,33,8351,300,-9.52E-05,4.968944254,0.002149604,0.123544304,234798.8684,87584.06375,4.942425092,0.054128873,,1,TRUE,5,18,-95.2,95.2,0.440128013,1.940128013,1.94013E-08,1.366619586,3.602324668,
6065,10.1016/j.intermet.2006.08.008,b_x=0.007,Hf0.2Ti0.8Ni1Sn0.993Sb0.007,Half-heusler,,10834,1240,8895,300,-0.000127454,0.53097614,0.002384708,0.163601068,153617.4947,87589.59719,4.942452529,-0.65649198,,1,TRUE,5,18,-127.454,127.454,0.333290306,1.833290306,1.83329E-08,0.844876392,-0.313900252,
6059,10.1021/acs.chemmater.5b04365,Sn0.94Ca0.09Te1,Ca0.09Sn0.94Te1,Toxic,,330,7388,4850,300,4.49E-05,5.207226355,0.001084741,0.199186992,550499.4451,87638.25156,4.942693705,0.131804788,,1,FALSE,3,9,44.9,44.9,0.679044263,2.179044263,2.17904E-08,3.598687972,1.608538383,
6058,10.1063/1.4952994,x=0.15,Nb1Co1Sn0.85Sb0.15,Half-heusler,,12152,6490,10079,300,-7.54E-05,8.681549573,0.001739999,0.063343326,313845.143,87640.44106,4.942704555,0.028913456,,1,TRUE,4,18,-75.4,75.4,0.522045777,2.022045777,2.02205E-08,1.903827738,6.777721835,
6056,10.1002/aenm.201100149,Cu0.02Bi2Te2.7Se0.3,Cu0.02Bi2Te2.7Se0.3,Toxic,,25528,105,20621,300,-0.000148564,1.157289653,0.002619493,0.678008739,118393.9061,87650.29769,4.942753395,0.359621947,,1,FALSE,4,0,-148.564,148.564,0.277836036,1.777836036,1.77784E-08,0.631454858,0.525834795,
6055,10.1021/cm200560s,x=0.15,Co1Ge0.1Sb2.75Te0.15,Toxic,,4983,7432,3755,300,-0.000188884,4.856630825,,0.160188679,73040.94459,87652.23594,4.942762999,0.043415644,,1,FALSE,4,24,-188.884,188.884,0.196260907,1.696260907,1.69626E-08,0.371689497,4.484941328,
6052,10.1063/1.1425459,Zr0.5Hf0.5Ni0.8Pd0.2Sn0.99Sb0.01,Hf0.5Zr0.5Ni0.8Sn0.99Sb0.01Pd0.2,Half-heusler,,12156,6656,10084,300,-0.000104866,4.466147186,0.00218733,0.141077348,206058.4178,87723.15275,4.943114232,0.059254252,,0,TRUE,6,18,-104.866,104.866,0.404939648,1.904939648,1.90494E-08,1.177586549,3.288560637,
6048,10.1063/1.4823859,x=0.02,Nb0.4V0.6Fe0.98Co0.02Sb1,Half-heusler,,12572,10320,10408,300,-7.82E-05,6.942731278,0.001923545,0.075670146,300910.5947,87749.50788,4.943244689,0.038264197,,1,TRUE,5,18,-78.2,78.2,0.509595538,2.009595538,2.0096E-08,1.814125765,5.128605513,
6014,10.1063/1.4958973,0.03,Ge0.97Bi0.06Te1.06,Toxic,,19469,10408,16330,300,6.08E-05,3.73829274,,0.754121474,402222.2222,88088.01875,4.944916842,0.170537061,,1,FALSE,3,10,60.8,60.8,0.592065546,2.092065546,2.09207E-08,2.524425758,1.213866982,
6012,10.1063/1.4823859,x=0.005,Nb0.4V0.6Fe0.995Co0.005Sb1,Half-heusler,,12569,10320,10408,300,-0.000191862,5.462555066,0.002844244,0.15959568,70878.85013,88105.35756,4.945002318,0.038370658,,1,TRUE,5,18,-191.862,191.862,0.191286541,1.691286541,1.69129E-08,0.359629336,5.10292573,
6011,10.1063/1.4927661,blue,Hf0.6Zr0.4Ni1Sn0.995Sb0.005,Half-heusler,,10588,421,8666,300,-0.000189222,4.031614801,0.002589682,0.118495256,73129.2517,88108.97381,4.945020143,0.053449999,,1,TRUE,5,18,-189.222,189.222,0.195689876,1.695689876,1.69569E-08,0.372013595,3.659601206,
6005,10.1063/1.2920210,"x=0.11,y=0.03",Ba0.11Yb0.03Co4Sb12,Skutterudite,Skutterudite,3363,301,2250,300,-0.000116569,3.277849559,,0.208670343,177626.963,88168.04125,4.945311193,0.085472511,,1,TRUE,4,0,-116.569,116.569,0.366079348,1.866079348,1.86608E-08,0.994398022,2.283451537,
5992,10.1016/j.jcrysgro.2006.10.270,BN coated,Mg2Si,Mg2Si,Mg2Si,8495,2254,6970,300,-0.000307688,8.314952066,0.001733969,0.080303981,18367.28411,88281.11894,4.945867829,0.023893651,,1,TRUE,2,8,-307.688,307.688,0.070476021,1.570476021,1.57048E-08,0.086536138,8.228415928,
5988,10.1088/0953-8984/17/46/015,4,TePb,Toxic,,15570,3198,13206,300,-7.22E-05,2.88078573,,0.173953133,332716.3514,88300.65163,4.945963909,0.241169841,,1,FALSE,2,10,-72.2,72.2,0.536647517,2.036647517,2.03665E-08,2.032877793,0.847907937,
5985,10.1142/s1793604714500143,1773K,Sr0.9Gd0.1Ti1O3,Perovskite,,27615,974,22181,300,-8.63E-05,6.375884697,0.001989653,0.095680291,268277.9456,88324.93106,4.946083307,0.041172479,,1,TRUE,4,0,-86.3,86.3,0.475225658,1.975225658,1.97523E-08,1.589728445,4.786156252,
5976,10.1002/aenm.201100149,as-pressed //,Cu0.01Bi2Te2.7Se0.3,Toxic,,25558,105,20643,300,-0.000182697,0.975,,0.833056779,79217.9603,88345.91731,4.946186484,0.337628191,,1,FALSE,4,0,-182.697,182.697,0.207012906,1.707012906,1.70701E-08,0.405678242,0.569321758,
5975,10.1557/jmr.2011.163,In0.2Ce0.17Co4Sb12,Ce0.17In0.2Co4Sb12,Skutterudite,Skutterudite,4246,2886,3018,300,-0.000200607,2.252800563,,0.362123316,64109.94259,88347.19113,4.946192746,0.101376107,,1,TRUE,4,0,-200.607,200.607,0.177396012,1.677396012,1.6774E-08,0.322613286,1.930187277,
