Repository: suchismitasarker/SKlearn-and-Lolopy-comparison

# SKlearn-and-Lolopy-comparison
SKlearn and Lolopy comparison
lolopy==1.1.1
matminer==0.7.8
matminer.egg==info
matplotlib==3.1.3
numpy==1.18.5
pandas==1.0.1
pymatgen==2019.12.22
python_ternary==1.0.7
scikit_learn==1.1.3
scipy==1.5.2
ternary==0.1

File: Data_Starry_2nd_gen_TC_model_Nov_22.csv (part 40 of 47)
,REFERENCE: doi,NAME,FORMULA,Family,PROPERTY: Material Family,IDENTIFIER: sampleid,IDENTIFIER: paperid,IDENTIFIER: figureid,PROPERTY: Temperature (K),PROPERTY: Seebeck coefficient (V/K),PROPERTY: Thermal conductivity (W*m^(-1)*K^(-1)),PROPERTY: Power factor (W*m^(-1)*K^(-2)),PROPERTY: ZT (-),PROPERTY: Electrical conductivity (S*m^(-1)),PROPERTY: sigma_E_0,PROPERTY: log sigma_E_0,PROPERTY: quality_factor,PROPERTY: log quality_factor,inexpensive,non-toxic,n_elements,electron_count,PROPERTY: Seebeck coefficient (muV/K),|S|(muV/K),,L,L*sigma*T,Electronic thermal conductivity,Lattice thermal conductivity,
5973,10.1016/j.materresbull.2012.03.059,x=0.10,Co4Sb11.3Te0.6Se0.1,Toxic,,4591,3816,3365,300,-0.000131492,3.54822335,0.002540904,0.210897925,147302.5967,88350.18113,4.946207444,0.071303691,,1,FALSE,4,0,-131.492,131.492,0.321887966,1.821887966,1.82189E-08,0.805106485,2.743116865,
5968,10.1016/j.jallcom.2009.05.032,x=0.12,Al1V1Fe1.76Co0.24,Heusler,,20389,1630,17033,300,-8.19E-05,14.08771424,0.02001566,0.042408087,286600.6431,88377.99219,4.946344131,0.015929238,,1,TRUE,4,24,-81.9,81.9,0.493597692,1.993597692,1.9936E-08,1.714099142,12.3736151,
5966,10.1002/aenm.201400486,Pb0.9985La0.0015Te1,La0.0015Te1Pb0.9985,Toxic,,123,117,94,300,-9.19E-05,3.259574474,,0.194203574,247917.5764,88407.04625,4.946486881,0.109017552,,1,FALSE,3,9,-91.9,91.9,0.452828696,1.952828696,1.95283E-08,1.452421672,1.807152802,
5960,10.1557/jmr.2012.171,MS Hf0.4Zr0.6NiSn0.98Sb0.02,Hf0.4Zr0.6Ni1Sn0.98Sb0.02,Half-heusler,,11719,2905,9672,300,-8.44E-05,4.894562343,,0.122033898,276466.2416,88457.52238,4.946734771,0.060824693,,1,TRUE,5,18,-84.4,84.4,0.483073624,1.983073624,1.98307E-08,1.644758735,3.249803608,
5953,10.1016/s1003-6326(11)60931-x,Mg2Si,Mg2Si,Mg2Si,Mg2Si,9421,5509,7729,300,-0.00025,7,,0.009795597,36038.55124,88538.65831,4.947132937,0.02887338,,1,TRUE,2,8,-250,250,0.115883209,1.615883209,1.61588E-08,0.174702269,6.825297731,
5952,10.1007/s11664-015-4155-0,I,Ba0.1Yb0.2Gd0.1Al0.3Fe0.25Co3.75Sb12,Skutterudite,,5670,10925,4380,300,-0.000159819,2.666666667,0.002642857,0.341694915,104347.8261,88540.64413,4.947142677,0.09240548,,1,TRUE,7,0,-159.819,159.819,0.252145242,1.752145242,1.75215E-08,0.548497641,2.118169026,
5951,10.1016/j.jallcom.2013.09.124,Ba0.27Yb0.17Fe0.37Co3.67Sb12,Ba0.27Yb0.17Fe0.37Co3.67Sb12,Skutterudite,,3734,1752,2543,300,-0.000104638,2.822125546,0.002303349,0.290994451,208629.2407,88548.97906,4.947183558,0.120369406,,1,TRUE,5,0,-104.638,104.638,0.405736346,1.905736346,1.90574E-08,1.192776981,1.629348565,
5941,10.1142/s1793604714500325,x=0.01,Zr0.99Ta0.01Ni1Sn1,Half-heusler,,27641,976,22201,300,-0.000174535,9.426751592,,0.085182911,87600,88658.29369,4.947719369,0.021972502,,1,TRUE,4,18,-174.535,174.535,0.222103438,1.722103438,1.7221E-08,0.452568783,8.974182809,
5934,10.1002/adma.201903387,Mg3.035Y0.015SbBi,Y0.015Mg3.035Bi1Sb1,Toxic,,27628,24589,22195,300,-0.000144191,1.383884293,,0.581306767,126405.868,88712.676,4.94798568,0.273278362,,1,FALSE,4,16,-144.191,144.191,0.288509905,1.788509905,1.78851E-08,0.678234441,0.705649852,
5930,10.1016/j.jallcom.2009.05.032,x=0.05,Al1V1Fe1.9Co0.1,Heusler,,20387,1630,17033,300,-0.000111705,17.76178177,0.023631295,0.040330965,190449.5511,88746.30988,4.948150304,0.011838889,,1,TRUE,4,24,-111.705,111.705,0.381755801,1.881755801,1.88176E-08,1.075138643,16.68664313,
5927,10.1038/srep14641,Yb0.20Ga0.20,Yb0.2Ga0.2,,,4753,5167,3491,300,-0.00015087,,,0.318011438,116559.0962,88749.24706,4.948164677,,,1,TRUE,2,0,-150.87,150.87,0.272367384,1.772367384,1.77237E-08,0.619756621,-0.619756621,
5924,10.1016/j.actamat.2013.07.032,before HPT,Fe0.2Co3.8Sb11.5Te0.5,Toxic,,3238,57,2165,300,-0.000183232,2.877878966,0.002688473,0.550998205,79122.37166,88802.58125,4.94842559,0.079560968,,1,FALSE,4,96,-183.232,183.232,0.206060347,1.706060347,1.70606E-08,0.404962623,2.472916343,
5914,10.1007/s11664-015-4155-0,III,Ba0.1Yb0.2La0.05Gd0.05Al0.1In0.1Ga0.1Fe0.25Co3.75Sb12,Skutterudite,,5672,10925,4380,300,-0.000142779,2.377192982,0.002636364,0.406779661,128853.7549,88876.1345,4.948785158,0.116326251,,1,TRUE,10,0,-142.779,142.779,0.292043228,1.792043228,1.79204E-08,0.692734496,1.684458486,
5908,10.1021/cm200560s,x=0.175,Co1Ge0.075Sb2.75Te0.175,Toxic,,4982,7432,3755,300,-0.000142205,4.423125466,,0.182210054,129898.5574,88967.60319,4.949231891,0.052968015,,1,FALSE,4,24,-142.205,142.205,0.293491919,1.793491919,1.79349E-08,0.698916039,3.724209427,
5905,10.1039/c5tc01573a,un x=0.03,In0.03Sn0.97Te1,Toxic,,14458,2833,12257,300,8.48E-05,3.651393403,,0.158312949,276521.7391,88980.33563,4.94929404,0.099204329,,1,FALSE,3,9,84.8,84.8,0.481410721,1.981410721,1.98141E-08,1.643709416,2.007683987,
5902,10.1016/j.jallcom.2008.02.041,y=0.05,Zr0.95Nb0.05Ni1Sn1,Half-heusler,,11285,1608,9274,300,-8.16E-05,8.741935484,0.001902105,0.065813093,290036.8718,88990.81806,4.949345199,0.028354881,,1,TRUE,4,18,-81.6,81.6,0.49487589,1.99487589,1.99488E-08,1.735762688,7.006172796,
5897,10.1002/aenm.201400486,Pb0.99825La0.00175Te1,La0.00175Te1Pb0.99825,Toxic,,101,117,94,300,-7.58E-05,3.624041218,,0.165885226,316929.6077,89034.86475,4.949560103,0.118176109,,1,FALSE,3,9,-75.8,75.8,0.520248719,2.020248719,2.02025E-08,1.920829902,1.703211316,
5886,10.1039/c6ta09941f,x=5%,Ag0.05Sn0.95Te1,Toxic,,2877,18598,1916,300,3.8E-05,4.506264302,0.000903615,0.050979442,664021.7358,89163.09913,4.950185155,-2.397935176,,1,FALSE,3,10,38,38,0.720661163,2.220661163,2.22066E-08,4.42370184,0.082562462,
5885,10.1073/pnas.1802020115,Ge0.96Bi0.04Te,Ge0.96Bi0.04Te1,Toxic,PbTe,24070,21264,19500,300,9.48E-05,3.01230304,0.002185916,0.228224031,240154.1015,89163.22306,4.950185759,0.12294386,,1,FALSE,3,10,94.8,94.8,0.441648316,1.941648316,1.94165E-08,1.39888442,1.61341862,
5879,10.1038/s41467-018-04958-3,ZrCoBi0.65Sb0.15Sn0.20,Zr1Co1Sn0.2Bi0.65Sb0.15,Half-heusler,Half-Heusler,22960,18869,18878,300,0.000130811,2.982352941,0.002535811,0.259162304,149950.9483,89175.33356,4.950244743,0.091160291,,1,FALSE,5,17,130.811,130.811,0.323783229,1.823783229,1.82378E-08,0.820434074,2.161918867,
5873,10.1016/j.jallcom.2012.11.022,1g_per,Si0.8Ge0.2,,,21950,9645,18224,300,-0.000199482,,,0.278686898,65593.67004,89205.12481,4.950389805,,,1,TRUE,2,4,-199.482,199.482,0.179124817,1.679124817,1.67912E-08,0.330419878,-0.330419878,
5871,10.1109/ict.2006.331350,x=0.01,Ti0.99Nb0.01Ni1Sn1,Half-heusler,,12429,9042,10289,300,-0.000180508,6.601226387,0.002636364,0.123760375,82142.85714,89261.03288,4.950661908,0.032105759,,1,TRUE,4,18,-180.508,180.508,0.210956475,1.710956475,1.71096E-08,0.42162856,6.179597827,
5869,10.1109/ict.2007.4569455,x=0.075,Yb0.2Co3.97Sb12Ir0.3,Skutterudite,,5190,9105,3887,300,-0.000162559,,0.002704209,0.240421807,101822.4299,89293.47188,4.950819709,,,0,TRUE,4,0,-162.559,162.559,0.246259188,1.746259188,1.74626E-08,0.533425061,-0.533425061,
5853,10.1016/j.jallcom.2015.10.021,x=0.1,Te0.9Pb1Se0.1,Toxic,,2795,9762,1848,300,-0.000212212,1.810204818,0.002558026,0.42171517,56644.39761,89467.72919,4.951666414,0.129594617,,1,FALSE,3,0,-212.212,212.212,0.160507631,1.660507631,1.66051E-08,0.282175363,1.528029455,
5845,10.1109/ict.2006.331300,"y=0.21,x=0.08",Sr0.21Co3.92Ni0.08Sb12,Skutterudite,,5142,9013,3844,300,-0.000107569,4.71942446,0.002323077,0.155681555,202846.4419,89517.07331,4.951905875,0.055750207,,1,TRUE,4,96,-107.569,107.569,0.395612942,1.895612942,1.89561E-08,1.153555021,3.565869439,
5841,10.1063/1.4890610,x=0.5,Hf0.2475Zr0.2475Ta0.01Ti0.495Ni1Sn1,Half-heusler,,11423,2157,9422,300,-0.000159493,3.389201564,0.002669613,0.231507193,105958.7664,89555.3935,4.952091746,0.070035957,,1,TRUE,6,18,-159.493,159.493,0.252854854,1.752854854,1.75285E-08,0.557191014,2.83201055,
5818,10.1039/c4ta00600c,Pr0.3Co4Sb12,Pr0.3Co4Sb12,Skutterudite,Skutterudite,4208,2786,2982,300,-0.000177676,,0.832482605,0.344310761,85418.46575,89745.75481,4.953013915,,,1,TRUE,3,0,-177.676,177.676,0.216170106,1.716170106,1.71617E-08,0.439777852,-0.439777852,
5805,10.1016/j.jallcom.2017.06.296,x=0.01,Sn0.01Te0.997Pb0.99I0.003,Toxic,,2763,18588,1821,300,-4.57E-05,5.238956827,0.001490749,0.068227425,555186.3651,89895.71388,4.953738986,0.134404437,,1,FALSE,4,0,-45.7,45.7,0.67437731,2.17437731,2.17438E-08,3.621553906,1.617402921,
5800,10.1021/ja071875h,Pb0.954Sn0.046Te0.92S0.08,Sn0.046Te0.92Pb0.954S0.08,Toxic,,212,3480,192,300,-0.000106015,1.973187053,,0.377257657,208086.4087,89954.31213,4.954021987,0.251462771,,1,FALSE,4,0,-106.015,106.015,0.40094845,1.90094845,1.90095E-08,1.186684608,0.786502445,
5790,10.1039/c5ta05535k,Sn1Mn0.01Te1,Mn0.01Sn1Te1,Toxic,,350,11474,170,300,3.92E-05,7.448913662,0.001004338,0.031533596,650391.9373,90013.68919,4.954308562,0.067538352,,1,FALSE,3,10,39.2,39.2,0.713244475,2.213244475,2.21324E-08,4.318429086,3.130484576,
5780,10.1039/c4ta05083e,0.1wt%Ni,Yb0.2Co3.975Ni0.025Sb12,Skutterudite,,4226,2806,3000,300,-0.000176789,3.719979894,0.002674932,0.219216346,86676.74169,90112.93419,4.954787131,0.061055892,,1,TRUE,4,0,-176.789,176.789,0.217829397,1.717829397,1.71783E-08,0.446687565,3.273292329,
5770,10.1007/s11664-012-2288-y,Co4Sb11.30Ge0.10Te0.60,Co4Ge0.1Sb11.3Te0.6,Toxic,,5477,10744,4178,300,-0.000127853,4.87945297,0.002529946,0.162588701,157366.7712,90178.68713,4.955103908,0.049828898,,1,FALSE,4,96,-127.853,127.853,0.332145872,1.832145872,1.83215E-08,0.864956641,4.014496329,
5764,10.1016/j.jallcom.2012.05.049,#2-2,Ba7.99Ga15.84Cu0.004Sn30.16,,,433,1710,354,300,0.00039154,0.828571,,0.235348211,7088.672442,90201.74981,4.955214962,0.252231504,,1,TRUE,4,184,391.54,391.54,0.034206321,1.534206321,1.53421E-08,0.032626458,0.795944542,
5761,10.1063/1.4890610,x=0.8,Hf0.099Zr0.099Ta0.01Ti0.792Ni1Sn1,Half-heusler,,11425,2157,9422,300,-0.000166754,4.44626829,0.002713812,0.181531885,97827.393,90220.39225,4.955304711,0.050853738,,1,TRUE,6,18,-166.754,166.754,0.237512629,1.737512629,1.73751E-08,0.509928992,3.936339298,
5748,10.1038/srep14641,Yb0.10Ga0.20,Yb0.1Ga0.2,,,4751,5167,3491,300,-0.000179695,3.162622036,,0.331161404,83942.52603,90339.3085,4.955876762,0.073297734,,1,TRUE,2,0,-179.695,179.695,0.212440182,1.712440182,1.71244E-08,0.431239664,2.731382372,
5747,10.1103/physrevb.80.115329,x=1.0,Yb(CoSb3)4,Skutterudite,Skutterudite,4725,4738,3464,300,-6.2E-05,5.114009444,,0.089659717,404142.7643,90375.75831,4.956051954,0.079774093,,1,TRUE,3,0,-62,62,0.585972301,2.085972301,2.08597E-08,2.529091836,2.584917608,
5731,10.1007/s13391-014-4149-8,x=0.05,Mn0.05Ge0.95Te1,Toxic,,13883,828,11616,300,6.7E-05,3.451118345,0.001666473,0.145794646,371211.6457,90500.91513,4.956652971,0.181703088,,1,FALSE,3,10,67,67,0.561251478,2.061251478,2.06125E-08,2.29548166,1.155636685,
5730,10.1016/j.matlet.2014.12.019,y=0.9,Sm0.9Co4Sb12,Skutterudite,Skutterudite,4585,3782,3355,300,-0.000167385,4.209998778,,0.19745773,97410.92469,90518.627,4.956737958,0.054229032,,1,TRUE,3,0,-167.385,167.385,0.23622415,1.73622415,1.73622E-08,0.5073816,3.702617178,
5713,10.1021/acs.chemmater.5b03434,GeTe,GeTe,Toxic,,9799,7379,8002,300,3.2E-05,8.25980975,0.000804842,0.02585667,802382.6906,90662.60188,4.957428178,0.077014668,,1,FALSE,2,10,32,32,0.758917602,2.258917602,2.25892E-08,5.43754915,2.8222606,
5711,10.1007/s11664-014-3480-z,x=0.02,Sb1.98Te0.02Pt1,Toxic,Antimonide,13109,2625,10955,300,-9.02E-05,0.143674789,,0.041879927,260714.2857,90684.86569,4.957534814,-0.145166197,,0,FALSE,3,20,-90.2,90.2,0.459513845,1.959513845,1.95951E-08,1.532619757,-1.388944968,
5704,10.1039/c5qi00230c,GeTe,GeTe,Toxic,,12263,8564,10194,300,3.2E-05,8.246078847,0.000802964,0.024852451,802750.1797,90695.79989,4.957587175,0.077526359,,1,FALSE,2,10,32,32,0.758917602,2.258917602,2.25892E-08,5.440039532,2.806039315,
5702,10.1038/srep40224,x=0.1,In3Cu1Te0.1Se4.9,Toxic,,10694,18760,8752,300,0.001004114,,,0.005625759,5.83090379,90712.83638,4.957668747,,,1,FALSE,4,0,1004.114,1004.114,0.000174052,1.500174052,1.50017E-08,2.62421E-05,-2.62421E-05,
5699,10.1002/aenm.201100149,Cu0.03Bi2Te2.7Se0.3,Cu0.03Bi2Te2.7Se0.3,Toxic,,25529,105,20621,300,-0.000112765,1.575001077,0.00243584,0.473469689,192025.4256,90726.491,4.957734114,0.398939316,,1,FALSE,4,0,-112.765,112.765,0.378283234,1.878283234,1.87828E-08,1.082034412,0.492966665,
5679,10.1088/0953-8984/20/25/255233,x=0.10,V1Ga0.9Fe2Ge0.1,Heusler,,20512,3202,17129,300,-4.58E-05,15.33898305,,0.022958215,559672.4592,90927.88116,4.958697071,0.017520587,,1,TRUE,4,24,-45.8,45.8,0.673796201,2.173796201,2.1738E-08,3.649841597,11.68914145,
5677,10.1007/s11664-014-3016-6,Co3.8Ni0.2Sb11.5Te0.4Se0.1,Co3.8Ni0.2Sb11.5Te0.4Se0.1,Toxic,,4157,2568,2920,300,-0.00014482,3.666564606,0.002486949,0.200995519,128590.9535,90941.76238,4.958763366,0.067641079,,1,FALSE,5,0,-144.82,144.82,0.286949718,1.786949718,1.78695E-08,0.689356704,2.977207902,
5674,10.1039/c6ra02658c,SnTe,SnTe,Toxic,,3076,16865,2041,300,3.18E-05,8.630727763,0.000817838,0.030372221,811291.3428,91013.70494,4.959106794,0.069258641,,1,FALSE,2,10,31.8,31.8,0.760227209,2.260227209,2.26023E-08,5.501108303,3.12961946,
5672,10.1007/s10853-019-03623-4,Zr0.95Ta0.05NiSn,Zr0.95Ta0.05Ni1Sn1,Half-heusler,,27702,24812,22242,300,8.15E-05,7.477500881,0.001932575,0.073534954,297055.7003,91021.84019,4.959145611,0.035671637,,1,TRUE,4,18,81.5,81.5,0.495302691,1.995302691,1.9953E-08,1.778148114,5.699352767,
5647,10.1557/jmr.2012.171,MS Hf0.5Zr0.5NiSn0.98Sb0.02,Hf0.5Zr0.5Ni1Sn0.98Sb0.02,Half-heusler,,11720,2905,9672,300,-8.69E-05,5.134162875,,0.115589192,274692.7535,91226.25225,4.960119834,0.058033654,,1,TRUE,5,18,-86.9,86.9,0.472773941,1.972773941,1.97277E-08,1.625720118,3.508442757,
5642,10.1016/j.jallcom.2013.09.124,Ba0.2Yb0.15Fe0.37Co3.63Sb12,Ba0.2Yb0.15Fe0.37Co3.63Sb12,Skutterudite,,3731,1752,2543,300,-0.000116538,2.618140069,0.002516304,0.290780919,183890.292,91240.149,4.960185986,0.1267464,,1,TRUE,5,0,-116.538,116.538,0.366177192,1.866177192,1.86618E-08,1.029515606,1.588624463,
5625,10.1038/srep06888,ZrNiSn0.99Sb0.01,Zr1Ni1Sn0.99Sb0.01,Half-heusler,Half-Heusler,21175,17021,17645,300,-0.000128128,7.680921053,,0.102114646,158887.8744,91366.15056,4.960785328,0.029820886,,1,TRUE,4,18,-128.128,128.128,0.331359389,1.831359389,1.83136E-08,0.872942402,6.807978651,
5618,10.1021/acs.chemmater.5b03708,y=0,In0.08Sn2.88Te3,Toxic,,15851,7381,13439,300,8.78E-05,3.373368146,0.021265813,0.186873884,271941.8014,91399.27231,4.960942738,0.115609792,,1,FALSE,3,29,87.8,87.8,0.46912006,1.96912006,1.96912E-08,1.606458169,1.766909977,
5613,10.1002/adfm.201400474,x=0.7,Bi2Te2.3Se0.7,Toxic,,26730,142,21496,300,-0.000144133,1.404624277,0.002800793,0.601175239,130367.0147,91425.62681,4.961067947,0.281648755,,1,FALSE,3,0,-144.133,144.133,0.288654196,1.788654196,1.78865E-08,0.699544523,0.705079754,
5604,10.1016/j.solidstatesciences.2007.10.022,After hot-forging at 673K,Bi2Te3,Toxic,,5681,5357,4392,300,-0.000118356,1.210635538,0.00253208,0.754972376,180096.5323,91471.83756,4.961287404,0.921848177,,1,FALSE,2,28,-118.356,118.356,0.360483049,1.860483049,1.86048E-08,1.005199636,0.205435902,
5601,10.1143/jjap.47.7470,"y=0.28,x=0.18",Sr0.28Co4Ge0.18Sb11.82,Zintl,,3490,1366,2356,300,-0.000111214,,,0.186029632,197588.9783,91482.09013,4.961336079,,,1,TRUE,4,96,-111.214,111.214,0.383375106,1.883375106,1.88338E-08,1.116402489,-1.116402489,
5595,10.1039/c4ta02780a,CoSb2.9Te0.1,Co1Sb2.9Te0.1,Toxic,,4217,2799,2989,300,-0.000152809,4.743937151,,0.174483318,117501.8959,91599.63319,4.961893735,0.049309497,,1,FALSE,3,24,-152.809,152.809,0.267852462,1.767852462,1.76785E-08,0.623178048,4.120759103,
5589,10.1007/s11664-014-3048-y,x=0,Mg2Si,Mg2Si,Mg2Si,8656,2572,7125,300,-0.000410181,9.651238411,,0.145896657,5799.976103,91627.638,4.962026491,0.021207224,,1,TRUE,2,8,-410.181,410.181,0.029128357,1.529128357,1.52913E-08,0.026606724,9.624631687,
5586,10.1016/j.jallcom.2010.02.131,x=0,Hf0.99Zr0.99V0.01Ni0.9Sn0.99Sb0.01Pd0.1,Half-heusler,,11286,1650,9281,300,-0.000123418,5.62333395,0.002519481,0.135571727,169197.8788,91674.56506,4.962248858,0.043419629,,0,TRUE,7,21,-123.418,123.418,0.345090604,1.845090604,1.84509E-08,0.936556249,4.686777701,
5578,10.1063/1.2920210,"x=0.11,y=0.08",Ba0.11Yb0.08Co4Sb12,Skutterudite,Skutterudite,3367,301,2250,300,-0.000106401,2.454992416,,0.27274357,211034.1491,91699.33481,4.962366185,0.161721613,,1,TRUE,4,0,-106.401,106.401,0.399616477,1.899616477,1.89962E-08,1.20265184,1.252340576,
5562,10.1002/adma.201903387,Mg3.032Y0.018SbBi,Y0.018Mg3.032Bi1Sb1,Toxic,,27629,24589,22195,300,-0.000148037,1.523428134,,0.548061587,124844.7205,91836.34656,4.963014598,0.233795069,,1,FALSE,4,16,-148.037,148.037,0.279101145,1.779101145,1.7791E-08,0.666334156,0.857093978,
5560,10.1039/c3tc31810a,"ingot, nH=5.56E18",Ag2.0006Se1,Toxic,,13669,2828,11411,300,-0.000134393,1.37358295,,0.634973737,147684.595,91840.64575,4.963034929,0.347956584,,1,TRUE,2,0,-134.393,134.393,0.313937818,1.813937818,1.81394E-08,0.803672016,0.569910934,
5557,10.1007/s11664-015-4155-0,IV,Ba0.1Yb0.2La0.05Eu0.05Al0.1In0.1Ga0.1Fe0.25Co3.75Sb12,Skutterudite,,5673,10925,4380,300,-0.000132628,2.289473684,0.002616883,0.406779661,150988.1423,91856.06725,4.963107847,0.137926488,,1,TRUE,10,0,-132.628,132.628,0.318751069,1.818751069,1.81875E-08,0.823829536,1.465644148,
5552,10.1002/aenm.201100149,Bi2Te2.7Se0.3,Bi2Te2.7Se0.3,Toxic,,25526,105,20621,300,-0.000282658,0.846146236,0.002053063,0.72160063,25578.53758,91910.50056,4.963365131,0.281169903,,1,FALSE,3,0,-282.658,282.658,0.087448354,1.587448354,1.58745E-08,0.121813822,0.724332414,
5551,10.1109/ict.2006.331300,"y=0.22,x=0",Sr0.22Co4Sb12,Skutterudite,Skutterudite,5139,9013,3844,300,-0.000119275,5.302158273,0.002530769,0.142755695,178876.4045,91929.73288,4.963455998,0.047393079,,1,TRUE,3,96,-119.275,119.275,0.357638436,1.857638436,1.85764E-08,0.996863053,4.30529522,
5550,10.1063/1.4952994,x=0.1,Nb1Co1Sn0.9Sb0.1,Half-heusler,,12151,6490,10079,300,-8.7E-05,9.278448406,0.002019188,0.063331906,276691.0493,91933.43256,4.963473476,0.026826276,,1,TRUE,4,18,-87,87,0.472366553,1.972366553,1.97237E-08,1.637208513,7.641239893,
5546,10.1016/j.intermet.2014.08.010,x=0.0075,Mg2.2Ge0.9925Sb0.0075,Mg2Si,,8369,1279,6859,300,-4.96E-05,13.59731544,0.00129771,0.03767291,521623.583,91966.53331,4.963629816,0.020248148,,1,TRUE,3,8,-49.6,49.6,0.652081186,2.152081186,2.15208E-08,3.367728897,10.22958654,
5544,10.1088/0022-3727/42/14/145409,"x=0.3,V=10",Yb0.3Co4Sb12,Skutterudite,Skutterudite,4331,3277,3103,300,-0.000116024,2.939130435,,0.264968153,186597.897,91969.89381,4.963645685,0.107351386,,1,TRUE,3,0,-116.024,116.024,0.367803336,1.867803336,1.8678E-08,1.045584524,1.893545911,
5543,10.1109/ict.2007.4569455,x=0.1_fig.3,Ba0.125Yb0.125Co3.6Sb12Ir0.4,Skutterudite,,5195,9105,3892,300,-0.000121961,,,0.215071158,172945.3626,91984.09725,4.96371275,,,0,TRUE,5,0,-121.961,121.961,0.349452397,1.849452397,1.84945E-08,0.959562646,-0.959562646,
5540,10.1039/c5tc01573a,un x=0.015,In0.015Sn0.985Te1,Toxic,,14457,2833,12257,300,8.56E-05,4.269430244,,0.149030944,282608.6957,92011.13063,4.963840367,0.079336327,,1,FALSE,3,9,85.6,85.6,0.47810207,1.97810207,1.9781E-08,1.677086538,2.592343706,
5538,10.1016/j.scriptamat.2012.05.028,0,Co1Sb2.875Te0.125,Toxic,,4768,5191,3502,300,-0.000133315,4.960306578,,0.164779874,149966.9592,92018.18538,4.963873665,0.049265944,,1,FALSE,3,24,-133.315,133.315,0.316868873,1.816868873,1.81687E-08,0.8174109,4.142895678,
5517,10.1021/acs.inorgchem.5b00799,x=0.113,In0.113Co4Sb12,Skutterudite,Skutterudite,5042,8526,3791,300,-0.000178638,4.150189882,0.002801357,0.204530781,86772.90837,92217.3545,4.964812659,0.055244976,,1,TRUE,3,96,-178.638,178.638,0.214384798,1.714384798,1.71438E-08,0.446286465,3.703903417,
5514,10.1007/s11664-014-3611-6,pellet N2,CoSi,CoSi,,21529,10868,17893,300,-7.22E-05,8.798546758,,0.059813472,347327.451,92245.59906,4.964945656,0.030934714,,1,TRUE,2,13,-72.2,72.2,0.536647517,2.036647517,2.03665E-08,2.122150772,6.676395986,
5511,10.1021/ja8089334,"r-0.25,S=0.00",Ba0.25Co4Sb12,Skutterudite,Skutterudite,4389,3481,3166,300,-0.000144767,0.804005431,0.002747879,0.134934717,130564.8003,92279.04006,4.965103068,1.681844849,0.225785929,1,TRUE,3,96,-144.767,144.767,0.287080855,1.787080855,1.78708E-08,0.699989565,0.104015866,
5508,10.1007/s11664-013-2863-x,Sample B ,Hf0.6Zr0.4Ni1Sn0.98Sb0.02,Half-heusler,,11488,2539,9497,300,9.82E-05,5.080479533,0.004143638,0.542938828,237286.6264,92300.47288,4.965203926,0.055384472,,1,TRUE,5,18,98.2,98.2,0.428891321,1.928891321,1.92889E-08,1.373100342,3.707379191,
5507,10.1007/s13391-014-4149-8,x=0,GeTe,Toxic,,13879,828,11616,300,3.6E-05,8.03219721,0.00093078,0.028053516,726626.6787,92301.48125,4.965208671,0.068972397,,1,FALSE,2,10,36,36,0.733194087,2.233194087,2.23319E-08,4.868095207,3.164102003,
5500,10.1007/s11664-013-2863-x,Sample A ,Hf0.6Zr0.4Ni1Sn0.98Sb0.02,Half-heusler,,11487,2539,9497,300,9.35E-05,5.264563451,0.004147212,0.513642424,253172.2074,92351.34175,4.96544321,0.054323749,,1,TRUE,5,18,93.5,93.5,0.446625661,1.946625661,1.94663E-08,1.478494547,3.786068904,
5488,10.1039/b913799h,0.01LaTa,Sr0.99La0.01Ta0.01Ti0.99O3,Perovskite,,26404,765,21226,300,-0.000248734,7.058465931,,0.06325994,38184.26486,92435.15581,4.965837178,0.029932466,,1,TRUE,5,0,-248.734,248.734,0.117154861,1.617154861,1.61715E-08,0.185249609,6.873216322,
5486,10.1016/j.jmat.2017.07.003,In0.20Ce0.15Co4Sb12-MS+SPS,Ce0.15In0.2Co4Sb12,Skutterudite,Skutterudite,15414,18772,13086,300,-0.000132702,1.52548372,,0.347488713,151817.8136,92445.86844,4.965887507,0.287903885,,1,TRUE,4,0,-132.702,132.702,0.318547793,1.818547793,1.81855E-08,0.82826385,0.69721987,
5485,10.1063/1.3548867,4%Nb,Hf0.48Zr0.48Nb0.04Ni1Sn1,Half-heusler,,12178,6792,10097,300,-0.000100411,6.59315978,0.001781598,0.081573499,230630.6794,92467.78813,4.965990469,0.039079263,,1,TRUE,5,18,-100.411,100.411,0.420793919,1.920793919,1.92079E-08,1.32898202,5.26417776,
5484,10.1109/ict.2006.331350,y=0.05,Zr0.95Nb0.05Ni1Sn1,Half-heusler,,12435,9042,10289,300,-8.43E-05,,0.001945455,0.073478691,289285.7143,92479.64163,4.966046138,,,1,TRUE,4,18,-84.3,84.3,0.483490246,1.983490246,1.98349E-08,1.721386178,-1.721386178,
5477,10.1016/j.intermet.2007.02.009,x=0.005,Mg1.99Si0.995Sb0.005,Mg2Si,,8335,1242,6829,300,-0.000149656,8.25661,0.002511699,0.100348304,123404.0348,92583.97981,4.966535845,0.027076603,,1,TRUE,3,7,-149.656,149.656,0.275232817,1.775232817,1.77523E-08,0.657212677,7.599397323,
5463,10.1016/j.matlet.2012.03.104,Co4Sb11.6Te0.4,Co4Sb11.6Te0.4,Toxic,,4566,3771,3335,300,-0.000137778,5.36840521,,0.185092351,142882.1449,92663.77588,4.966909993,0.044749041,,1,FALSE,3,96,-137.778,137.778,0.304909161,1.804909161,1.80491E-08,0.773667877,4.594737333,
5462,10.1109/ict.2007.4569455,x=0.025,Yb0.2Co3.99Sb12Ir0.1,Skutterudite,,5189,9105,3887,300,-0.000160966,,0.00274055,0.228680677,107710,92664.61544,4.966913928,,,0,TRUE,4,0,-160.966,160.966,0.249664333,1.749664333,1.74966E-08,0.565369036,-0.565369036,
5458,10.1007/s12613-011-0446-5,AgSbTe2,AgSbTe2,Toxic,,16668,1319,14186,300,0.000281647,0.770873325,0.002150442,0.875909953,26099.76333,92685.57731,4.967012159,0.317419478,,1,FALSE,3,27,281.647,281.647,0.088213843,1.588213843,1.58821E-08,0.124356016,0.646517309,
5447,10.1039/c5ee03366g,Sn0.97Na0.03Se,Na0.03Sn0.97Se1,Toxic,,9276,7981,7628,300,0.000160264,1.83954918,0.002811526,0.524032043,108800.2859,92815.41494,4.967620111,0.16089582,,1,TRUE,3,0,160.264,160.264,0.251179814,1.751179814,1.75118E-08,0.571586593,1.267962587,
5445,10.1002/adma.201903387,Mg3.047Y0.003SbBi_3,Y0.003Mg3.047Bi1Sb1,Toxic,,27671,24589,22220,300,-0.000215101,,,0.687375415,56818.18182,92833.88813,4.96770654,,,1,FALSE,4,16,-215.101,215.101,0.156559529,1.656559529,1.65656E-08,0.282368102,-0.282368102,
5444,10.1016/j.jallcom.2006.02.075,"(0.0,0.2)",Zr1Ni1Sn0.8Sb0.2,Half-heusler,,11256,1553,9263,300,-0.000127173,7.998781785,,0.122272486,163404.147,92838.51319,4.967728177,0.029058871,,1,TRUE,4,18,-127.173,127.173,0.334098652,1.834098652,1.8341E-08,0.899097977,7.099683808,
5437,10.1021/acs.chemmater.5b03708,x=0.04,In0.08Sn2.88Te3,Toxic,,15838,7381,13424,300,8.82E-05,3.313432836,0.002111393,0.335103847,274454.3979,92856.11213,4.967810496,0.122512601,,1,FALSE,3,29,88.2,88.2,0.467505191,1.967505191,1.96751E-08,1.619971357,1.693461479,
5431,10.1007/s11664-010-1484-x,S2,Ag2Se,Toxic,,15028,11124,12745,300,-0.000120478,1.50184037,,0.520590195,178063.4129,92930.88656,4.96816008,0.392177577,,1,TRUE,2,0,-120.478,120.478,0.353948645,1.853948645,1.85395E-08,0.990361269,0.511479101,
5429,10.1063/1.2936277,y=0.6,Yb0.2Co4Sb12.6,Skutterudite,Skutterudite,3373,302,2255,300,-0.000134457,2.868798125,0.002590101,0.296564885,149373.7912,92966.225,4.968325196,0.099842396,,1,TRUE,3,0,-134.457,134.457,0.313764659,1.813764659,1.81376E-08,0.81278671,2.056011415,
5401,10.1021/acs.chemmater.5b00025,y=0.007,Ba8Zn0.007Ga15.88Sn30.12,,,620,631,287,300,0.000320153,0.98881503,1.71E-05,0.513725,16775.81864,93198.02931,4.969406729,0.227558614,,1,TRUE,4,184,320.153,320.153,0.063295588,1.563295588,1.5633E-08,0.07867669,0.91013834,
5399,10.1039/c3ee43240h,x=0.081,In0.081Co4Sb11.973,Zintl,,3418,870,2295,300,-0.000236042,3.684001043,,0.201269033,44647.31262,93203.84044,4.969433808,0.059782015,,1,TRUE,3,96,-236.042,236.042,0.130700762,1.630700762,1.6307E-08,0.21841922,3.465581823,
5393,10.1016/j.jallcom.2006.02.075,y=0.06,Zr1Ni1Sn0.94Sb0.06,Half-heusler,,11253,1553,9258,300,-5.68E-05,9.686746988,,0.056027254,458083.0831,93254.23544,4.969668566,0.030998393,,1,TRUE,4,18,-56.8,56.8,0.612837681,2.112837681,2.11284E-08,2.903565597,6.783181391,
5377,10.1088/0022-3727/42/14/145409,"x=0.3,V=30",Yb0.3Co4Sb12,Skutterudite,Skutterudite,4332,3277,3103,300,-0.000116481,2.547826087,,0.305732484,188384.5992,93399.77313,4.970345821,0.137938547,,1,TRUE,3,0,-116.481,116.481,0.366357168,1.866357168,1.86636E-08,1.054778841,1.493047246,
5375,10.34133/2020/4630948,ZrNi1.05Sn1.08,Zr1Ni1.05Sn1.08,Half-heusler,Half-Heusler,26083,24683,20993,300,-0.000221222,8.741290404,0.002610526,0.091803279,53220.69684,93423.54694,4.970456352,0.024521703,,1,TRUE,3,18,-221.222,221.222,0.148512491,1.648512491,1.64851E-08,0.263204951,8.478085453,
5372,10.1007/s11837-016-1980-4,A3_Ag2Se_250K/min,Ag2Se,Toxic,,14703,9465,12490,300,-0.00013844,1.136320176,,0.724176493,142973.7319,93484.35138,4.970738919,0.545988278,,1,TRUE,2,0,-138.44,138.44,0.303174032,1.803174032,1.80317E-08,0.773419562,0.362900614,
5369,10.1088/0953-8984/25/10/105701,C1,CoSb3,Skutterudite,Skutterudite,4307,3222,3078,300,-0.000507757,3.096362706,0.000481872,0.080139373,1907.444781,93507.69881,4.970847369,0.067461964,,1,TRUE,2,24,-507.757,507.757,0.012560284,1.512560284,1.51256E-08,0.008655376,3.08770733,
5350,10.1002/adma.201903387,Mg3.047Y0.003SbBi,Y0.003Mg3.047Bi1Sb1,Toxic,,27626,24589,22195,300,-0.000234696,1.129950098,,0.681469791,45578.23129,93659.02356,4.971549626,0.22814041,,1,FALSE,4,16,-234.696,234.696,0.132226175,1.632226175,1.63223E-08,0.223181946,0.906768152,
5347,10.1039/c6ta09941f,x=7%_open,Ag0.07Sn0.96Te1,Toxic,,2883,18598,1917,300,4.22E-05,5.840838291,0.001114462,0.05846019,626802.168,93695.10763,4.971716914,0.133526475,,1,FALSE,3,10,42.2,42.2,0.69503498,2.19503498,2.19503E-08,4.127558053,1.713280238,
5345,10.1007/s11664-012-2241-0,Yb0.36Co4Sb12,Yb0.36Co4Sb12,Skutterudite,Skutterudite,4099,2428,2855,300,-0.000150189,3.098125,,0.353387534,124096.3855,93710.71919,4.971789271,0.085004771,,1,TRUE,3,0,-150.189,150.189,0.273971071,1.773971071,1.77397E-08,0.660430194,2.437694806,
5341,10.3365/met.mat.2008.04.223,In0.05Co4Sb12,In0.05Co4Sb12,Skutterudite,Skutterudite,4621,4084,3395,300,-0.000260691,4.044704933,,0.163507982,33687.83521,93739.00956,4.97192036,0.053712387,,1,TRUE,3,96,-260.691,260.691,0.105680361,1.605680361,1.60568E-08,0.162275686,3.882429247,
5338,10.1039/c5ta04418a,x=0.8,Hf0.8Zr0.2Ni1Sn0.985Sb0.015,Half-heusler,,11566,2825,9551,300,-0.000103841,5.701347358,,0.118093557,223252.4877,93747.98169,4.971961927,0.047115916,,1,TRUE,5,18,-103.841,103.841,0.408533633,1.908533633,1.90853E-08,1.278254644,4.423092714,
5337,10.1109/ict.2006.331301,Sr0.3Yb0.3,Sr0.3Yb0.3,,,5146,9014,3850,300,-7.61E-05,3.948274943,,0.13877551,332079.0053,93748.03319,4.971962165,0.109254209,,1,TRUE,2,0,-76.1,76.1,0.518904987,2.018904987,2.0189E-08,2.011307879,1.936967064,
5328,10.1039/c6ta09941f,x=1%,Ag0.01Sn0.99Te1,Toxic,,2875,18598,1916,300,3.56E-05,7.424064373,0.000952142,0.03808606,746773.3355,93824.15019,4.972314639,0.093837655,,1,FALSE,3,10,35.6,35.6,0.735726707,2.235726707,2.23573E-08,5.00874327,2.415321103,
5313,10.1016/j.matlet.2012.03.104,Co4Sb11.4Te0.6,Co4Sb11.4Te0.6,Toxic,,4568,3771,3335,300,-0.000130159,4.903331021,,0.178961382,159238.9182,93930.43369,4.972806328,0.051675275,,1,FALSE,3,96,-130.159,130.159,0.325608238,1.825608238,1.82561E-08,0.872123643,4.031207378,
5311,10.1002/adma.201903387,Mg3.047Y0.003SbBi_1,Y0.003Mg3.047Bi1Sb1,Toxic,,27668,24589,22220,300,-0.000235317,,,0.685622637,45399.51574,93973.45856,4.973005211,,,1,FALSE,4,16,-235.317,235.317,0.1315202,1.6315202,1.63152E-08,0.222210681,-0.222210681,
5309,10.1021/acs.inorgchem.5b00799,x=0.131,In0.131Co4Sb12,Skutterudite,Skutterudite,5043,8526,3791,300,-0.000165262,3.995186222,0.002819786,0.214362576,103745.0199,93980.78106,4.97303905,0.060331634,,1,TRUE,3,96,-165.262,165.262,0.240587263,1.740587263,1.74059E-08,0.541731781,3.453454441,
5305,10.1007/s11664-012-2317-x,x=1.55 (140c),Bi0.45Sb1.55Te3,Toxic,,16787,2444,14296,300,0.000268269,0.410628403,0.002216792,1.652957601,30923.61957,93987.43463,4.973069796,0.783639054,,1,FALSE,3,28,268.269,268.269,0.098997192,1.598997192,1.599E-08,0.148340343,0.26228806,
5303,10.3938/jkps.57.773,"z=0.25,x=0.1",In0.25Co3.9Ni0.1Sb12,Skutterudite,,4398,3560,3173,300,-0.000177384,2.931311641,0.0028984,0.295880909,89831.47653,94055.88456,4.973385972,0.084356775,,1,TRUE,4,96,-177.384,177.384,0.216714943,1.716714943,1.71671E-08,0.462645114,2.468666527,
5285,10.1109/ict.2007.4569455,x=0,Ba0.125Yb0.125Co4Sb12,Skutterudite,Skutterudite,5193,9105,3892,300,-0.000129412,,0.002717831,0.221273737,161061.4864,94120.03463,4.973682078,,,1,TRUE,4,0,-129.412,129.412,0.327711808,1.827711808,1.82771E-08,0.883121942,-0.883121942,
5284,10.1016/j.matchemphys.2007.10.021,z=0.05 y=0.1,In0.05Co4Sb11.9Te0.1,Toxic,,4521,3710,3287,300,-0.000249492,7.115248868,,0.108420457,38543.07351,94129.73138,4.973726819,0.03023867,,1,FALSE,4,96,-249.492,249.492,0.11639181,1.61639181,1.61639E-08,0.186902125,6.928346743,
5273,10.1109/ict.2007.4569455,x=0.05,Ba0.125Yb0.125Co3.8Sb12Ir0.2,Skutterudite,,5194,9105,3892,300,-0.000129804,,0.002688235,0.237658817,160361.1645,94172.53719,4.973924271,,,0,TRUE,5,0,-129.804,129.804,0.326606238,1.826606238,1.82661E-08,0.87875011,-0.87875011,
5256,10.1109/ict.2005.1519920,4_5,Mg2Si0.4Sn0.6,Mg2Si,Mg2Si,9613,8921,7887,300,-0.000139325,2.860863011,,0.32099041,142803.0303,94397.78456,4.974961802,0.099756664,,1,TRUE,3,8,-139.325,139.325,0.300869824,1.800869824,1.80087E-08,0.771509004,2.089354007,
5248,10.1016/j.jallcom.2008.02.041,y=0.02,Zr0.99Nb0.01Ni1Sn1,Half-heusler,,11284,1608,9274,300,-0.000133197,9.787096774,0.002722618,0.080044605,154203.1585,94477.60394,4.975328871,0.023477183,,1,TRUE,4,18,-133.197,133.197,0.317191369,1.817191369,1.81719E-08,0.840649946,8.946446828,
5244,10.1063/1.4755768,for ZT,TePb,Toxic,,26839,372,21583,300,-9.84E-05,,,0.188733489,242231.9371,94514.74288,4.975499557,,,1,FALSE,2,10,-98.4,98.4,0.42815249,1.92815249,1.92815E-08,1.401180338,-1.401180338,
5241,10.1039/c4ee02180k,Run-3,Ti0.4Nb0.6Fe1Sn0.05Sb0.95,Half-heusler,,12227,7976,10157,300,9.59E-05,4.518656716,0.002301389,0.148698885,250745.3405,94522.79631,4.975536561,0.068711031,,1,TRUE,5,17,95.9,95.9,0.437480066,1.937480066,1.93748E-08,1.457442296,3.06121442,
5240,10.1109/ict.2005.1519967,Hf0.60Zr0.25Ti0.15NiSn0.975Sb0.025,Hf0.6Zr0.25Ti0.15Ni1Sn0.975Sb0.025,Half-heusler,,12393,8948,10262,300,-6.57E-05,,,0.105818297,396093.8877,94523.157,4.975538218,,,1,TRUE,6,18,-65.7,65.7,0.567576742,2.067576742,2.06758E-08,2.45686353,-2.45686353,
5236,10.1002/adma.201903387,Mg3.032Y0.018SbBi_1,Y0.018Mg3.032Bi1Sb1,Toxic,,27675,24589,22220,300,-0.000147317,,,0.540863787,129716.9811,94584.87244,4.975821682,,,1,FALSE,4,16,-147.317,147.317,0.280838885,1.780838885,1.78084E-08,0.693015132,-0.693015132,
5230,10.3724/sp.j.1077.2009.00803,"y=0.11,x=0.10",Sr0.11Co4Sb11.9Te0.1,Toxic,,4828,5539,3561,300,-0.000142711,,0.00276028,0.157868727,137362.6374,94666.98431,4.976198543,,,1,FALSE,4,96,-142.711,142.711,0.292214475,1.792214475,1.79221E-08,0.738549921,-0.738549921,
5224,10.1038/srep06888,ZrNiSn0.98Sb0.02,Zr1Ni1Sn0.98Sb0.02,Half-heusler,Half-Heusler,21176,17021,17645,300,-9.13E-05,7.625,,0.093838246,267856.1067,94727.11925,4.97647433,0.03486554,,1,TRUE,4,18,-91.3,91.3,0.455176981,1.955176981,1.95518E-08,1.571118282,6.053881718,
5217,10.1016/j.matlet.2012.03.104,Co4Sb11.5Te0.5,Co4Sb11.5Te0.5,Toxic,,4567,3771,3335,300,-0.000133333,5.010127865,,0.149086224,154415.7671,94768.38175,4.976663465,0.050421676,,1,FALSE,3,96,-133.333,133.333,0.316819707,1.816819707,1.81682E-08,0.841636826,4.168491039,
5215,10.1016/j.jallcom.2013.09.124,Ba0.32Yb0.1Fe0.37Co3.67Sb12,Ba0.32Yb0.1Fe0.37Co3.67Sb12,Skutterudite,,3733,1752,2543,300,-0.000104632,3.287274653,0.002459295,0.225190592,223401.1254,94809.53688,4.976852025,0.104551366,,1,TRUE,5,0,-104.632,104.632,0.405757333,1.905757333,1.90576E-08,1.277244999,2.010029654,
5184,10.1109/ict.2006.331350,y=0.02,Zr0.98Nb0.02Ni1Sn1,Half-heusler,,12434,9042,10289,300,-0.000134695,9.699287904,0.002727273,0.084092375,152380.9524,95118.64125,4.978265638,0.023838041,,1,TRUE,4,18,-134.695,134.695,0.31312156,1.81312156,1.81312E-08,0.82885557,8.870432334,
5176,10.1016/j.ssc.2012.10.003,In0.09Nd0.03Co4Sb12.16,Nd0.03In0.09Co4Sb12.16,Skutterudite,Skutterudite,4795,5316,3533,300,-0.000268138,8.122866894,0.002299527,0.085801252,31361.44172,95171.03744,4.978504803,0.026577295,,1,TRUE,4,0,-268.138,268.138,0.099109054,1.599109054,1.59911E-08,0.150451096,7.972415798,
5169,10.1007/s00339-009-5329-5,x=0.3,In0.3Co4Sb12,Skutterudite,Skutterudite,3347,227,2229,300,-0.000179306,3.307327391,,0.284385496,88860.13818,95189.35581,4.978588388,0.073996843,,1,TRUE,3,96,-179.306,179.306,0.213153785,1.713153785,1.71315E-08,0.456693246,2.850634145,
5161,10.1142/s1793604714500325,x=0.02,Zr0.98Ta0.02Ni1Sn1,Half-heusler,,27642,976,22201,300,-0.000132915,9.131062494,,0.092720984,156000,95243.77738,4.978836611,0.025567095,,1,TRUE,4,18,-132.915,132.915,0.31796341,1.81796341,1.81796E-08,0.850806876,8.280255618,
5148,10.1063/1.2737422,Ba0.23Co4Sb12.10,Ba0.23Co4Sb12.1,Skutterudite,Skutterudite,4949,6721,3718,300,-0.000105637,5.657051282,,0.138811189,221571.727,95303.33975,4.97910812,0.048215429,,1,TRUE,3,96,-105.637,105.637,0.40225712,1.90225712,1.90226E-08,1.264459186,4.392592096,
5144,10.1039/c2jm31919e,y=0.025,Mg2.16Si0.39Sn0.585Sb0.025,Mg2Si,,8707,2744,7175,300,-0.000115476,2.71867088,0.002730671,0.294214876,194851.7087,95361.16988,4.97937157,0.129442576,,1,TRUE,4,8,-115.476,115.476,0.369545,1.869545,1.86955E-08,1.092852113,1.625818767,
5132,10.1007/s00339-009-5329-5,x=0.1,In0.1Co4Sb12,Skutterudite,Skutterudite,3345,227,2229,300,-0.000209529,3.638333265,,0.229453935,62382.03351,95476.30394,4.979895598,0.06372337,,1,TRUE,3,96,-209.529,209.529,0.164263328,1.664263328,1.66426E-08,0.311460392,3.326872873,
5123,10.1063/1.4817720,"Fe-doped,x=0.05",Ce0.2Fe0.05Co3.95Sb12,Skutterudite,,4968,6870,3737,300,-0.000120377,3.294688983,0.002657065,0.279869529,183298.4293,95540.74831,4.980188639,0.09286699,,1,TRUE,4,0,-120.377,120.377,0.354256958,1.854256958,1.85426E-08,1.019647164,2.275041819,
5120,10.1016/j.proeng.2011.12.434,x=0,Bi17Sb3,Toxic,,9039,16400,7432,300,-0.000102006,3.752972772,0.002430295,0.194154643,233257.613,95561.34056,4.980282234,0.087921341,,1,FALSE,2,100,-102.006,102.006,0.415047599,1.915047599,1.91505E-08,1.340098295,2.412874477,
5117,10.1063/1.3254219,x=0.02,Sr0.98La0.02Ti1O3,Perovskite,Perovskite,17700,6764,15043,300,-0.000304472,7.270934835,,0.093595999,20643.65074,95585.68438,4.980392854,0.029672107,,1,TRUE,4,0,-304.472,304.472,0.072457245,1.572457245,1.57246E-08,0.097383774,7.173551061,
5116,10.1007/s11664-013-2865-8,x=0.060,Mg2.08Si0.34Sn0.6Sb0.06,Mg2Si,,8620,2540,7077,300,-0.00010159,3.037239594,0.002223529,0.219199378,234638.0716,95588.04506,4.98040358,0.125534287,,1,TRUE,4,8,-101.59,101.59,0.416538718,1.916538718,1.91654E-08,1.349078847,1.688160747,
5112,10.1063/1.4901178,x=0.000,Mg2.08Si0.4Sn0.6,Mg2Si,,9520,6914,7830,300,-0.000454955,1.793621092,0.000887919,0.175509642,3599.848957,95621.65763,4.980556268,0.119842763,,1,TRUE,3,8,-454.955,454.955,0.01980094,1.51980094,1.5198E-08,0.016413161,1.777207931,
5099,10.1103/physrevb.85.035207,Zn0.050,Zn0.05In2.95Ru1,Expensive,,20029,4808,16757,300,0.000181833,3.811978125,,0.170028633,86746.97055,95759.30475,4.981180984,0.063073483,,0,TRUE,3,17,181.833,181.833,0.208560552,1.708560552,1.70856E-08,0.444637356,3.367340769,
5090,10.1007/s11664-013-2645-5,Pb1Te1,TePb,Toxic,,9,2488,93,300,-5.27E-05,2.87220179,,0.166923168,509820.0225,95814.616,4.981431763,-0.431928177,,1,FALSE,2,10,-52.7,52.7,0.634885669,2.134885669,2.13489E-08,3.26522238,-0.39302059,
5089,10.1039/c4cp06021k,Pb0.854Sn0.15Se0.998Cl0.002,Sn0.15Pb0.854Se0.998Cl0.002,Toxic,,293,4619,126,300,-8.07E-05,2.377413127,0.001031309,0.12835772,316346.1538,95825.25844,4.981479999,0.460423918,,1,FALSE,4,0,-80.7,80.7,0.498730377,1.998730377,1.99873E-08,1.896872002,0.480541125,
5084,10.1016/j.jallcom.2010.02.131,x=0.2,Hf0.79Zr0.79Ti0.2V0.01Ni0.9Sn0.99Sb0.01Pd0.1,Half-heusler,,11288,1650,9281,300,-0.000123418,5.453608247,0.002649351,0.147815509,176952.6733,95876.25731,4.981711072,0.047551702,,0,TRUE,8,21,-123.418,123.418,0.345090604,1.845090604,1.84509E-08,0.979481145,4.474127102,
5071,10.1002/adma.201903387,Mg3.032Y0.018SbBi_3,Y0.018Mg3.032Bi1Sb1,Toxic,,27680,24589,22220,300,-0.000143634,,,0.528903654,137795.2756,96048.92444,4.982492506,,,1,FALSE,4,16,-143.634,143.634,0.289898581,1.789898581,1.7899E-08,0.739918705,-0.739918705,
5061,10.1063/1.4904187,Ca0.05Ce0.15Co4Sb12,Ca0.05Ce0.15Co4Sb12,Skutterudite,Skutterudite,4043,2174,2786,300,-0.000116866,3.856208522,0.00248841,0.21018038,193016.7598,96173.96644,4.983057528,0.076733083,,1,TRUE,4,0,-116.866,116.866,0.365143257,1.865143257,1.86514E-08,1.080011724,2.776196798,
5059,10.1063/1.2364721,Hf(Pt0.99Ir0.01)Sn,Hf1Sn1Ir0.01Pt0.99,Half-heusler,,10566,285,8636,300,0.000131751,,0.002382723,0.045335546,159890.4762,96210.16856,4.983220976,,,0,TRUE,4,17,131.751,131.751,0.32117007,1.82117007,1.82117E-08,0.873563249,-0.873563249,
5053,10.1016/j.jmat.2017.07.003,In0.20Ce0.20Co4Sb12.3-MS+SPS,Ce0.2In0.2Co4Sb12.3,Skutterudite,Skutterudite,15416,18772,13086,300,-0.000125589,1.638971003,,0.374416124,172802.3608,96235.76456,4.983336501,0.304609727,,1,TRUE,4,0,-125.589,125.589,0.338692117,1.838692117,1.83869E-08,0.953191016,0.685779987,
5033,10.1016/j.jallcom.2009.05.032,x=0.15,Al1V1Fe1.7Co0.3,Heusler,,20390,1630,17033,300,-8.02E-05,13.36263672,0.020797419,0.046563033,320557.6106,96427.2315,4.984199698,0.018809251,,1,TRUE,4,24,-80.2,80.2,0.500884717,2.000884717,2.00088E-08,1.924196472,11.43844025,
5031,10.1021/ja071875h,Pb0.952Sn0.048Te0.96S0.04,Sn0.048Te0.96Pb0.952S0.04,Toxic,,158,3480,192,300,-0.000126359,2.120530607,,0.405192406,171479.8609,96432.57369,4.984223758,0.179925409,,1,FALSE,4,0,-126.359,126.359,0.336451348,1.836451348,1.83645E-08,0.944743265,1.175787342,
5026,10.1016/j.scriptamat.2016.05.016,x=0.04,Cd0.04Te1Pb1,Toxic,,2710,17096,1769,300,-0.000107774,3.090671249,0.002317456,0.230351032,218008.4746,96467.99419,4.984383249,0.115323259,,1,FALSE,3,10,-107.774,107.774,0.394914416,1.894914416,1.89491E-08,1.239322204,1.851349045,
5024,10.1109/ict.2007.4569459,"z=0.05,y=0.1",In0.05Co4Sb11.9Te0.1,Toxic,,5205,9107,3904,300,-0.000250275,0.508151096,,0.102161022,39145.20876,96477.74325,4.984427136,0.661493154,,1,FALSE,4,96,-250.275,250.275,0.115608811,1.615608811,1.61561E-08,0.189730033,0.318421063,
5022,10.1016/j.jmat.2017.07.003,In0.15Ce0.15Co4Sb12-MS+SPS,Ce0.15In0.15Co4Sb12,Skutterudite,Skutterudite,15411,18772,13086,300,-0.000145735,1.561591357,,0.385766837,134905.1641,96482.55481,4.984448795,0.250423124,,1,TRUE,4,0,-145.735,145.735,0.284695182,1.784695182,1.7847E-08,0.722293789,0.839297568,
5016,10.1016/j.jallcom.2010.02.131,x=0.5,Hf0.49Zr0.49Ti0.5V0.01Ni0.9Sn0.99Sb0.01Pd0.1,Half-heusler,,11291,1650,9281,300,-0.000105696,4.792850226,0.002415584,0.133731821,224239.7915,96528.18969,4.984654161,0.061016686,,0,TRUE,8,19,-105.696,105.696,0.402052576,1.902052576,1.90205E-08,1.279547619,3.513302607,
5015,10.1007/s11664-011-1543-y,x=0.05,Ga66.6Re0.05Ru33.35,Expensive,,20005,11149,16744,300,0.000101583,7.209682271,0.002532031,0.142687608,236991.1331,96539.90631,4.984706873,0.036730309,,0,TRUE,3,466,101.583,101.583,0.416563854,1.916563854,1.91656E-08,1.362625919,5.847056352,
