Repository: suchismitasarker/SKlearn-and-Lolopy-comparison

# SKlearn-and-Lolopy-comparison
SKlearn and Lolopy comparison
lolopy==1.1.1
matminer==0.7.8
matminer.egg==info
matplotlib==3.1.3
numpy==1.18.5
pandas==1.0.1
pymatgen==2019.12.22
python_ternary==1.0.7
scikit_learn==1.1.3
scipy==1.5.2
ternary==0.1

File: Data_Starry_2nd_gen_TC_model_Nov_22.csv (part 41 of 47)
,REFERENCE: doi,NAME,FORMULA,Family,PROPERTY: Material Family,IDENTIFIER: sampleid,IDENTIFIER: paperid,IDENTIFIER: figureid,PROPERTY: Temperature (K),PROPERTY: Seebeck coefficient (V/K),PROPERTY: Thermal conductivity (W*m^(-1)*K^(-1)),PROPERTY: Power factor (W*m^(-1)*K^(-2)),PROPERTY: ZT (-),PROPERTY: Electrical conductivity (S*m^(-1)),PROPERTY: sigma_E_0,PROPERTY: log sigma_E_0,PROPERTY: quality_factor,PROPERTY: log quality_factor,inexpensive,non-toxic,n_elements,electron_count,PROPERTY: Seebeck coefficient (muV/K),|S|(muV/K),,L,L*sigma*T,Electronic thermal conductivity,Lattice thermal conductivity,
5006,10.1021/cm803437x,y=0.05,La0.01Ag0.05Te1Pb0.99,Toxic,,27015,585,21709,300,-8.29E-05,2.80424614,0.002213601,0.220328112,308426.7965,96602.58588,4.984988752,0.2264081,,1,FALSE,4,10,-82.9,82.9,0.489360828,1.989360828,1.98936E-08,1.840716562,0.963529578,
5000,10.1063/1.2397538,0.09,K0.09Co4Sb12,Skutterudite,Skutterudite,3357,286,2244,300,-0.000210252,6.280289618,0.002854465,0.13928306,62634.32169,96680.714,4.985339849,0.036024318,,1,TRUE,3,96,-210.252,210.252,0.163242698,1.663242698,1.66324E-08,0.312528235,5.967761383,
4983,10.3724/sp.j.1077.2009.00803,"y=0.15,x=0.02",Sr0.15Co4Sb11.98Te0.02,Toxic,,4825,5539,3561,300,-0.000154998,,0.002830502,0.190623984,120879.1209,96764.48131,4.985715973,,,1,FALSE,4,96,-154.998,154.998,0.262845294,1.762845294,1.76285E-08,0.639273568,-0.639273568,
4971,10.1063/1.4824353,cycle 3 cooling,Ag2Te0.5Se0.5,Toxic,,19189,390,16086,300,-0.00011897,,,1.218361492,189210.272,96861.68888,4.986152037,,,1,FALSE,3,0,-118.97,118.97,0.358580016,1.858580016,1.85858E-08,1.054987291,-1.054987291,
4966,10.1021/acs.inorgchem.5b00799,x=0.144,In0.144Co4Sb12,Skutterudite,Skutterudite,5045,8526,3791,300,-0.000158224,3.835292525,0.002897944,0.236502992,116414.3426,96895.11919,4.986301901,0.066617287,,1,TRUE,3,96,-158.224,158.224,0.255636184,1.755636184,1.75564E-08,0.613143697,3.222148828,
4962,10.1063/1.3553842,YbFe4Sb12,Yb(FeSb3)4,skutterudite,,5389,10245,4080,300,7.74E-05,3.184781484,0.002042681,0.189353121,336518.3246,96939.10956,4.986499026,0.191291349,,1,TRUE,3,0,77.4,77.4,0.513122136,2.013122136,2.01312E-08,2.032357466,1.152424018,
4961,10.3365/eml.2010.12.201,0.0wt%,Bi0.5Sb1.5Te3,Toxic,,27351,818,22069,300,0.00027234,0.79972752,2.189153439,0.888888889,30423.54617,96952.0385,4.986556945,0.327813511,,1,FALSE,3,28,272.34,272.34,0.09558316,1.59558316,1.59558E-08,0.145629894,0.654097626,
4957,10.1021/acs.inorgchem.5b00799,x=0.160,In0.16Co4Sb12,Skutterudite,Skutterudite,5044,8526,3791,300,-0.000153222,3.750741608,0.002881852,0.231609749,123824.7012,97013.128,4.986830508,0.069425209,,1,TRUE,3,96,-153.222,153.222,0.26690051,1.76690051,1.7669E-08,0.656357783,3.094383825,
4956,10.1021/cm200560s,x=0.20,Co1Ge0.05Sb2.75Te0.2,Toxic,,4981,7432,3755,300,-0.000132083,4.398289221,,0.182049118,160587.3041,97031.2405,4.986911584,0.061057027,,1,FALSE,4,24,-132.083,132.083,0.320252173,1.820252173,1.82025E-08,0.876928168,3.521361053,
4945,10.1039/c4ee02180k,Run-1,Ti0.4Nb0.6Fe1Sn0.05Sb0.95,Half-heusler,,12225,7976,10157,300,9.31E-05,4.619402985,0.002301389,0.144981413,267988.0263,97090.65475,4.98717743,0.070833483,,1,TRUE,5,17,93.1,93.1,0.448168408,1.948168408,1.94817E-08,1.56625742,3.053145565,
4944,10.1016/j.intermet.2006.08.008,b_x=0.01,Hf0.2Ti0.8Ni1Sn0.99Sb0.01,Half-heusler,,10835,1240,8895,300,-0.000108767,3.062710168,0.002581294,0.222356286,216567.4687,97098.04256,4.987210475,0.117143296,,1,TRUE,5,18,-108.767,108.767,0.39154824,1.89154824,1.89155E-08,1.228943443,1.833766725,
4940,10.1016/j.jallcom.2008.02.041,x=0.02,Ti0.98Nb0.02Ni1Sn1,Half-heusler,,11280,1608,9274,300,-0.000140574,7.038709677,0.002892737,0.114219273,144718.5927,97148.75794,4.987437252,0.034475924,,1,TRUE,4,18,-140.574,140.574,0.297647664,1.797647664,1.79765E-08,0.78045912,6.258250557,
4938,10.1002/adma.201903387,Mg3.032Y0.018SbBi_2,Y0.018Mg3.032Bi1Sb1,Toxic,,27677,24589,22220,300,-0.000141917,,,0.578055604,142405.0633,97188.07744,4.987612991,,,1,FALSE,4,16,-141.917,141.917,0.294221494,1.794221494,1.79422E-08,0.766518676,-0.766518676,
4937,10.1063/1.2936277,y=1.0,Yb0.2Co4Sb13,Skutterudite,,3374,302,2255,300,-0.00011573,,0.002635601,0.269083969,197949.4746,97195.355,4.98764551,,,1,TRUE,3,0,-115.73,115.73,0.36873671,1.86873671,1.86874E-08,1.109746349,-1.109746349,
4934,10.1016/j.matlet.2014.12.019,y=0.3,Sm0.3Co4Sb12,Skutterudite,Skutterudite,4583,3782,3355,300,-0.000186818,5.085866481,,0.173361671,83026.25408,97229.03594,4.98779598,0.046313586,,1,TRUE,3,0,-186.818,186.818,0.199787695,1.699787695,1.69979E-08,0.423381015,4.662485466,
4921,10.1039/c4ta02780a,CoSb3,Co1Sb2.925Te0.075,Toxic,,4216,2799,2989,300,-0.00016392,5.737447341,,0.153055161,109211.9125,97353.01481,4.988349405,0.041837589,,1,FALSE,3,24,-163.92,163.92,0.243386772,1.743386772,1.74339E-08,0.571195811,5.16625153,
4919,10.1002/aenm.201300336,Hf0.75Zr0.25NiSn0.99Sb0.01,Hf0.75Zr0.25Ni1Sn0.99Sb0.01,Half-heusler,Half-Heusler,10295,115,8407,300,-0.000137162,4.891580121,0.002840302,0.608667993,151269.5208,97357.625,4.988369971,0.053015509,,1,TRUE,5,18,-137.162,137.162,0.306532641,1.806532641,1.80653E-08,0.819819981,4.07176014,
4910,10.1063/1.4960573,PbTe,TePb,Toxic,,2577,10411,1664,300,-0.000220453,1.856065614,,0.503784615,56000.87215,97423.60613,4.988664201,0.136611335,,1,FALSE,2,10,-220.453,220.453,0.149500297,1.649500297,1.6495E-08,0.277120366,1.578945248,
4904,10.1039/c5tc01573a,anealed x=0.005,In0.005Sn0.995Te1,Toxic,,14460,2833,12257,300,5.88E-05,4.636678936,,0.102271613,461159.4203,97459.8805,4.988825875,0.131493139,,1,FALSE,3,9,58.8,58.8,0.602362081,2.102362081,2.10236E-08,2.908572235,1.728106701,
4902,10.1109/ict.2003.1287512,y=0.000,Hf0.25Zr0.25Ti0.5Ni1Sn1,Half-heusler,,12271,8869,10196,300,-0.000307967,,,0.180011556,20212.23397,97467.26325,4.988858772,,,1,TRUE,5,18,-307.967,307.967,0.070306717,1.570306717,1.57031E-08,0.09521822,-0.09521822,
4901,10.1007/s11664-013-2865-8,x=0.072,Mg2.08Si0.328Sn0.6Sb0.072,Mg2Si,,8621,2540,7077,300,-0.000108942,3.027178828,0.002417647,0.239180866,216898.2093,97470.53206,4.988873337,0.119989544,,1,TRUE,4,8,-108.942,108.942,0.390957988,1.890957988,1.89096E-08,1.230436204,1.796742624,
4899,10.1007/s11664-016-4810-0,blue,Hf0.65Zr0.25Ti0.15Ni1Sn0.995Sb0.005,Half-heusler,,12767,11011,10588,300,-0.000204403,3.257107023,0.002817292,0.316690316,67656.76568,97493.75275,4.988976788,0.074134769,,1,TRUE,6,18,-204.403,204.403,0.171684837,1.671684837,1.67168E-08,0.339302368,2.917804655,
4898,10.1016/j.jallcom.2012.09.065,MMS-Pb=20,AgSb(TePb)20,Toxic,,14020,1714,11811,300,-0.000275693,1.337378254,0.000215676,0.051012227,29423.8129,97495.59025,4.988984973,0.180794574,,1,FALSE,4,215,-275.693,275.693,0.092859861,1.592859861,1.59286E-08,0.140604032,1.196774222,
4892,10.1016/j.actamat.2011.01.064,0_low,Ba0.3In0.2Co4Sb12,Skutterudite,Skutterudite,3145,42,2086,300,-0.000128247,3.295178427,,0.252570756,169386.7812,97547.8485,4.989217695,0.091177548,,1,TRUE,4,97,-128.247,128.247,0.331019635,1.831019635,1.83102E-08,0.930451567,2.36472686,
4881,10.1021/acs.chemmater.5b00025,y=0.006,Ba8.01Zn0.006Ga15.89Sn30.1,,,619,631,287,300,0.00033584,0.98881503,1.63E-05,0.494118,14649.27535,97645.27169,4.989651218,0.235849859,,1,TRUE,4,184,335.84,335.84,0.055289492,1.555289492,1.55529E-08,0.068351592,0.920463438,
4879,10.1016/j.jallcom.2010.02.131,x=0.4,Hf0.59Zr0.59Ti0.4V0.01Ni0.9Sn0.99Sb0.01Pd0.1,Half-heusler,,11290,1650,9281,300,-0.000114557,4.81550152,0.002519481,0.155896366,201956.1815,97668.49025,4.989754474,0.058862322,,0,TRUE,8,20,-114.557,114.557,0.372484317,1.872484317,1.87248E-08,1.134479348,3.681022172,
4875,10.1039/c2jm31919e,y=0.01,Mg2.16Si0.396Sn0.594Sb0.01,Mg2Si,,8702,2744,7175,300,-0.000142206,2.60086785,0.002892657,0.327272727,142624.2524,97686.65013,4.989835217,0.117452974,,1,TRUE,4,8,-142.206,142.206,0.293489389,1.793489389,1.79349E-08,0.76738525,1.8334826,
4873,10.1039/c4cp00641k,y=0.005,Mg2Si0.2985Sn0.6965Bi0.005,Mg2Si,Mg2Si,9325,4600,7668,300,-0.000210288,2.239971206,0.002765039,0.355700326,63272.72727,97706.586,4.989923839,0.112467188,,1,FALSE,4,8,-210.288,210.288,0.163192044,1.663192044,1.66319E-08,0.31570409,1.924267116,
4872,10.1103/physrevb.75.245110,8,Ca0.18Co3.94Ni0.06Sb12.4,Skutterudite,,4712,4708,3457,300,-0.00013352,5.611045715,,0.117962483,158839.6496,97709.29769,4.989935892,0.045683999,,1,TRUE,4,98,-133.52,133.52,0.316309383,1.816309383,1.81631E-08,0.865505838,4.745539877,
4869,10.1039/c2jm31919e,y=0.015,Mg2.16Si0.394Sn0.591Sb0.015,Mg2Si,,8706,2744,7175,300,-0.000132742,2.570186031,0.002804173,0.320661157,160461.5466,97757.26638,4.990149049,0.127061011,,1,TRUE,4,8,-132.742,132.742,0.318437968,1.818437968,1.81844E-08,0.875368106,1.694817925,
4856,10.1088/0953-8984/17/46/015,3,TePb,Toxic,,15572,3198,13206,300,-0.000114519,2.379990739,,0.378120925,202530.6806,97897.21019,4.990770316,0.173411303,,1,FALSE,2,10,-114.519,114.519,0.372606357,1.872606357,1.87261E-08,1.13778072,1.242210019,
4853,10.1039/c5ra24236c,x=0.005,Cu0.005Bi0.5Sb1.495Te3,Toxic,,9058,16851,7447,300,0.000148831,1.058404075,0.00291771,0.889470201,131888.5449,97959.56363,4.991046842,0.582940431,,1,FALSE,4,28,148.831,148.831,0.277197269,1.777197269,1.7772E-08,0.703175886,0.355228189,
4845,10.1007/s12613-011-0446-5,AgSbTe2-Ce,Ce0.01Ag0.84Sb1.15Te2.16,Toxic,,16669,1319,14186,300,0.000297165,0.983348977,0.002131901,0.608300456,23048.37112,98029.47869,4.991356693,0.24883213,,1,FALSE,4,0,297.165,297.165,0.077168245,1.577168245,1.57717E-08,0.109053477,0.8742955,
4821,10.1016/j.jallcom.2016.02.057,x=0.02,Mg2Si0.4Sn0.6Sb0.02,Mg2Si,Mg2Si,9778,9798,7988,300,-0.000230268,1.537504798,0.002598039,0.787125139,50340.13605,98231.61819,4.992251298,0.168477741,,1,TRUE,4,8,-230.268,230.268,0.13737114,1.63737114,1.63737E-08,0.247276458,1.29022834,
4820,10.1016/j.jallcom.2004.05.078,y=0.000,Hf0.25Zr0.25Ti0.5Ni1Sn1,Half-heusler,,11228,1506,9238,300,-0.000308464,,,0.187061574,20255.48733,98239.984,4.992288283,,,1,TRUE,5,18,-308.464,308.464,0.070006134,1.570006134,1.57001E-08,0.095403718,-0.095403718,
4816,10.1038/srep14641,Yb0.20Ga0.10,Yb0.2Ga0.1,,,4756,5167,3491,300,-0.000136087,,,0.327797077,154734.993,98272.06819,4.992430096,,,1,TRUE,2,0,-136.087,136.087,0.309386556,1.809386556,1.80939E-08,0.839926248,-0.839926248,
4791,10.1016/j.mseb.2015.03.011,BM+SPS-Ptype,Bi0.5Sb1.69Te2.81,Toxic,,5539,3918,4238,300,0.00026526,1.216936269,0.00235747,0.959766764,33581.47229,98549.72694,4.993655425,0.206931579,,1,FALSE,3,27,265.26,265.26,0.101598741,1.601598741,1.6016E-08,0.161352131,1.055584138,
4783,10.1109/ict.2006.331300,"y=0.23,x=0.05",Sr0.23Co3.95Ni0.05Sb12,Skutterudite,,5141,9013,3844,300,-0.000103676,4.760739979,0.002496154,0.150338519,235373.0106,98619.10075,4.993961038,0.064190756,,1,TRUE,4,96,-103.676,103.676,0.409115151,1.909115151,1.90912E-08,1.348062542,3.412677437,
4775,10.1007/s11664-012-2290-4,In0.05Co4Sb12,In0.05Co4Sb12,Skutterudite,Skutterudite,4116,2440,2877,300,-0.000339917,6.269230769,,0.086629082,14115.75563,98648.70881,4.994091405,0.035416156,,1,TRUE,3,96,-339.917,339.917,0.053380009,1.553380009,1.55338E-08,0.065781398,6.203449371,
4773,10.1088/0953-8984/23/27/275601,"(a)(x=0.20,y=0.16)",Ba0.032Sr0.032Yb0.096Co4Sb12,Skutterudite,Skutterudite,4286,3213,3067,300,-0.000134486,6.705868186,0.003408276,0.445092915,158483.6925,98669.73238,4.99418395,0.037491412,,1,TRUE,5,0,-134.486,134.486,0.313686227,1.813686227,1.81369E-08,0.862319071,5.843549115,
4769,10.1016/j.matlet.2013.02.034,Gd0.12Co4Sb12,Gd0.12Co4Sb12,Skutterudite,Skutterudite,4579,3775,3344,300,-0.000238043,4.68426515,0.002615036,0.170882437,46195.9158,98714.93069,4.994382845,0.049236648,,1,TRUE,3,0,-238.043,238.043,0.128465508,1.628465508,1.62847E-08,0.225685367,4.458579783,
4755,10.1039/c4ta05083e,0.2wt%Ni,Yb0.2Co3.95Ni0.05Sb12,Skutterudite,,4227,2806,3000,300,-0.000157632,3.628208092,0.002964374,0.245078199,119559.8832,98803.92163,4.994774183,0.072967127,,1,TRUE,4,0,-157.632,157.632,0.256944145,1.756944145,1.75694E-08,0.63018011,2.998027982,
4754,10.1109/ict.2005.1519967,Hf0.60Zr0.15Ti0.25NiSn0.975Sb0.025,Hf0.6Zr0.15Ti0.25Ni1Sn0.975Sb0.025,Half-heusler,,12394,8948,10262,300,-6.69E-05,,,0.105818297,406213.1445,98828.3645,4.994881608,,,1,TRUE,6,18,-66.9,66.9,0.561735524,2.061735524,2.06174E-08,2.512512211,-2.512512211,
4751,10.3365/met.mat.2008.04.223,Co3.75In0.25Sb12,In0.25Co3.75Sb12,Skutterudite,,4627,4084,3395,300,-0.000211391,3.823848632,,0.217226215,63177.99892,98832.12906,4.994898151,0.062549359,,1,TRUE,3,94,-211.391,211.391,0.161647667,1.661647667,1.66165E-08,0.314938724,3.508909908,
4732,10.1016/j.jallcom.2013.01.131,x=0.01,Cu3Bi0.01Sb0.99Se4,Toxic,,13215,1724,11044,300,0.000386426,2.072258065,0.001239738,0.257971277,8254.192986,98977.81731,4.995537872,0.108347589,,1,FALSE,4,0,386.426,386.426,0.035748083,1.535748083,1.53575E-08,0.038029083,2.034228982,
4729,10.1039/c4ee02180k,Run-2,Ti0.4Nb0.6Fe1Sn0.05Sb0.95,Half-heusler,,12226,7976,10157,300,8.93E-05,4.619402985,0.002228574,0.144981413,288328.1867,98988.86744,4.995586355,0.075595288,,1,TRUE,5,17,89.3,89.3,0.463092905,1.963092905,1.96309E-08,1.698045053,2.921357932,
4706,10.1038/srep14641,Yb0.35Ga0.15,Yb0.35Ga0.15,,,4759,5167,3491,300,-0.000113679,2.781960761,,0.291901777,207345.3308,99136.80613,4.996234923,0.135429356,,1,TRUE,2,0,-113.679,113.679,0.375314334,1.875314334,1.87531E-08,1.166513013,1.615447748,
4702,10.1016/j.jallcom.2013.09.124,Ba0.24Yb0.19Fe0.38Co3.63Sb12,Ba0.24Yb0.19Fe0.38Co3.63Sb12,Skutterudite,,3732,1752,2543,300,-0.000115592,2.584513501,0.002223375,0.260470208,202352.194,99179.77156,4.996423104,0.150729837,,1,TRUE,5,0,-115.592,115.592,0.36917564,1.86917564,1.86918E-08,1.134695375,1.449818126,
4694,10.1007/s11664-014-3055-z,Bi85Sb15-xPbx_x=0,Bi17Sb3,Toxic,,11956,2513,9907,300,-0.000101795,4.678707869,0.002534947,0.163153376,242873.7625,99217.85669,4.996589841,0.067153845,,1,FALSE,2,100,-101.795,101.795,0.415803243,1.915803243,1.9158E-08,1.395895026,3.282812843,
4693,10.1063/1.4890610,x=0.6,Hf0.198Zr0.198Ta0.01Ti0.594Ni1Sn1,Half-heusler,,11424,2157,9422,300,-0.000165087,3.489401443,0.002928312,0.237765238,109765.3306,99227.81875,4.996633445,0.075345864,,1,TRUE,6,18,-165.087,165.087,0.240950492,1.740950492,1.74095E-08,0.573288019,2.916113424,
4692,10.1063/1.4823859,x=0.01,Nb0.4V0.6Fe0.99Co0.01Sb1,Half-heusler,,12570,10320,10408,300,-0.000133976,5.938325991,0.002927117,0.145206526,160404.8447,99235.34,4.996666362,0.043480297,,1,TRUE,5,18,-133.976,133.976,0.315068401,1.815068401,1.81507E-08,0.873437295,5.064888696,
4690,10.1002/adfm.200900250,heavy doped Si single cryatstl ,Si,Pure element,,19007,129,15934,300,-8.76E-05,,,0.009318693,296323.5294,99285.11131,4.996884127,,,1,TRUE,1,4,-87.6,87.6,0.469929585,1.969929585,1.96993E-08,1.751209462,-1.751209462,
4683,10.1038/srep23143,Sb2Te3,Sb2Te3,Toxic,Antimonide,24658,21357,19988,300,9.13E-05,3.031684808,,0.243357266,281076.791,99381.93719,4.997307458,0.160242088,,1,FALSE,2,28,91.3,91.3,0.455176981,1.955176981,1.95518E-08,1.648664615,1.383020193,
4682,10.1007/s11664-015-4037-5,973K,CoSb3,Skutterudite,Skutterudite,5604,10901,4320,300,-0.000368479,8.178217822,0.000161053,0.006493506,10209.25191,99399.87131,4.997385822,0.027229983,,1,TRUE,2,24,-368.479,368.479,0.041729661,1.541729661,1.54173E-08,0.047219719,8.130998103,
4677,10.1007/s11664-013-2865-8,x=0.048,Mg2.08Si0.352Sn0.6Sb0.048,Mg2Si,,8619,2540,7077,300,-9.86E-05,3.226535462,0.002205882,0.25,253999.6126,99419.44644,4.997471341,0.125551579,,1,TRUE,4,8,-98.6,98.6,0.427414932,1.927414932,1.92741E-08,1.468687938,1.757847524,
4665,10.1063/1.4817720,"Fe-doped,x=0.1",Ce0.2Fe0.1Co3.9Sb12,Skutterudite,,4969,6870,3737,300,-0.000134338,3.168452704,0.002826087,0.242976312,160209.4241,99561.372,4.998090873,0.095761204,,1,TRUE,4,0,-134.338,134.338,0.314086703,1.814086703,1.81409E-08,0.871901358,2.296551346,
4662,10.1109/ict.2005.1519967,Hf0.50Zr0.25Ti0.25NiSn0.975Sb0.025,Hf0.5Zr0.25Ti0.25Ni1Sn0.975Sb0.025,Half-heusler,,12392,8948,10262,300,-7.18E-05,2.22229644,,0.115820054,377319.2985,99573.11119,4.998142077,-1.814907135,,1,TRUE,6,18,-71.8,71.8,0.53850122,2.03850122,2.0385E-08,2.307497551,-0.085201111,
4661,10.1021/ja208658w,Pb1.02Sr0.01S1Cl0.02,Sr0.01Pb1.02S1Cl0.02,,,413,3491,177,300,-5.43E-05,4.373817035,0.000660248,0.179886686,513291.1392,99581.6,4.9981791,0.221394249,,1,FALSE,4,0,-54.3,54.3,0.626188742,2.126188742,2.12619E-08,3.274061525,1.09975551,
4656,10.1143/jjap.47.7470,"y=0.30,x=0.25",Sr0.3Co4Ge0.25Sb11.75,Zintl,,3491,1366,2356,300,-0.000111414,,,0.191494829,214609.9856,99625.26594,4.998369494,,,1,TRUE,4,96,-111.414,111.414,0.382714684,1.882714684,1.88271E-08,1.212148114,-1.212148114,
4643,10.1039/c6ta09941f,x=3%,Ag0.03Sn0.97Te1,Toxic,,2876,18598,1916,300,4.02E-05,4.889574512,0.001158341,0.05259238,702225.3313,99698.37244,4.998688069,3.315078645,0.520493836,1,FALSE,3,10,40.2,40.2,0.707122243,2.207122243,2.20712E-08,4.649691445,0.239883067,
4616,10.1007/s11664-013-2670-4,"1% substituted Cr, single -crystalline",Cr0.01Bi1.99Te3,Toxic,,9419,2500,7728,300,0.00016551,1.442748092,0.003020396,0.620295041,110033.7824,99976.31625,4.999897131,0.251327768,,1,FALSE,3,28,165.51,165.51,0.240073454,1.740073454,1.74007E-08,0.574400591,0.868347501,
4597,10.1109/ict.2006.331350,x=0.02,Ti0.98Nb0.02Ni1Sn1,Half-heusler,,12430,9042,10289,300,-0.000142737,7.027519533,0.002854545,0.113181095,145238.0952,100127.5776,5.000553709,0.035595615,,1,TRUE,4,18,-142.737,142.737,0.292148986,1.792148986,1.79215E-08,0.780864915,6.246654618,
4586,10.1007/s11837-016-1980-4,A1_Ag2Se_150K/min,Ag2Se,Toxic,,14701,9465,12490,300,-0.000105825,1.487749896,,0.522763722,232390.8174,100209.5793,5.000909239,1.286723502,0.109485233,1,TRUE,2,0,-105.825,105.825,0.401605714,1.901605714,1.90161E-08,1.325747119,0.162002777,
4578,10.1007/s11664-010-1278-1,Sb2Te3,Sb2Te3,Toxic,,16731,2299,14248,300,9.87E-05,1.733333333,,0.461467301,256169.5196,100284.6206,5.001234336,0.864525561,,1,FALSE,2,28,98.7,98.7,0.42704663,1.92704663,1.92705E-08,1.480951828,0.252381505,
4577,10.1109/ict.2007.4569500,0.02,Mg0.02Zn3.98Sb3,Mg-based,,17465,9122,14873,300,7.13E-05,1.244777974,,0.103302531,383163.0388,100285.6059,5.001238603,-0.196006221,,1,TRUE,3,54,71.3,71.3,0.540827355,2.040827355,2.04083E-08,2.345908833,-1.101130859,
4576,10.1021/acs.chemmater.5b03708,x=0.02,In0.04Sn2.94Te3,Toxic,,15837,7381,13424,300,9.37E-05,4.328358209,0.002372034,0.303049759,274478.4465,100285.8981,5.001239868,0.081920534,,1,FALSE,3,29,93.7,93.7,0.44585628,1.94585628,1.94586E-08,1.602286827,2.726071382,
4575,10.1109/ict.2005.1519920,1,Mg2Si0.6Sn0.4,Mg2Si,Mg2Si,9605,8921,7886,300,-0.000117188,4.34,,0.208760705,200449.0993,100290.6236,5.001260332,0.069047793,,1,TRUE,3,8,-117.188,117.188,0.364131075,1.864131075,1.86413E-08,1.120990185,3.219009815,
4570,10.1007/s11664-008-0624-z,Yb0.2In0.1Co4Sb12,Yb0.2In0.1Co4Sb12,Skutterudite,Skutterudite,5699,11028,4421,300,-0.000151694,3.655792927,0.971806857,0.238825363,130514.7059,100375.0046,5.001625578,0.074987187,,1,TRUE,4,0,-151.694,151.694,0.270439492,1.770439492,1.77044E-08,0.693205169,2.962587758,
4558,10.1063/1.2172705,y=0.22,Sr0.22Co4Sb12,Skutterudite,Skutterudite,3911,1922,2668,300,-0.000117134,5.456117337,,0.145894492,201008.9737,100500.1003,5.002166495,0.051484563,,1,TRUE,3,96,-117.134,117.134,0.364300624,1.864300624,1.8643E-08,1.124223465,4.331893872,
4557,10.1016/j.jallcom.2006.02.075,y=0.02,Zr1Ni1Sn0.98Sb0.02,Half-heusler,,11252,1553,9258,300,-0.000125,8.048192771,,0.118579665,181813.6671,100503.4957,5.002181168,0.031699562,,1,TRUE,4,18,-125,125,0.340416229,1.840416229,1.84042E-08,1.003838471,7.0443543,
4556,10.1007/s11664-012-1975-z,Before,In0.2Co4Sb12,Skutterudite,Skutterudite,4088,2390,2838,300,-0.000190786,2.912657639,,0.332181637,81888.68053,100504.0404,5.002183521,0.089167312,,1,TRUE,3,96,-190.786,190.786,0.193069144,1.693069144,1.69307E-08,0.415929595,2.496728044,
4554,10.1063/1.4870003,Dm05,Ba0.3In0.3Co4Sb12,Skutterudite,Skutterudite,4973,6897,3742,300,-0.00012935,3.623044325,0.002870137,0.237628165,172144.3573,100518.3471,5.002245338,0.082985002,,1,TRUE,4,97,-129.35,129.35,0.327887012,1.827887012,1.82789E-08,0.943981304,2.679063021,
4537,10.3365/met.mat.2008.04.223,In0.15Co4Sb12,In0.15Co4Sb12,Skutterudite,Skutterudite,4623,4084,3395,300,-0.000201495,3.421180989,,0.261583377,72271.95458,100642.2689,5.002780419,0.073019911,,1,TRUE,3,96,-201.495,201.495,0.1760432,1.6760432,1.67604E-08,0.363392754,3.057788235,
4530,10.1002/aenm.201100149,as-pressed ?Æ’Ã©,Cu0.01Bi2Te2.7Se0.3,Toxic,,25549,105,20643,300,-0.000185921,1.03543956,,0.904283604,86914.1983,100707.5593,5.003062071,0.369697076,,1,FALSE,4,0,-185.921,185.921,0.201338594,1.701338594,1.70134E-08,0.44361144,0.59182812,
4527,10.1016/j.solidstatesciences.2008.01.016,y=0.44,Eu0.44Co4Sb12,Skutterudite,Skutterudite,4809,5358,3549,300,-6.13E-05,4.589036077,0.001719233,0.115920398,455904.7926,100730.0059,5.003158859,0.135121651,,1,TRUE,3,0,-61.3,61.3,0.589519031,2.089519031,2.08952E-08,2.857865222,1.731170855,
4526,10.1063/1.1450036,x=0.05,Ba0.3Co3.95Ni0.05Sb12,Skutterudite,,5334,9958,4040,300,-9.87E-05,4.493575456,,0.186438466,257160.0449,100736.0327,5.003184843,0.074478894,,1,TRUE,4,96,-98.7,98.7,0.42704663,1.92704663,1.92705E-08,1.486678193,3.006897263,
4523,10.1063/1.4710990,x=0.10,Al1V0.9Fe2W0.1,Heusler,Heusler,12380,2056,10254,300,-0.000107906,5.056179775,,0.175068493,227303.2952,100758.0781,5.003279875,0.05942743,,1,TRUE,4,24,-107.906,107.906,0.394465286,1.894465286,1.89447E-08,1.291854606,3.764325169,
4477,10.1016/j.materresbull.2011.08.058,normal,In0.2Co4Sb12,Skutterudite,Skutterudite,4588,3812,3361,300,-0.000191089,2.911641348,,0.326712329,82013.70834,101019.8005,5.004406507,0.089678459,,1,TRUE,3,96,-191.089,191.089,0.192565492,1.692565492,1.69257E-08,0.416440718,2.49520063,
4461,10.3724/sp.j.1077.2009.00803,"y=0.17,x=0",Sr0.17Co4Sb12,Skutterudite,Skutterudite,4824,5539,3561,300,-0.000145402,,0.002277844,0.117005783,141978.022,101128.7464,5.004874624,,,1,TRUE,3,96,-145.402,145.402,0.285513628,1.785513628,1.78551E-08,0.760511079,-0.760511079,
4449,10.1016/j.actamat.2014.05.019,x=0.50,Yb0.5Co4Sb12,Skutterudite,Skutterudite,3309,65,2200,300,-9E-05,3.77826087,0.002435585,0.203311409,291665.3713,101199.4171,5.005178011,0.109449776,,1,TRUE,3,0,-90,90,0.460306794,1.960306794,1.96031E-08,1.715260827,2.063000043,
4446,10.1007/s11664-016-4810-0,green,Hf0.6Zr0.4Ni1Sn0.995Sb0.005,Half-heusler,,12765,11011,10588,300,-0.000200884,3.735460795,0.003108518,0.300890076,73214.28571,101226.0294,5.005292202,0.066718314,,1,TRUE,5,18,-200.884,200.884,0.176972908,1.676972908,1.67697E-08,0.368335121,3.367125674,
4444,10.1007/s11664-012-2290-4,In0.25Co4Sb12,In0.25Co4Sb12,Skutterudite,Skutterudite,4120,2440,2877,300,-0.000245982,5.763736264,,0.146803203,43183.27974,101233.8701,5.00532584,0.04055383,,1,TRUE,3,96,-245.982,245.982,0.119967491,1.619967491,1.61997E-08,0.209866528,5.553869736,
4432,10.3390/app8010052,x=0.1(cooled),Ag0.9Sb1.1Te2.1,Toxic,,10708,18753,8759,300,0.000278467,,,0.436277585,29624.41641,101380.8069,5.005955744,,,1,FALSE,3,27,278.467,278.467,0.090665571,1.590665571,1.59067E-08,0.141367618,-0.141367618,
4405,10.1016/j.actamat.2011.04.040,Bi0.5Sb1.5Te3,Bi0.5Sb1.5Te3,Toxic,Bi2Te3,12195,44,10113,300,0.000207658,1.105544332,,1.07750536,67914.21438,101681.4773,5.007241847,0.291215455,,1,FALSE,3,28,207.658,207.658,0.166934264,1.666934264,1.66693E-08,0.339625593,0.765918739,
4392,10.1016/j.jallcom.2009.05.032,x=0.08,Al1V1Fe1.84Co0.16,Heusler,,20388,1630,17033,300,-0.000105793,15.49634248,0.026758331,0.051433766,236173.5309,101796.2011,5.007731571,0.016014632,,1,TRUE,4,24,-105.793,105.793,0.401716517,1.901716517,1.90172E-08,1.347405314,14.14893717,
4389,10.1063/1.4958973,0.01,Ge0.99Bi0.02Te1.02,Toxic,,19468,10408,16330,300,5.39E-05,5.13804052,,0.620888377,529239.7661,101838.3381,5.007911303,0.136933284,,1,FALSE,3,10,53.9,53.9,0.628351741,2.128351741,2.12835E-08,3.379225133,1.758815387,
4384,10.1063/1.2920210,"x=0.15,y=0.01",Ba0.15Yb0.01Co4Sb12,Skutterudite,Skutterudite,3362,301,2250,300,-0.000127512,4.111305865,,0.200224519,178644.8567,101931.7726,5.008309577,0.072127871,,1,TRUE,4,0,-127.512,127.512,0.333123702,1.833123702,1.83312E-08,0.982434363,3.128871502,
4373,10.1007/s11664-012-2433-7,Fe2V0.9Ti0.1Al,Ti0.1Al1V0.9Fe2,Heusler,,20483,2462,17114,300,8.54E-05,17.54716981,0.002138479,0.044001451,314417.7589,102097.9539,5.009017039,0.014514283,,1,TRUE,4,23,85.4,85.4,0.478927095,1.978927095,1.97893E-08,1.866629466,15.68054034,
4361,10.1039/c5ee01309g,green,In0.09Bi99.91,Toxic,,20162,7978,16910,300,-3.34E-05,6.315705061,,0.246096329,866489.8079,102196.7271,5.009436987,0.909586411,,1,FALSE,2,499,-33.4,33.4,0.749813302,2.249813302,2.24981E-08,5.848320887,0.467384174,
4355,10.1039/c5tc01573a,un x=0.005,In0.005Sn0.995Te1,Toxic,,14456,2833,12257,300,5.52E-05,6.023477247,,0.077772585,517971.0145,102246.7791,5.009649636,0.086584318,,1,FALSE,3,9,55.2,55.2,0.62134918,2.12134918,2.12135E-08,3.29639216,2.727085087,
4352,10.1007/s11664-012-2433-7,x=0.30,Ti0.3Al1V0.6Fe2W0.1,Heusler,,20482,2462,17114,300,8.07E-05,7.196765499,0.002022701,0.099142102,337434.9523,102263.6693,5.009721371,0.044188305,,1,TRUE,5,23,80.7,80.7,0.498730377,1.998730377,1.99873E-08,2.023324469,5.17344103,
4351,10.1109/ict.2006.331300,"y=0.26,x=0.05",Sr0.26Co3.95Ni0.05Sb12,Skutterudite,,5143,9013,3844,300,-9.16E-05,4.799215173,0.002505055,0.146547107,288239.7004,102273.8323,5.009764529,0.073301295,,1,TRUE,4,96,-91.6,91.6,0.45400132,1.95400132,1.954E-08,1.689662266,3.109552907,
4332,10.1007/s11664-015-4155-0,II,Ba0.2Yb0.2Gd0.1Al0.2Fe0.25Co3.75Sb12,Skutterudite,,5671,10925,4380,300,-0.000120302,3.026315789,0.002785714,0.336271186,196837.9447,102498.2329,5.010716378,0.117141569,,1,TRUE,7,0,-120.302,120.302,0.354486078,1.854486078,1.85449E-08,1.095099684,1.931216105,
4320,10.1016/j.jallcom.2015.10.021,x=0.25,Te0.75Pb1Se0.25,Toxic,,2798,9762,1848,300,-0.000250153,1.393916271,0.002573429,0.551051885,41701.47129,102630.2193,5.011275257,0.190735478,,1,FALSE,3,0,-250.153,250.153,0.115730464,1.615730464,1.61573E-08,0.202135013,1.191781258,
4317,10.1002/aenm.201100126,run-1,Hf0.75Zr0.25Ni1Sn0.99Sb0.01,Half-heusler,,12130,5923,10070,300,-0.00014195,4.597731978,0.003014925,0.239543726,150366.5916,102665.405,5.011424125,0.060049438,,1,TRUE,5,18,-141.95,141.95,0.294137805,1.794137805,1.79414E-08,0.80933516,3.788396818,
4316,10.1063/1.2168019,Hf0.60Zr0.25Ni0.9Pd0.1Sn0.975Sb0.025,Hf0.6Zr0.25Ti0.15Ni1Sn0.975Sb0.025,Half-heusler,,10322,275,8425,300,-6.66E-05,6.362030762,0.619882263,0.089605735,423821.0659,102672.9804,5.011456169,0.062062878,,1,TRUE,6,18,-66.6,66.6,0.563190168,2.063190168,2.06319E-08,2.623270369,3.738760393,
4315,10.1016/j.jallcom.2004.05.078,y=0.002,Hf0.25Zr0.25Ti0.5Ni1Sn0.998Sb0.002,Half-heusler,,11229,1506,9238,300,-0.000249749,,,0.260852612,41919.60623,102686.2179,5.011512159,,,1,TRUE,6,18,-249.749,249.749,0.116134228,1.616134228,1.61613E-08,0.203243131,-0.203243131,
4311,10.1063/1.4870003,DM03,Ba0.3In0.3Co4Sb12,Skutterudite,Skutterudite,4972,6897,3742,300,-0.000127181,3.771066107,0.002924099,0.222748739,180807.1698,102738.1703,5.011731827,0.081865704,,1,TRUE,4,97,-127.181,127.181,0.334075611,1.834075611,1.83408E-08,0.994842061,2.776224046,
4309,10.3724/sp.j.1077.2014.13261,36678,Yb0.6Co4Sb12,Skutterudite,Skutterudite,4835,5557,3571,300,-8.85E-05,3.371515586,,0.200309179,302624.1987,102798.7851,5.011987982,0.144835332,,1,TRUE,3,0,-88.5,88.5,0.466297687,1.966297687,1.9663E-08,1.785147786,1.5863678,
4295,10.1016/j.materresbull.2011.08.058,microwave,In0.2Co4Sb12,Skutterudite,Skutterudite,4587,3812,3361,300,-0.000187926,2.989983208,,0.330821918,86815.11133,103006.9184,5.012866395,0.089539138,,1,TRUE,3,96,-187.926,187.926,0.197888463,1.697888463,1.69789E-08,0.442207128,2.54777608,
4282,10.1016/j.jallcom.2017.06.296,x=0.03,Sn0.03Te0.997Pb0.97I0.003,Toxic,,2764,18588,1821,300,-6.64E-05,4.985081971,0.001883236,0.108361204,426833.3864,103121.5819,5.013349567,0.100401418,,1,FALSE,4,0,-66.4,66.4,0.564162023,2.064162023,2.06416E-08,2.6431598,2.341922171,
4279,10.1063/1.1433911,Eu0.42Co4Sb11.37Ge0.5,Eu0.42Co4Ge0.5Sb11.37,Zintl,,4942,6657,3710,300,-0.000118741,3.407602845,,0.259935827,202069.9183,103141.6956,5.013434267,0.099979529,,1,TRUE,4,0,-118.741,118.741,0.359288601,1.859288601,1.85929E-08,1.127118887,2.280483958,
4276,10.1016/j.jallcom.2017.06.296,"x=0.005,y=0",Sn0.005Te0.997Pb0.995I0.003,Toxic,,2769,18588,1828,300,-4.84E-05,5.428804451,0.001566514,0.091991392,600175.9518,103167.6947,5.013543726,0.162918026,,1,FALSE,4,0,-48.4,48.4,0.658861865,2.158861865,2.15886E-08,3.887090924,1.541713527,
4275,10.1063/1.3099804,"x=0.25,y=0.05",Ce0.05In0.25Co4Sb12,Skutterudite,Skutterudite,4966,6750,3731,300,-0.000146192,3.092164811,0.003036749,0.287946691,143451.5991,103170.544,5.013555721,0.098016388,,1,TRUE,4,0,-146.192,146.192,0.283575788,1.783575788,1.78358E-08,0.767570397,2.324594414,
4271,10.1063/1.4748340,Tl0.1In0.1Co4Sb12,Tl0.1In0.1Co4Sb12,Skutterudite,Skutterudite,3997,2066,2753,300,-0.000201645,3.756964003,,0.259838967,73981.06253,103206.2524,5.013706008,0.067662346,,1,TRUE,4,96,-201.645,201.645,0.175815705,1.675815705,1.67582E-08,0.371935879,3.385028124,
4254,10.1002/aenm.201300336,Hf0.5Zr0.5NiSn0.99Sb0.01,Hf0.5Zr0.5Ni1Sn0.99Sb0.01,Half-heusler,Half-Heusler,10296,115,8407,300,-0.00014055,4.227001546,0.003031365,0.686883363,154134.1644,103439.1219,5.014684825,0.067453031,,1,TRUE,5,18,-140.55,140.55,0.297709253,1.797709253,1.79771E-08,0.83126524,3.395736306,
4242,10.1007/s11664-008-0624-z,Yb0.2In0.2Co4Sb12,Yb0.2In0.2Co4Sb12,Skutterudite,Skutterudite,5700,11028,4421,300,-0.000139121,3.21213153,0.971806857,0.266917661,157079.646,103574.7411,5.015253856,0.096795115,,1,TRUE,4,0,-139.121,139.121,0.301399405,1.801399405,1.8014E-08,0.848889543,2.363241987,
4240,10.1063/1.3099804,"x=0.20,y=0.20",Ce0.2In0.2Co4Sb12,Skutterudite,Skutterudite,4965,6750,3731,300,-0.000120782,2.9798413,0.002931449,0.28696139,197689.5709,103576.8513,5.015262705,0.121492141,,1,TRUE,4,0,-120.782,120.782,0.353022269,1.853022269,1.85302E-08,1.098969532,1.880871768,
4238,10.1016/j.jallcom.2017.06.296,x=0.005,Sn0.005Te0.997Pb0.995I0.003,Toxic,,2761,18588,1821,300,-4.88E-05,5.319328548,0.001576326,0.088294314,597065.9446,103645.5136,5.015550508,0.173880162,,1,FALSE,4,0,-48.8,48.8,0.65659384,2.15659384,2.15659E-08,3.862886215,1.456442333,
4234,10.1016/j.jallcom.2017.06.296,x=0.02,Sn0.02Te0.997Pb0.98I0.003,Toxic,,2762,18588,1821,300,-5.47E-05,5.158617726,0.001642012,0.080267559,530098.7576,103673.4105,5.015667386,0.13738885,,1,FALSE,4,0,-54.7,54.7,0.624033189,2.124033189,2.12403E-08,3.377842064,1.780775662,
4231,10.1063/1.4906954,Mm0.9Fe3CoSb12,Mm0.9Fe3Co1Sb12,Skutterudite,,4047,2175,2792,300,0.000194832,1.85411,0.002528746,0.243727336,80546.07509,103696.4296,5.015763803,0.158151582,,1,TRUE,4,0,194.832,194.832,0.186451112,1.686451112,1.68645E-08,0.407511054,1.446598946,
4230,10.1002/adfm.201502782,"x=0.1,y=0.25",Ce0.25Cr0.1Co3.9Sb12,Skutterudite,,26768,146,21515,300,-0.000169058,2.776371308,0.003095238,0.338666667,109379.5044,103696.8976,5.015765763,0.103789164,,1,TRUE,4,0,-169.058,169.058,0.232841678,1.732841678,1.73284E-08,0.568612092,2.207759216,
4223,10.1007/s10853-012-6463-6,Bi0.88Sb0.12Ho0.03,Ho0.03Bi0.88Sb0.12,Toxic,,11979,2952,9926,300,-0.000100282,3.275132806,,0.237245462,259354.1387,103800.2304,5.016198318,0.129325223,,1,FALSE,3,0,-100.282,100.282,0.421262131,1.921262131,1.92126E-08,1.494861856,1.78027095,
4208,10.3365/met.mat.2008.04.223,In0.10Co4Sb12,In0.1Co4Sb12,Skutterudite,Skutterudite,4622,4084,3395,300,-0.000235344,3.246542656,,0.250219426,50244.60384,104033.3491,5.01717258,0.07701712,,1,TRUE,3,96,-235.344,235.344,0.131489591,1.631489591,1.63149E-08,0.245920645,3.000622011,
4206,10.1007/s12598-013-0124-z,x=0.06,Na0.02In0.06Bi0.5Sb1.42Te3,Toxic,,5779,5021,4494,300,0.000237196,0.660638298,,1.266912121,49170.8126,104039.7188,5.017199169,0.540701523,,1,FALSE,5,27,237.196,237.196,0.129406961,1.629406961,1.62941E-08,0.240357793,0.420280505,
4199,10.3390/ma8030959,BST,Bi0.48Sb1.52Te3,Toxic,,15283,3695,12967,300,0.000214448,0.967595332,0.002971431,0.937609329,64191.55237,104080.9447,5.017371225,0.35149502,,1,FALSE,3,28,214.448,214.448,0.157443336,1.657443336,1.65744E-08,0.319181582,0.64841375,
4193,10.1016/j.actamat.2015.11.022,Ti0.50Zr0.50NiSn0.98Sb0.02,Zr0.5Ti50Ni1Sn0.98Sb0.02,Half-heusler,,12066,5863,10021,300,-8.38E-05,3.928238058,0.001988582,0.301333048,328429.9223,104129.4618,5.017573624,0.118415867,,1,TRUE,5,216,-83.8,83.8,0.485578754,1.985578754,1.98558E-08,1.956370427,1.971867631,
4190,10.3724/sp.j.1077.2014.13261,44002,Yb0.6Co4Sb12,Skutterudite,Skutterudite,4837,5557,3571,300,-8.36E-05,3.541925448,,0.190371291,329447.1154,104165.3866,5.01772343,0.148229244,,1,TRUE,3,0,-83.6,83.6,0.48641668,1.98641668,1.98642E-08,1.963257736,1.578667712,
4187,10.1109/ict.2003.1287512,y=0.002,Hf0.25Zr0.25Ti0.5Ni1Sn0.998Sb0.002,Half-heusler,,12272,8869,10196,300,-0.000250061,,,0.268338203,42394.13146,104227.7954,5.017983552,,,1,TRUE,6,18,-250.061,250.061,0.115822286,1.615822286,1.61582E-08,0.205504147,-0.205504147,
4181,10.1016/j.jallcom.2012.09.065,Ms-Pb=20,AgSb(TePb)20,Toxic,,14017,1714,11811,300,-0.0003002,1.297911851,0.000207069,0.055256541,23678.67226,104325.6439,5.018391074,0.195399034,,1,FALSE,4,215,-300.2,300.2,0.075175415,1.575175415,1.57518E-08,0.111894187,1.186017664,
4176,10.3724/sp.j.1077.2009.00803,"y=0.18,x=0.05",Sr0.18Co4Sb11.95Te0.05,Toxic,,4826,5539,3561,300,-0.000125274,,0.002966105,0.156448779,188131.8681,104357.646,5.018524274,,,1,FALSE,4,96,-125.274,125.274,0.339613091,1.839613091,1.83961E-08,1.038269542,-1.038269542,
4171,10.1002/adfm.201400474,x=0.4,Bi2Te2.6Se0.4,Toxic,,26733,142,21496,300,-0.00014375,1.393063584,0.003075543,0.640285088,149606.8267,104427.5717,5.018815179,0.381061816,,1,FALSE,3,0,-143.75,143.75,0.289608827,1.789608827,1.78961E-08,0.803213093,0.589850491,
4154,10.1002/aenm.201300336,Hf0.25Zr0.75NiSn0.99Sb0.01,Hf0.25Zr0.75Ni1Sn0.99Sb0.01,Half-heusler,Half-Heusler,10297,115,8407,300,-0.000139248,5.16855964,0.003064921,0.62089355,158408.1924,104615.5916,5.019596415,0.053781697,,1,TRUE,5,18,-139.248,139.248,0.301069606,1.801069606,1.80107E-08,0.855912542,4.312647098,
4144,10.1016/j.jallcom.2008.02.041,x=0.05,Ti0.95Nb0.05Ni1Sn1,Half-heusler,,11281,1608,9274,300,-9.75E-05,6.84516129,0.0024749,0.099980961,271636.31,104722.8744,5.020041554,0.04421283,,1,TRUE,4,18,-97.5,97.5,0.431487283,1.931487283,1.93149E-08,1.573986235,5.271175055,
4140,10.1016/j.solidstatesciences.2008.01.016,y=0.27,Eu0.27Co4Sb12,Skutterudite,Skutterudite,4807,5358,3549,300,-8.72E-05,4.123544384,0.002365808,0.171789476,314473.8525,104762.1764,5.020204512,0.103448106,,1,TRUE,3,0,-87.2,87.2,0.471552829,1.971552829,1.97155E-08,1.860005441,2.263538943,
4132,10.1002/aenm.201100126,annealed,Hf0.75Zr0.25Ni1Sn0.99Sb0.01,Half-heusler,,12133,5923,10070,300,-0.000138392,5.001189804,0.003641791,0.273764259,160499.0768,104879.6196,5.020691103,0.056250034,,1,TRUE,5,18,-138.392,138.392,0.303299509,1.803299509,1.8033E-08,0.868283719,4.132906085,
4120,10.1007/s12598-013-0124-z,Bi0.5Na0.02Sb1.42In0.06Te3,Na0.02In0.06Bi0.5Sb1.42Te3,Toxic,,5788,5021,4505,300,0.000237183,0.659674752,,1.26365253,49632.8928,105001.7364,5.021196481,0.549735221,,1,FALSE,5,27,237.183,237.183,0.129421464,1.629421464,1.62942E-08,0.242618703,0.417056049,
4116,10.1016/j.jmat.2017.07.003,In0.15Ce0.15Co4Sb12.3-MS+SPS,Ce0.15In0.15Co4Sb12.3,Skutterudite,Skutterudite,15413,18772,13086,300,-0.000148457,1.703414789,,0.367507927,142069.9807,105041.4628,5.021360761,0.242214047,,1,TRUE,4,0,-148.457,148.457,0.278092434,1.778092434,1.77809E-08,0.757840673,0.945574116,
4113,10.1002/aenm.201100126,run-2,Hf0.75Zr0.25Ni1Sn0.99Sb0.01,Half-heusler,,12131,5923,10070,300,-0.000139412,4.271376139,0.003126866,0.273764259,158800.8949,105088.0016,5.021553133,0.068166362,,1,TRUE,5,18,-139.412,139.412,0.300644256,1.800644256,1.80064E-08,0.857831758,3.413544381,
4107,10.1016/j.jallcom.2020.154732,Bi1.7Sb0.3Te2.7Se0.3,Bi1.7Sb0.3Te2.7Se0.3,Toxic,,28193,27516,22686,300,0.00025135,1.097577855,0.002705329,0.780858106,42123.89381,105130.2106,5.021727535,0.260077638,,1,FALSE,4,0,251.35,251.35,0.114542386,1.614542386,1.61454E-08,0.204032436,0.893545419,
4106,10.1016/j.actamat.2015.11.022,Ti0.75Zr0.25NiSn,Zr0.25Ti0.75Ni1Sn1,Half-heusler,,12070,5863,10021,300,-0.00027491,3.728835543,0.002087904,0.340255204,32031.25,105178.3101,5.021926189,0.065437345,,1,TRUE,4,18,-274.91,274.91,0.093488785,1.593488785,1.59349E-08,0.153124313,3.57571123,
4103,10.1039/c4cp00641k,y=0,Mg2Si0.3Sn0.7,Mg2Si,Mg2Si,9324,4600,7668,300,-0.000446667,2.166988417,0.000669062,0.091058864,4361.051271,105221.7847,5.022105664,0.109156075,,1,TRUE,3,8,-446.667,446.667,0.021267449,1.521267449,1.52127E-08,0.019902976,2.147085441,
4075,10.2320/matertrans.e-m2018806,FeNbSb,Hf0.16Nb1.1Fe0.89Sb1,Half-heusler,Half-Heusler,20537,21237,17241,300,5.91E-05,8.896059477,0.001842028,0.051809411,497172.0696,105547.363,5.023447387,0.041397048,,1,TRUE,4,18,59.1,59.1,0.60080626,2.10080626,2.10081E-08,3.133386589,5.762672888,
4071,10.1016/j.matlet.2013.02.034,Gd0.08Co4Sb12,Gd0.08Co4Sb12,Skutterudite,Skutterudite,4578,3775,3344,300,-0.000281058,4.914354045,0.002373972,0.144799046,29950.87216,105634.4845,5.023805717,0.049271007,,1,TRUE,3,0,-281.058,281.058,0.088662895,1.588662895,1.58866E-08,0.142745518,4.771608527,
4069,10.1007/s11664-013-2865-8,x=0.000,Mg2.08Si0.4Sn0.6,Mg2Si,,8615,2540,7077,300,-0.000454544,1.780050622,0.000882353,0.168478261,3996.971458,105663.5751,5.023925301,0.133581777,,1,TRUE,3,8,-454.544,454.544,0.019871221,1.519871221,1.51987E-08,0.018224646,1.761825976,
4066,10.1088/0953-8984/23/27/275601,"(b)(x=0.33,y=0.20)",Ba0.066Sr0.066Yb0.068Co4Sb12,Skutterudite,Skutterudite,4287,3213,3067,300,-0.000140539,7.569188838,0.003442782,0.4401665,157491.8084,105678.6949,5.023987441,0.034925695,,1,TRUE,5,0,-140.539,140.539,0.297737485,1.797737485,1.79774E-08,0.849386783,6.719802055,
4063,10.1016/j.jallcom.2010.05.083,Ca0.1Mm0.1Co4Sb12,Mm0.1Ca0.1Co4Sb12,Skutterudite,Skutterudite,3630,1660,2459,300,-0.000156565,5.092,0.003196286,0.188936782,129622.5649,105750.5018,5.024282437,0.053205782,,1,TRUE,4,0,-156.565,156.565,0.259318491,1.759318491,1.75932E-08,0.684142126,4.407857874,
4056,10.1007/s11664-012-2290-4,In0.2Co4Sb12,In0.2Co4Sb12,Skutterudite,Skutterudite,4119,2440,2877,300,-0.000275204,,,0.149038342,32122.1865,105835.6411,5.024631945,,,1,TRUE,3,96,-275.204,275.204,0.09325214,1.59325214,1.59325E-08,0.153536227,-0.153536227,
4051,10.1039/c5ta05535k,Sn1Te1,SnTe,Toxic,,309,11474,170,300,3.92E-05,8.663265306,0.001154312,0.025209242,765061.5901,105883.8713,5.024829812,0.069507719,,1,FALSE,2,10,39.2,39.2,0.713244475,2.213244475,2.21324E-08,5.079805013,3.583460293,
4033,10.3724/sp.j.1077.2009.00803,"y=0.16,x=0.08",Sr0.16Co4Sb11.92Te0.08,Toxic,,4827,5539,3561,300,-0.000142035,,0.002718161,0.15762906,155164.8352,106052.8053,5.025522161,,,1,FALSE,4,96,-142.035,142.035,0.293922352,1.793922352,1.79392E-08,0.835060998,-0.835060998,
4021,10.1016/j.intermet.2012.07.027,y=0,Mg2.1Si0.3Sn0.7,Mg2Si,,8355,1266,6848,300,-0.000574075,2.13894167,0.000300939,0.042604706,1003.018404,106151.471,5.025926017,0.110790678,,1,TRUE,3,8,-574.075,574.075,0.007091046,1.507091046,1.50709E-08,0.00453492,2.13440675,
4017,10.3365/met.mat.2008.04.223,In0.30Co4Sb12,In0.3Co4Sb12,Skutterudite,Skutterudite,4626,4084,3395,300,-0.00018462,3.065649818,,0.296915617,93093.08964,106218.1255,5.026198633,0.090803838,,1,TRUE,3,96,-184.62,184.62,0.203609421,1.703609421,1.70361E-08,0.475782794,2.589867024,
4008,10.1109/ict.2006.331350,x=0.05,Ti0.95Nb0.05Ni1Sn1,Half-heusler,,12431,9042,10289,300,-9.81E-05,6.830728909,0.002563636,0.110549176,273809.5238,106328.1804,5.026648382,0.045102726,,1,TRUE,4,18,-98.1,98.1,0.429261214,1.929261214,1.92926E-08,1.584750283,5.245978626,
3983,10.1038/am.2016.77,Yb0.6Co4Sb12,Yb0.6Co4Sb12,Skutterudite,Skutterudite,22013,14693,18264,300,-7.84E-05,4.152199074,0.002238358,0.156999964,364699.7389,106678.5513,5.028077109,0.123083663,,1,TRUE,3,0,-78.4,78.4,0.508717682,2.008717682,2.00872E-08,2.197736442,1.954462632,
3969,10.1109/ict.2005.1519967,Hf0.70Zr0.15Ti0.15NiSn0.975Sb0.025,Hf0.7Zr0.15Ti0.15Ni1Sn0.975Sb0.025,Half-heusler,,12395,8948,10262,300,-6.34E-05,2.335787452,,0.110821549,465587.7882,106824.3283,5.02867017,-0.375175963,,1,TRUE,6,18,-63.4,63.4,0.578942727,2.078942727,2.07894E-08,2.903791038,-0.568003586,
3968,10.1063/1.4904187,Ca0.1Ce0.1Co4Sb12,Ca0.1Ce0.1Co4Sb12,Skutterudite,Skutterudite,4042,2174,2786,300,-0.000127129,4.282389151,0.002905737,0.209566395,188163.2653,106845.7821,5.028757382,0.07285157,,1,TRUE,4,0,-127.129,127.129,0.334225403,1.834225403,1.83423E-08,1.035401523,3.246987628,
