Repository: suchismitasarker/SKlearn-and-Lolopy-comparison

# SKlearn-and-Lolopy-comparison
SKlearn and Lolopy comparison
lolopy==1.1.1
matminer==0.7.8
matminer.egg==info
matplotlib==3.1.3
numpy==1.18.5
pandas==1.0.1
pymatgen==2019.12.22
python_ternary==1.0.7
scikit_learn==1.1.3
scipy==1.5.2
ternary==0.1

File: Data_Starry_2nd_gen_TC_model_Nov_22.csv (part 42 of 47)
,REFERENCE: doi,NAME,FORMULA,Family,PROPERTY: Material Family,IDENTIFIER: sampleid,IDENTIFIER: paperid,IDENTIFIER: figureid,PROPERTY: Temperature (K),PROPERTY: Seebeck coefficient (V/K),PROPERTY: Thermal conductivity (W*m^(-1)*K^(-1)),PROPERTY: Power factor (W*m^(-1)*K^(-2)),PROPERTY: ZT (-),PROPERTY: Electrical conductivity (S*m^(-1)),PROPERTY: sigma_E_0,PROPERTY: log sigma_E_0,PROPERTY: quality_factor,PROPERTY: log quality_factor,inexpensive,non-toxic,n_elements,electron_count,PROPERTY: Seebeck coefficient (muV/K),|S|(muV/K),,L,L*sigma*T,Electronic thermal conductivity,Lattice thermal conductivity,
3967,10.1063/1.1425459,Zr0.5Hf0.5NiSn0.99Sb0.01,Hf0.5Zr0.5Ni1Sn0.99Sb0.01,Half-heusler,,12157,6656,10084,300,-0.000108554,6.691053391,0.002463206,0.107895126,238988.922,106848.6213,5.028768923,0.044506166,,1,TRUE,5,18,-108.554,108.554,0.392267864,1.892267864,1.89227E-08,1.356693171,5.33436022,
3964,10.1002/adfm.201502782,"x=0.05,y=0.25",Ce0.25Cr0.05Co3.95Sb12,Skutterudite,,26767,146,21515,300,-0.00014929,2.986872949,0.003151261,0.300014315,143085.7143,106873.686,5.028870788,0.106037929,,1,TRUE,4,0,-149.29,149.29,0.276102596,1.776102596,1.7761E-08,0.762404726,2.224468223,
3963,10.1002/aenm.201100149,Cu0.01Bi2Te2.7Se0.3,Cu0.01Bi2Te2.7Se0.3,Toxic,,25527,105,20621,300,-0.000188191,1.042731869,0.003142634,0.902509769,89813.76997,106898.6001,5.028972018,0.396275256,,1,FALSE,4,0,-188.191,188.191,0.197436906,1.697436906,1.69744E-08,0.457359624,0.585372245,
3957,10.1109/ict.2005.1519967,Hf0.25Zr0.25Ti0.50NiSn0.975Sb0.025,Hf0.25Zr0.25Ti0.5Ni1Sn0.975Sb0.025,Half-heusler,,12391,8948,10262,300,-7.71E-05,,,0.115839042,372933.3611,107020.0594,5.029465188,,,1,TRUE,6,18,-77.1,77.1,0.514450894,2.014450894,2.01445E-08,2.253767828,-2.253767828,
3953,10.3724/sp.j.1077.2014.13261,43992,Yb0.6Co4Sb12,Skutterudite,Skutterudite,4836,5557,3571,300,-8.54E-05,3.331352683,,0.216881159,329944.2745,107100.3342,5.029790826,0.175169362,,1,TRUE,3,0,-85.4,85.4,0.478927095,1.978927095,1.97893E-08,1.958806994,1.372545689,
3951,10.1016/j.matlet.2014.12.019,y=0,CoSb3,Skutterudite,Skutterudite,4586,3782,3356,300,-0.0004326,8.625654565,,0.031477189,5227.48936,107124.5268,5.029888916,0.027742464,,1,TRUE,2,24,-432.6,432.6,0.024009388,1.524009388,1.52401E-08,0.023900229,8.601754336,
3938,10.3938/jkps.65.491,Yb0.4Co4Sb12,Yb0.4Co4Sb12,Skutterudite,Skutterudite,4432,3587,3212,300,-0.000118367,3.978015304,0.002967651,0.245033113,211255.5776,107312.3109,5.030649547,0.084857692,,1,TRUE,3,0,-118.367,118.367,0.360448867,1.860448867,1.86045E-08,1.1790906,2.798924704,
3937,10.1039/c3tc31810a,"ingot, nH=7.83E18",Ag2Se,Toxic,,13668,2828,11411,300,-0.000118974,1.423900635,,0.636310929,209655.1604,107333.8566,5.030736734,0.874444641,,1,TRUE,2,0,-118.974,118.974,0.358567651,1.858567651,1.85857E-08,1.168974897,0.254925738,
3934,10.1088/0953-8984/17/46/015,2,TePb,Toxic,,15571,3198,13206,300,-0.00012517,2.218023256,,0.462003333,193784.9357,107353.5226,5.030816299,0.204683332,,1,FALSE,2,10,-125.17,125.17,0.339917709,1.839917709,1.83992E-08,1.069645005,1.148378251,
3926,10.1002/aenm.201300336,Hf0.15Zr0.85NiSn0.99Sb0.01,Hf0.15Zr0.85Ni1Sn0.99Sb0.01,Half-heusler,Half-Heusler,10298,115,8407,300,-0.000139769,5.620026062,0.003180549,0.558577736,161642.8918,107439.2636,5.031163023,0.050192475,,1,TRUE,5,18,-139.769,139.769,0.29972042,1.79972042,1.79972E-08,0.872736039,4.747290023,
3916,10.1039/c5ee02600h,Ge0.05Sb0.01,Mg2Sn0.94Ge0.05Sb0.01,Mg-based,,9556,7980,7847,300,-0.000129005,3.394851085,0.004352909,0.711782226,185100.0239,107616.2805,5.031877978,0.099893371,,1,TRUE,4,8,-129.005,129.005,0.328863644,1.828863644,1.82886E-08,1.015568113,2.379282972,
3906,10.1039/c2jm15010g,Matrix,Ba0.21Co3.95Sb12,Skutterudite,,4200,2740,2975,300,-0.000104548,1.890740964,0.002722008,0.172815276,254123.784,107728.9694,5.032332505,0.534392942,,1,TRUE,3,95,-104.548,104.548,0.406051264,1.906051264,1.90605E-08,1.453118879,0.437622085,
3904,10.1063/1.3430739,x=0.10,Tl0.1Co4Sb12,Skutterudite,Skutterudite,3383,325,2265,300,-0.000227494,4.05982906,,0.222722044,57036.45008,107745.4014,5.032398743,0.063349943,,1,TRUE,3,96,-227.494,227.494,0.140695799,1.640695799,1.6407E-08,0.280738392,3.779090668,
3892,10.1016/j.jallcom.2020.154732,Bi1.53Sb0.47Te2.7Se0.3,Bi1.53Sb0.47Te2.7Se0.3,Toxic,,28196,27516,22686,300,0.000181594,1.076816609,0.003145106,0.788745138,98082.59587,107966.1109,5.033287458,0.407142098,,1,FALSE,4,0,181.594,181.594,0.208990702,1.708990702,1.70899E-08,0.502866733,0.573949876,
3885,10.4028/www.scientific.net/ddf.326-328.147,x=0.05,In0.25Co3.95Ni0.05Sb12,Skutterudite,,5031,7752,3781,300,-0.000183903,3.212927757,0.003310105,0.325,95536.64187,108081.4118,5.033751009,0.087851482,,1,TRUE,4,96,-183.903,183.903,0.204871835,1.704871835,1.70487E-08,0.48863319,2.724294567,
3881,10.1063/1.3054158,y=0.6,Yb0.3Co4Sb12.6,Skutterudite,Skutterudite,3377,308,2260,300,-0.000134533,2.889227271,0.003138621,0.318055597,173519.1628,108094.4799,5.033803516,0.122457247,,1,TRUE,3,0,-134.533,134.533,0.313559156,1.813559156,1.81356E-08,0.944061799,1.945165472,
3880,10.1063/1.2815671,x=0.15,Co1Sb2.85Te0.15,Toxic,,3951,1953,2698,300,-0.000184445,2.811404857,0.003134862,0.63763038,94936.5853,108096.3988,5.033811226,0.102802197,,1,FALSE,3,24,-184.445,184.445,0.203916822,1.703916822,1.70392E-08,0.485292134,2.326112723,
3872,10.1063/1.1868063,(Zr0.5Hf0.5)0.5Ti0.5NiSn0.998Sb0.002,Hf0.25Zr0.25Ti0.5Ni1Sn0.998Sb0.002,Half-heusler,,10313,269,8420,300,-0.000254828,2.947157227,,0.266179286,41639.34426,108218.7054,5.034302334,0.087580153,,1,TRUE,6,18,-254.828,254.828,0.111159063,1.611159063,1.61116E-08,0.201262821,2.745894406,
3867,10.3365/met.mat.2008.04.223,In0.25Co4Sb12,In0.25Co4Sb12,Skutterudite,Skutterudite,4625,4084,3395,300,-0.00019771,1.998747028,,0.454779789,81399.04269,108409.7184,5.035068216,0.150726763,,1,TRUE,3,96,-197.71,197.71,0.18188211,1.68188211,1.68188E-08,0.410710781,1.588036247,
3862,10.1016/j.actamat.2011.01.064,1800,Ba0.3In0.2Co3.95Ni0.05Sb12,Skutterudite,,3142,42,2080,300,-0.000118373,1.368165769,,0.251434438,213456.9007,108439.4114,5.035187152,1.236826499,0.092308781,1,TRUE,5,97,-118.373,118.373,0.360430223,1.860430223,1.86043E-08,1.191365008,0.176800761,
3850,10.1007/s11664-014-3582-7,40g(stirring),Yb0.3Co4Sb12,Skutterudite,Skutterudite,4198,2642,2970,300,-0.000115556,3.460046809,,0.252786205,221866.6667,108692.3401,5.036198939,0.108417248,,1,TRUE,3,0,-115.556,115.556,0.36929023,1.86929023,1.86929E-08,1.244199577,2.215847232,
3845,10.1021/jacs.5b07856,"(GeTe)17Sb2Te3, without precipitates, heating",Ge17(SbTe10)2,Toxic,,9488,3515,7794,300,0.000218916,1.508177,0.002317308,0.962651969,63671.0766,108789.0325,5.036585114,0.201318954,,1,FALSE,3,198,218.916,218.916,0.151494358,1.651494358,1.65149E-08,0.315457271,1.192719729,
3833,10.1002/adfm.201502782,"x=0,y=0.25",Ce0.25Co4Sb12,Skutterudite,Skutterudite,26765,146,21515,300,-0.000150181,3.299578059,0.003266865,0.291856815,144225.1599,108899.5373,5.037026034,0.09501899,,1,TRUE,3,0,-150.181,150.181,0.273989966,1.773989966,1.77399E-08,0.76756196,2.532016099,
3826,10.1103/physrevb.80.193105,x=0.2,Ce1Al3Cu0.4Ni1.6,Alloy,,18375,15920,15491,300,5.94E-05,,,0.029193995,510078.1693,108993.7191,5.037401472,,,1,TRUE,4,0,59.4,59.4,0.599254459,2.099254459,2.09925E-08,3.212351613,-3.212351613,
3815,10.1016/j.solidstatesciences.2008.01.016,y=0.34,Eu0.34Co4Sb12,Skutterudite,Skutterudite,4808,5358,3549,300,-7.09E-05,4.408909511,0.002091923,0.143931789,419941.1235,109144.7185,5.038002725,0.135690835,,1,TRUE,3,0,-70.9,70.9,0.542695496,2.042695496,2.0427E-08,2.573435525,1.835473986,
3805,10.1016/j.jallcom.2020.154732,Bi1.57Sb0.43Te2.7Se0.3,Bi1.57Sb0.43Te2.7Se0.3,Toxic,,28195,27516,22686,300,0.000184916,1.239446367,0.003215554,0.798530581,95398.23009,109229.7882,5.038341091,0.316642448,,1,FALSE,4,0,184.916,184.916,0.203090528,1.703090528,1.70309E-08,0.487415466,0.752030901,
3794,10.1021/acs.chemmater.6b02308,x=0.03_6,Mg2.16Si0.2646Sn0.686Ge0.0294Sb0.02,Mg2Si,,9541,7401,7845,300,-0.000122598,3.306302261,0.003100259,0.273072683,203935.167,109349.441,5.038816567,0.110939054,,1,TRUE,5,8,-122.598,122.598,0.34753868,1.84753868,1.84754E-08,1.130334328,2.175967933,
3789,10.1016/j.materresbull.2014.09.057,6.0GPa Annealed Sample,Bi2Te2.95Se0.05,Toxic,,5518,3826,4223,300,-0.000155191,1.080193363,,0.910880732,136341.0994,109399.4038,5.039014955,0.641132985,,1,FALSE,3,0,-155.191,155.191,0.262408338,1.762408338,1.76241E-08,0.720866071,0.359327292,
3786,10.1016/j.jssc.2014.08.026,y=0.7,Mg2.2Si0.3Sn0.57Sb0.013,Mg2Si,,9121,3423,7505,300,-0.000122541,3.658948804,0.003089239,0.270176481,204230.738,109430.4356,5.039138128,0.095723941,,1,TRUE,4,7,-122.541,122.541,0.347709495,1.847709495,1.84771E-08,1.132077222,2.526871582,
3782,10.1016/j.actamat.2011.01.064,0_inc,Ba0.3In0.2Co4Sb12,Skutterudite,Skutterudite,3144,42,2086,300,-0.000134838,3.295178427,,0.300545726,175110.28,109501.0243,5.039418181,0.103168792,,1,TRUE,4,97,-134.838,134.838,0.312735795,1.812735795,1.81274E-08,0.952286018,2.342892409,
3781,10.1039/c2jm15010g,Bulk sample,Ba0.21Co3.94Sb12,Skutterudite,,4199,2740,2975,300,-9.71E-05,2.122290774,0.00265444,0.170092078,285993.2328,109524.7849,5.039512409,0.520448448,,1,TRUE,3,95,-97.1,97.1,0.432977738,1.932977738,1.93298E-08,1.658455657,0.463835117,
3769,10.1038/srep06888,ZrNiSn0.97Sb0.03,Zr1Ni1Sn0.97Sb0.03,Half-heusler,Half-Heusler,21177,17021,17645,300,-7.7E-05,9.246710526,,0.071813391,383623.062,109913.7566,5.041052051,0.035483761,,1,TRUE,4,18,-77,77,0.514894577,2.014894577,2.01489E-08,2.318880082,6.927830444,
3759,10.1063/1.4870003,DM00,Ba0.3In0.3Co4Sb12,Skutterudite,Skutterudite,4971,6897,3742,300,-0.000110914,3.887704397,0.002891527,0.231224033,238702.0113,110085.6798,5.041730828,0.09602446,,1,TRUE,4,97,-110.914,110.914,0.384367877,1.884367877,1.88437E-08,1.349407207,2.53829719,
3736,10.1016/s1002-0721(12)60072-6,x=0.1,Yb0.1Co4Sb12,Skutterudite,Skutterudite,4348,3343,3117,300,-0.000210827,5.296637441,0.003141572,0.170196403,70967.92591,110283.1644,5.042509219,0.049581416,,1,TRUE,3,0,-210.827,210.827,0.162435523,1.662435523,1.66244E-08,0.353938803,4.942698638,
3724,10.1063/1.1868083,Ca0.18Co3.97Ni0.03Sb12.40,Ca0.18Co3.97Ni0.03Sb12.4,Skutterudite,,3819,1908,2622,300,-0.000128565,3.161510082,0.003116071,0.171837935,190869.9397,110361.2105,5.042816455,0.115169736,,1,TRUE,4,98,-128.565,128.565,0.330113427,1.830113427,1.83011E-08,1.047940918,2.113569164,
3723,10.1007/s11664-010-1454-3,"x=0.086,y=0.056,z=0.060",Ba0.086Yb0.056In0.06Co4Sb12,Skutterudite,Skutterudite,5746,11109,4465,300,-0.000126894,3.594098854,0.003112501,0.24879471,194968.6467,110385.5173,5.042912097,0.096747977,,1,TRUE,5,0,-126.894,126.894,0.334903184,1.834903184,1.8349E-08,1.073245772,2.520853082,
3720,10.1016/j.mseb.2013.06.023,YB0.13Ba0.10Co4Sb12 VFQ,Ba0.1Yb0.13Co4Sb12,Skutterudite,Skutterudite,4603,3913,3380,300,-0.000113762,3.553117988,,0.215576445,230721.0031,110431.851,5.043094352,0.10826358,,1,TRUE,4,0,-113.762,113.762,0.375045886,1.875045886,1.87505E-08,1.297837403,2.255280585,
3709,10.1039/c4cp06021k,Pb0.94Sn0.1Se0.998Cl0.002,Sn0.1Pb0.94Se0.998Cl0.002,Toxic,,250,4619,126,300,-7.39E-05,2.493243243,0.001108473,0.142668155,404945.0549,110566.9399,5.04362529,-38.06401889,,1,FALSE,4,0,-73.9,73.9,0.528840204,2.028840204,2.02884E-08,2.464706423,0.02853682,
3696,10.1016/j.actamat.2011.01.064,2000,Ba0.3In0.2Co3.95Ni0.05Sb12,Skutterudite,,3143,42,2080,300,-0.000118373,1.326579761,,0.254657808,217836.1947,110664.1605,5.044006994,1.901212198,0.279030592,1,TRUE,5,97,-118.373,118.373,0.360430223,1.860430223,1.86043E-08,1.215807121,0.11077264,
3684,10.1021/jacs.5b07856,"(GeTe)17Sb2Te3, with precipitates, heating",Co0.2Ge17.4Sb2Te20,Toxic,,9486,3515,7794,300,0.000221915,1.563530131,0.002682692,0.366622966,62570.86169,110731.0382,5.044269372,0.194983066,,1,FALSE,4,201,221.915,221.915,0.147627902,1.647627902,1.64763E-08,0.309280493,1.254249638,
3677,10.1016/j.intermet.2012.07.037,S993,VFeSb,Half-heusler,,10870,1260,8947,300,-0.000201337,10.24648931,0.003051979,0.088611717,79705.90686,110786.8032,5.044488031,0.02503186,,1,TRUE,3,18,-201.337,201.337,0.176283146,1.676283146,1.67628E-08,0.400829005,9.845660305,
3673,10.1109/ict.2005.1519920,3_5,Mg2Si0.4Sn0.6,Mg2Si,Mg2Si,9612,8921,7887,300,-0.000144219,2.989108724,,0.378833414,157872.6968,110833.2733,5.04467016,0.114099901,,1,TRUE,3,8,-144.219,144.219,0.288440273,1.788440273,1.78844E-08,0.847037667,2.142071057,
3655,10.1016/j.jallcom.2010.05.083,(Ca0.5Ba0.5)0.09Mm0.09Co4Sb12,Mm0.09Ba0.045Ca0.045Co4Sb12,Skutterudite,Skutterudite,3634,1660,2459,300,-0.000128036,4.52,0.003218347,0.212643678,193316.1808,111035.3285,5.045461182,0.071101103,,1,TRUE,5,0,-128.036,128.036,0.331622296,1.831622296,1.83162E-08,1.062246681,3.457753319,
3654,10.1063/1.4817720,"Mn-doped,x=0.025",Ce0.2Mn0.025Co3.975Sb12,Skutterudite,,4970,6870,3737,300,-0.000128096,3.404821712,0.003108696,0.265511523,193193.7173,111047.1633,5.045507469,0.104621308,,1,TRUE,4,0,-128.096,128.096,0.331450811,1.831450811,1.83145E-08,1.061474371,2.343347341,
3629,10.1063/1.2815671,x=0.10,Co1Sb2.9Te0.1,Toxic,,3950,1953,2698,300,-0.000202765,2.907929666,0.003180227,0.621763355,78748.5025,111315.4804,5.046555565,0.098162349,,1,FALSE,3,24,-202.765,202.765,0.174126342,1.674126342,1.67413E-08,0.395504827,2.512424839,
3627,10.1063/1.4870003,PM00,Ba0.3In0.3Co4Sb12,Skutterudite,Skutterudite,4974,6897,3742,300,-0.000117421,3.748525719,0.003020707,0.234053657,221844.9813,111329.5224,5.046610346,0.09814376,,1,TRUE,4,97,-117.421,117.421,0.363400408,1.863400408,1.8634E-08,1.240158086,2.508367633,
3619,10.1021/ja8089334,"r=0.14,S=0.23",Ba0.14In0.23Co4Sb12,Skutterudite,Skutterudite,4395,3481,3166,300,-0.000128057,2.647283047,0.003200722,0.365197848,193959.843,111431.419,5.047007661,0.154876691,,1,TRUE,4,96,-128.057,128.057,0.331562266,1.831562266,1.83156E-08,1.065748589,1.581534458,
3614,10.1063/1.4729789,x=0.03,Sb2Ir0.03Pt0.97,Antimonide,Antimonide,12842,363,10658,300,5.75E-05,9.297520661,0.001801858,0.056400345,540864.0144,111464.5579,5.047136798,0.04295626,,0,TRUE,3,19,57.5,57.5,0.609150658,2.109150658,2.10915E-08,3.422291076,5.875229585,
3612,10.1063/1.4748340,TI0.1In0.2Co4Sb12,T1In0.2Co4Sb12I0.1,Skutterudite,Skutterudite,3998,2066,2753,300,-0.000178947,3.269295029,,0.340562581,104541.1554,111510.9662,5.047317579,0.090347299,,1,TRUE,5,0,-178.947,178.947,0.213814481,1.713814481,1.71381E-08,0.537492438,2.731802591,
3610,10.1016/j.jallcom.2010.03.170,x=0.84,Ag0.84Sb1.16Te2.16,Toxic,,20830,1653,17340,300,0.000295242,0.86318328,2.349051343,0.850877193,26815.28662,111535.1113,5.047411605,0.335719197,,1,FALSE,3,27,295.242,295.242,0.078458171,1.578458171,1.57846E-08,0.126980425,0.736202855,
3603,10.3390/ma8030959,2.0 at.% Fe-BST,Fe0.02Bi0.48Sb1.5Te3,Toxic,,15286,3695,12967,300,0.000189425,0.502635495,0.003353369,0.955102041,92419.46938,111620.5575,5.047744187,5.111149043,0.708518545,1,FALSE,4,28,189.425,189.425,0.195347718,1.695347718,1.69535E-08,0.47004941,0.032586085,
3602,10.1016/j.jallcom.2010.02.131,x=0.3,Hf0.69Zr0.69Ti0.3V0.01Ni0.9Sn0.99Sb0.01Pd0.1,Half-heusler,,11289,1650,9281,300,-0.000131013,4.961031078,0.003168831,0.189199494,187251.7596,111641.5629,5.047825908,0.062828622,,0,TRUE,8,20,-131.013,131.013,0.32321989,1.82321989,1.82322E-08,1.024203398,3.93682768,
3597,10.1002/aenm.201100149,re-pressed ?Æ’Ã©,Cu0.01Bi2Te2.7Se0.3,Toxic,,25562,105,20643,300,-0.000173532,1.128846154,,0.908712158,111698.646,111708.3448,5.048085617,0.436719193,,1,FALSE,4,0,-173.532,173.532,0.224032193,1.724032193,1.72403E-08,0.577716185,0.551129969,
3594,10.1063/1.4861419,x=0.12,Ta0.12Al0.88V1Fe2,Heusler,Heusler,10897,2132,8983,300,-7.26E-05,8.679131841,0.002273057,0.072160033,418064.1919,111744.2189,5.048225064,0.040891269,,1,TRUE,4,24,-72.6,72.6,0.534800195,2.034800195,2.0348E-08,2.552031298,6.127100543,
3584,10.1109/ict.2007.4569501,x=0.03_R,Ce1B0.05Pd2.91Rh0.09,Expensive,,23343,9123,19075,300,5.99E-05,6.440473428,,0.041186122,518886.3398,111782.3177,5.04837311,0.08052323,,0,TRUE,4,0,59.9,59.9,0.596677024,2.096677024,2.09668E-08,3.2638112,3.176662228,
3570,10.1007/s11664-011-1543-y,x=0.5,Ga66.6Re0.5Ru32.9,Expensive,,20008,11149,16744,300,6.87E-05,10.10756899,0.002139002,0.07917447,446266.7764,112012.0239,5.049264645,0.034145459,,0,TRUE,3,466,68.7,68.7,0.553086218,2.053086218,2.05309E-08,2.748672505,7.358896485,
3564,10.1103/physrevb.80.115329,x=0.5,Yb0.5Co4Sb12,Skutterudite,Skutterudite,4724,4738,3464,300,-0.000107769,2.944023578,,0.304507995,253319.3674,112087.3891,5.049556753,0.164484585,,1,TRUE,3,0,-107.769,107.769,0.394931438,1.894931438,1.89493E-08,1.4400685,1.503955078,
3563,10.1016/j.scriptamat.2016.05.016,x=0.01,Cd0.01Te1Pb1,Toxic,,2708,17096,1769,300,-0.000111145,2.738923682,0.003163636,0.341108462,242319.9153,112091.7058,5.049573478,0.180207123,,1,FALSE,3,10,-111.145,111.145,0.383603216,1.883603216,1.8836E-08,1.369303715,1.369619967,
3562,10.1007/s11664-010-1454-3,"x=0.090,y=0.070,z=0.060",Ba0.09Yb0.07In0.06Co4Sb12,Skutterudite,Skutterudite,5747,11109,4465,300,-0.000123441,3.501259162,0.003136797,0.337815662,206840.6914,112102.1079,5.049613779,0.105065791,,1,TRUE,5,0,-123.441,123.441,0.345022188,1.845022188,1.84502E-08,1.144876995,2.356382167,
3558,10.1038/srep14641,Yb0.30ga0.15,Yb0.3Ga0.15,,,4760,5167,3491,300,-0.000126068,2.719935977,,0.353000497,200230.396,112187.4142,5.049944138,0.15263537,,1,TRUE,2,0,-126.068,126.068,0.337296436,1.837296436,1.8373E-08,1.103647779,1.616288198,
3557,10.1515/amm-2017-0171,1100RPM,Bi0.5Sb1.5Te3,Toxic,,14241,18783,12012,300,0.000183726,1.189707506,3.355855856,0.848665744,99401.80766,112221.1316,5.050074644,0.358001476,,1,FALSE,3,28,183.726,183.726,0.20518468,1.70518468,1.70518E-08,0.508495319,0.681212187,
3555,10.1557/jmr.2011.163,In0.2Co4Sb12,In0.2Co4Sb12,Skutterudite,Skutterudite,4243,2886,3018,300,-0.000195777,2.517871931,,0.410543079,86221.89958,112247.7875,5.050177789,0.119239336,,1,TRUE,3,96,-195.777,195.777,0.184938349,1.684938349,1.68494E-08,0.435835755,2.082036176,
3547,10.1109/ict.2006.331301,Sr0.3Yb0.2,Sr0.3Yb0.2,,,5147,9014,3850,300,-9.92E-05,4.213939103,,0.2,284976.6357,112354.9106,5.050592059,0.097190294,,1,TRUE,2,0,-99.2,99.2,0.425209873,1.925209873,1.92521E-08,1.645919498,2.568019605,
3546,10.1063/1.2168019,Hf0.75Zr0.25NiSn0.975Sb0.025,Hf0.75Zr0.25Ni1Sn0.975Sb0.025,Half-heusler,,10320,275,8425,300,-8.29E-05,7.104337009,,0.089605735,359248.5918,112366.5223,5.05063694,0.050626003,,1,TRUE,5,18,-82.9,82.9,0.489360828,1.989360828,1.98936E-08,2.144025228,4.960311781,
3535,10.1063/1.3430739,x=0.20,Tl0.2Co4Sb12,Skutterudite,Skutterudite,3385,325,2265,300,-0.000188639,3.615384615,,0.259786393,94066.91061,112559.4138,5.051381823,0.07953099,,1,TRUE,3,96,-188.639,188.639,0.196675862,1.696675862,1.69668E-08,0.47880317,3.136581445,
3520,10.1109/ict.2005.1519920,2_5,Mg2Si0.4Sn0.6,Mg2Si,Mg2Si,9611,8921,7887,300,-0.000151177,3.107292256,,0.374536642,147496.0876,112724.23,5.052017277,0.107079564,,1,TRUE,3,8,-151.177,151.177,0.271647502,1.771647502,1.77165E-08,0.783933226,2.32335903,
3519,10.1016/j.actamat.2014.05.019,x=0.45,Yb0.45Co4Sb12,Skutterudite,Skutterudite,3308,65,2200,300,-0.000103913,3.32173913,0.002922427,0.27703384,268216.6861,112739.3947,5.052075699,0.139704307,,1,TRUE,3,0,-103.913,103.913,0.408280139,1.908280139,1.90828E-08,1.535497725,1.786241405,
3509,10.1002/adfm.201502782,"x=0.025,y=0.25",Ce0.25Cr0.025Co3.975Sb12,Skutterudite,,26766,146,21515,300,-0.000152287,3.156118143,0.003392857,0.308594522,145787.1017,112932.6862,5.052819658,0.104645712,,1,TRUE,4,0,-152.287,152.287,0.269060514,1.769060514,1.76906E-08,0.773718615,2.382399528,
3501,10.1109/ict.2007.4569501,x=0.00_R,Ce1B0.05Pd3,Expensive,,23342,9123,19075,300,5E-05,6.477759728,,0.030637465,635619.7009,113030.5806,5.053195959,0.112207788,,0,TRUE,3,0,50,50,0.649836502,2.149836502,2.14984E-08,4.099435304,2.378324424,
3488,10.1063/1.3054158,y=0.3,Yb0.3Co4Sb12.3,Skutterudite,Skutterudite,3376,308,2260,300,-0.000150104,2.784992179,0.003409298,0.367729409,150019.3886,113168.6942,5.053726305,0.125521312,,1,TRUE,3,0,-150.104,150.104,0.274171899,1.774171899,1.77417E-08,0.798480551,1.986511628,
3486,10.1063/1.4936829,x=0.35,Yb0.35Co4Sb12,Skutterudite,Skutterudite,4937,6207,3699,300,-9.13E-05,3.477732794,0.002587124,0.219734272,320074.1157,113172.7986,5.053742056,0.157696398,,1,TRUE,3,0,-91.3,91.3,0.455176981,1.955176981,1.95518E-08,1.87740463,1.600328164,
3485,10.1016/j.actamat.2011.01.064,1600,Ba0.3In0.2Co3.95Ni0.05Sb12,Skutterudite,,3141,42,2080,300,-0.000121282,3.733244453,,0.261166534,214637.6812,113175.5108,5.053752463,0.098438924,,1,TRUE,5,97,-121.282,121.282,0.351503896,1.851503896,1.8515E-08,1.192207509,2.541036944,
3482,10.1142/s1793604714500362,x=0.020,Mg2Si0.4Sn0.6Sb0.02,Mg2Si,Mg2Si,27652,977,22211,300,-0.000122917,2.028776978,,0.490254065,210332.0923,113237.7425,5.053991203,0.285292046,,1,TRUE,4,8,-122.917,122.917,0.346584262,1.846584262,1.84658E-08,1.165187794,0.863589184,
3472,10.1007/s11664-012-2290-4,In0.1Co4Sb12,In0.1Co4Sb12,Skutterudite,Skutterudite,4117,2440,2877,300,-0.000271395,5.368131868,,0.146820665,35980.7074,113408.288,5.054644794,0.04857193,,1,TRUE,3,96,-271.395,271.395,0.096365014,1.596365014,1.59637E-08,0.172315027,5.195816841,
3471,10.1007/s11664-012-2021-x,Ba0.4In0.4Co4Sb12,Ba0.4In0.4Co4Sb12,Skutterudite,Skutterudite,4080,2376,2821,300,-0.000112497,1.481970187,0.003053302,0.254833109,240890.923,113416.1593,5.054674936,1.793120553,0.253609489,1,TRUE,4,98,-112.497,112.497,0.379158209,1.879158209,1.87916E-08,1.358016466,0.123953721,
3457,10.1143/jjap.47.7470,"y=0.34,x=0.10",Sr0.34Co4Ge0.1Sb11.9,Zintl,,3489,1366,2356,300,-9.49E-05,,,0.185802964,306000.5691,113721.0778,5.055840967,,,1,TRUE,4,96,-94.9,94.9,0.441267749,1.941267749,1.94127E-08,1.782087107,-1.782087107,
3445,10.1063/1.2821364,"x=0.04,y=0.22,z=0.17",Ba0.04In0.22Co4Sb11.83,Zintl,,5373,10130,4069,300,-0.000174385,3.637092306,,0.285735212,112688.8218,113846.6918,5.056320415,0.082512721,,1,TRUE,4,95,-174.385,174.385,0.222390826,1.722390826,1.72239E-08,0.582282579,3.054809727,
3429,10.1021/acs.chemmater.6b02308,y=0.05_6,Mg2.16Si0.294Sn0.637Ge0.049Sb0.02,Mg2Si,,9547,7401,7845,300,-0.000125131,3.151202639,0.003170505,0.312919669,205905.2399,114011.8861,5.05695013,0.12475769,,1,TRUE,5,8,-125.131,125.131,0.340032011,1.840032011,1.84003E-08,1.136616698,2.014585941,
3418,10.1063/1.4754570,Nano,Hf0.75Zr0.25Ni1Sn1,Half-heusler,Half-Heusler,10581,373,8657,300,-0.000130524,3.786217105,0.003252663,0.272543603,192910.4478,114314.8541,5.058102666,0.092522968,,1,TRUE,4,18,-130.524,130.524,0.324585305,1.824585305,1.82459E-08,1.055944705,2.7302724,
3414,10.1109/ict.2005.1519920,5_5,Mg2Si0.4Sn0.6,Mg2Si,Mg2Si,9614,8921,7887,300,-0.000123661,3.993291879,,0.238833574,210616.5084,114468.2907,5.058685198,0.089508217,,1,TRUE,3,8,-123.661,123.661,0.344368455,1.844368455,1.84437E-08,1.165363333,2.827928546,
3412,10.1016/j.actamat.2011.01.064,800,Ba0.3In0.2Co3.95Ni0.05Sb12,Skutterudite,,3137,42,2080,300,-0.000118579,2.704564759,,0.283838599,224782.6087,114496.2951,5.058791434,0.17351145,,1,TRUE,5,97,-118.579,118.579,0.359790717,1.859790717,1.85979E-08,1.254145827,1.450418932,
3396,10.1039/c5ta01794g,Ti0.1Zr0.9NiSn0.975Sb0.025,Zr0.9Ti0.1Ni1Sn0.975Sb0.025,Half-heusler,,11538,2817,9535,300,-7.38E-05,12.23227166,0.00223114,0.047554488,421013.4031,114723.4397,5.05965216,0.026532995,,1,TRUE,5,18,-73.8,73.8,0.529296297,2.029296297,2.0293E-08,2.563082819,9.669188841,
3393,10.1063/1.3651484,polycrystalline NiZr0.5Hf0.5Sn,Hf0.5Zr0.5Ni1Sn1,Half-heusler,Half-Heusler,16623,6814,14143,300,-0.000239977,3.067428171,0.000320618,0.029172487,52500,114746.2747,5.059738595,0.090641939,,1,TRUE,4,18,-239.977,239.977,0.126341434,1.626341434,1.62634E-08,0.256148776,2.811279395,
3387,10.1016/j.jallcom.2020.154732,Bi1.9Sb0.1Te2.7Se0.3,Bi1.9Sb0.1Te2.7Se0.3,Toxic,,28191,27516,22686,300,0.000246051,1.142560554,0.002949068,0.798528116,48938.0531,114818.132,5.060010477,0.280181821,,1,FALSE,4,0,246.051,246.051,0.119896152,1.619896152,1.6199E-08,0.237823692,0.904736862,
3385,10.1557/jmr.2011.163,In0.2Ce0.15Co4Sb12,Ce0.15In0.2Co4Sb12,Skutterudite,Skutterudite,4242,2886,3018,300,-0.000194802,2.438695487,,0.426623111,89242.79594,114852.8053,5.060141607,0.127754167,,1,TRUE,4,0,-194.802,194.802,0.186499339,1.686499339,1.6865E-08,0.451523749,1.987171738,
3379,10.1016/j.actamat.2012.04.038,g,Ba0.45Ca0.35Fe4Sb12,Skutterudite,,4854,5830,3607,300,8.58E-05,3.129842299,0.002566116,0.245286021,351884.6281,114933.7565,5.060447601,0.248069349,,1,TRUE,4,93,85.8,85.8,0.477278466,1.977278466,1.97728E-08,2.087321693,1.042520606,
3378,10.1007/s11664-010-1454-3,"x=0.073,y=0.066,z=0.020",Ba0.073Yb0.066In0.02Co4Sb12,Skutterudite,Skutterudite,5745,11109,4465,300,-0.000137979,3.753762719,0.003329743,0.257627659,176786.8285,114937.5649,5.060461992,0.090812453,,1,TRUE,5,0,-137.979,137.979,0.304381285,1.804381285,1.80438E-08,0.956972534,2.796790185,
3372,10.1007/s11664-008-0624-z,Yb0.2In0.05Co4Sb12,Yb0.2In0.05Co4Sb12,Skutterudite,Skutterudite,5698,11028,4421,300,-0.000183123,3.592324156,1.098143722,0.270596245,102601.1561,115006.3252,5.060721727,0.083054914,,1,TRUE,4,0,-183.123,183.123,0.206254064,1.706254064,1.70625E-08,0.525190919,3.067133237,
3366,10.1007/s11664-010-1454-3,"x=0.070,y=0.067,z=0.0",Ba0.07Yb0.067Co4Sb12,Skutterudite,Skutterudite,5744,11109,4465,300,-0.000138814,4.030548433,0.003126461,0.248817016,175146.2852,115050.4228,5.060888219,0.082507757,,1,TRUE,4,0,-138.814,138.814,0.302198131,1.802198131,1.8022E-08,0.946944924,3.083603509,
3363,10.1063/1.3643051,Px,Bi0.4Sb1.6Te3,Toxic,Bi2Te3,1447,352,850,300,0.000206231,1.10402586,,0.89977221,78176.3,115103.3465,5.06108795,0.353037007,,1,FALSE,3,28,206.231,206.231,0.169000527,1.669000527,1.669E-08,0.391428858,0.712597002,
3359,10.1038/s41598-017-09572-9,5L,SnS2,Sulfied,,10775,18765,8830,300,-0.00016519,,3.505049276,0.272412392,127250.3481,115173.5689,5.061352825,,,1,TRUE,2,0,-165.19,165.19,0.24073664,1.74073664,1.74074E-08,0.66452803,-0.66452803,
3356,10.1039/c5ee02600h,Ge0.10Sb0.01,Mg2Sn0.89Ge0.1Sb0.01,Mg-based,,9558,7980,7847,300,-0.000141361,2.895709238,0.004705211,0.896922339,169947.0982,115193.9801,5.061429784,0.128115809,,1,TRUE,4,8,-141.361,141.361,0.295635113,1.795635113,1.79564E-08,0.915488931,1.980220307,
3352,10.1002/adfm.201400474,x=0.1,Bi2Te2.9Se0.1,Toxic,,26729,142,21496,300,-0.000147232,1.551577706,0.003538893,0.65875731,158227.5163,115252.1729,5.061649122,0.352312676,,1,FALSE,3,0,-147.232,147.232,0.281044747,1.781044747,1.78104E-08,0.84543086,0.706146846,
3348,10.1021/cm803437x,y=0.03,La0.01Ag0.03Te1Pb0.99,Toxic,,27013,585,21709,300,-0.000101018,2.975294059,0.002797435,0.274310134,285311.2856,115336.8474,5.061968076,0.191399225,,1,FALSE,4,10,-101.018,101.018,0.418597757,1.918597757,1.9186E-08,1.642192778,1.333101281,
3346,10.1063/1.4906954,Mm0.9Fe3.1Co0.9Sb12,Mm0.9Fe3.1Co0.9Sb12,Skutterudite,,4048,2175,2792,300,0.000187458,1.933169129,0.002635935,0.21328281,97747.44027,115338.9964,5.061976168,0.17696266,,1,TRUE,4,0,187.458,187.458,0.198688453,1.698688453,1.69869E-08,0.498127344,1.435041785,
3341,10.1007/s11664-012-2021-x,Ba0.4Co4Sb12,Ba0.4Co4Sb12,Skutterudite,Skutterudite,4076,2376,2821,300,-0.000116845,1.407169426,0.003189528,0.18798136,231725.8113,115427.1984,5.062308155,1.982998354,0.297322354,1,TRUE,3,96,-116.845,116.845,0.365209367,1.865209367,1.86521E-08,1.296651461,0.110517965,
3339,10.1016/j.jallcom.2015.12.036,MS-13,TePb,Toxic,,2729,9779,1787,300,0.000369425,2.184375,0.001568211,0.219354839,11727.27273,115441.6446,5.062362505,0.120656831,,1,FALSE,2,10,369.425,369.425,0.041390733,1.541390733,1.54139E-08,0.054228929,2.130146071,
3324,10.1016/j.jpcs.2013.12.006,x=0,Bi17Sb3,Toxic,,12079,3174,10026,300,-0.000108246,3.909257832,0.003018793,0.232154776,259535.3618,115564.2545,5.062823522,0.105081176,,1,FALSE,2,100,-108.246,108.246,0.393310787,1.893310787,1.89331E-08,1.4741433,2.435114532,
3318,10.1063/1.2920210,"x=0.08,y=0.09",Ba0.08Yb0.09Co4Sb12,Skutterudite,Skutterudite,3366,301,2250,300,-0.000126928,2.545065313,,0.38582803,204208.4917,115664.3457,5.063199505,0.178573699,,1,TRUE,4,0,-126.928,126.928,0.334805037,1.834805037,1.83481E-08,1.124048307,1.421017006,
3315,10.1002/aenm.201100126,run-3,Hf0.75Zr0.25Ni1Sn0.99Sb0.01,Half-heusler,,12132,5923,10070,300,-0.000145534,4.473239493,0.00341791,0.281368821,162185.1288,115708.4066,5.063364913,0.071060809,,1,TRUE,5,18,-145.534,145.534,0.285188918,1.785188918,1.78519E-08,0.868593284,3.604646209,
3307,10.1039/c4cp00641k,x=0.04,Mg2Si0.288Sn0.672Bi0.04,Mg2Si,Mg2Si,9331,4600,7668,300,-0.000102963,3.245478561,0.002904789,0.264495114,279272.7273,115897.9696,5.064075828,0.156012163,,1,FALSE,4,8,-102.963,102.963,0.411637542,1.911637542,1.91164E-08,1.60160469,1.643873871,
3302,10.1016/j.jallcom.2011.08.076,Bi85Sb15-xPbx_x=0,Bi17Sb3,Toxic,,11895,1693,9851,300,-0.000109556,3.912222222,0.003079958,0.236311676,255853.6312,115910.4666,5.064122654,0.104200251,,1,FALSE,2,100,-109.556,109.556,0.388894074,1.888894074,1.88889E-08,1.449841223,2.462380999,
3300,10.1063/1.4906954,Mm0.9Fe3.3Co0.7Sb12,Mm0.9Fe3.3Co0.7Sb12,Skutterudite,,4050,2175,2792,300,0.00015809,2.14997,0.002781271,0.223452716,139522.1843,115942.82,5.064243859,0.179781116,,1,TRUE,4,0,158.09,158.09,0.255931659,1.755931659,1.75593E-08,0.734974262,1.414995738,
3299,10.1103/physrevb.75.245110,7,Ca0.18Co3.97Ni0.03Sb12.4,Skutterudite,,4711,4708,3457,300,-0.000134714,5.441130941,,0.166780035,185705.2551,115945.4899,5.06425386,0.057993674,,1,TRUE,4,98,-134.714,134.714,0.313070277,1.813070277,1.81307E-08,1.010090035,4.431040906,
3292,10.1016/j.actamat.2011.01.064,1000,Ba0.3In0.2Co3.95Ni0.05Sb12,Skutterudite,,3138,42,2080,300,-0.000118582,2.979915954,,0.274106503,227681.1594,115975.8879,5.064367706,0.149389017,,1,TRUE,5,97,-118.582,118.582,0.359781412,1.859781412,1.85978E-08,1.270311564,1.70960439,
3287,10.1016/j.actamat.2015.11.022,Ti0.50Zr0.25Hf0.25NiSn0.98Sb0.02,Hf0.25Zr0.25Ti0.5Ni1Sn0.98Sb0.02,Half-heusler,,12073,5863,10060,300,-8.04E-05,3.813415584,0.002337078,0.362545286,384931.8547,116052.4836,5.064654439,0.174381049,,1,TRUE,6,18,-80.4,80.4,0.500021867,2.000021867,2.00002E-08,2.30961638,1.503799204,
3276,10.1007/s11664-012-2021-x,Ba0.4In0.2Co4Sb12,Ba0.4In0.2Co4Sb12,Skutterudite,Skutterudite,4078,2376,2821,300,-0.000129957,1.195476378,0.003362452,0.294931586,197539.291,116228.7008,5.065313383,1.907612354,0.280490126,1,TRUE,4,97,-129.957,129.957,0.326175739,1.826175739,1.82618E-08,1.082224382,0.113251996,
3272,10.1007/s11664-014-3582-7,40g,Yb0.3Co4Sb12,Skutterudite,Skutterudite,4197,2642,2970,300,-0.000142639,3.741194868,,0.269810043,168830.176,116250.1093,5.06539337,0.090665717,,1,TRUE,3,0,-142.639,142.639,0.292395906,1.792395906,1.7924E-08,0.907831549,2.833363319,
3270,10.1039/c5tc01196e,Hf,Hf,Pure element,,11649,2837,9600,300,0.00016778,7.422036824,,0.303289785,124561.4712,116294.9701,5.065560931,0.038133459,,1,TRUE,1,4,167.78,167.78,0.235421134,1.735421134,1.73542E-08,0.648499829,6.773536995,
3268,10.1039/c4cp00641k,y=0.015,Mg2Si0.2955Sn0.6895Bi0.015,Mg2Si,Mg2Si,9327,4600,7668,300,-0.00012558,2.861502055,0.003503432,0.356774194,208848.4848,116300.1672,5.065580339,0.149652696,,1,FALSE,4,8,-125.58,125.58,0.338718396,1.838718396,1.83872E-08,1.152040653,1.709461402,
3266,10.1016/j.jallcom.2010.05.083,(Ca0.5Sr0.5)0.09Mm0.09Co4Sb12,Mm0.09Sr0.045Ca0.045Co4Sb12,Skutterudite,Skutterudite,3633,1660,2459,300,-0.000133946,4.316,0.00335813,0.230755834,188090.31,116319.8501,5.065653834,0.078177833,,1,TRUE,5,0,-133.946,133.946,0.315149895,1.815149895,1.81515E-08,1.024236319,3.291763681,
3264,10.1016/j.jallcom.2020.154732,Bi1.8Sb0.2Te2.7Se0.3,Bi1.8Sb0.2Te2.7Se0.3,Toxic,,28192,27516,22686,300,0.000267978,1.073356401,0.002698171,0.798533047,38407.07965,116335.1171,5.065710831,0.289511627,,1,FALSE,4,0,267.978,267.978,0.09924585,1.59924585,1.59925E-08,0.184267088,0.889089313,
3262,10.1016/j.matlet.2014.12.019,y=0.6,Sm0.6Co4Sb12,Skutterudite,Skutterudite,4584,3782,3355,300,-0.000175036,4.745874587,,0.211937025,114269.345,116346.1591,5.06575205,0.062080273,,1,TRUE,3,0,-175.036,175.036,0.221146249,1.721146249,1.72115E-08,0.590022764,4.155851823,
3247,10.1016/j.jallcom.2020.154732,Bi1.4Sb0.6Te2.7Se0.3,Bi1.4Sb0.6Te2.7Se0.3,Toxic,,28199,27516,22686,300,0.000174285,1.242906574,0.003474373,0.86118552,115427.7286,116479.6736,5.066250145,0.389746916,,1,FALSE,4,0,174.285,174.285,0.222582625,1.722582625,1.72258E-08,0.596501399,0.646405175,
3246,10.1021/ja8089334,"r=0.16,S=0.12",Ba0.16In0.12Co4Sb12,Skutterudite,Skutterudite,4392,3481,3166,300,-0.000141966,1.181494291,0.00345969,0.365224734,170573.8839,116485.2144,5.066270803,0.905750044,,1,TRUE,4,96,-141.966,141.966,0.294097237,1.794097237,1.7941E-08,0.918078402,0.263415889,
3244,10.1515/amm-2017-0171,800RPM,Bi0.5Sb1.5Te3,Toxic,,14240,18783,12012,300,0.000185548,1.352349875,3.472972973,0.775236744,101019.6821,116533.7108,5.066451576,0.303991895,,1,FALSE,3,28,185.548,185.548,0.201987044,1.701987044,1.70199E-08,0.51580257,0.836547305,
3243,10.1063/1.4944434,0.2,In0.3Co4Sb12.2,Skutterudite,Skutterudite,5426,10388,4119,300,-0.000246237,4.919145437,0.002982695,0.199791228,49572.64957,116561.8495,5.06655643,0.055407528,,1,TRUE,3,97,-246.237,246.237,0.119704059,1.619704059,1.6197E-08,0.240879065,4.678266372,
3240,10.1088/0022-3727/45/44/445306,G5d,Ba8Ga18.1Sn23.3Ge4.6,,,1080,3297,587,300,0.000304039,0.13747902,0.000771552,0.180130643,25317.9916,116637.7316,5.066839065,12.0207711,1.079932328,1,TRUE,4,181,304.039,304.039,0.072728215,1.572728215,1.57273E-08,0.119454959,0.018024061,
3232,10.1016/j.jallcom.2020.154732,Bi1.6Sb0.4Te2.7Se0.3,Bi1.6Sb0.4Te2.7Se0.3,Toxic,,28194,27516,22686,300,0.000246051,1.066435986,0.003003927,0.87683138,49764.0118,116755.9908,5.067279173,0.312275381,,1,FALSE,4,0,246.051,246.051,0.119896152,1.619896152,1.6199E-08,0.241837594,0.824598392,
3229,10.1063/1.2821364,"x=0.09,y=0.17,z=1.26",Ba0.09In0.17Co4Sb11.74,Zintl,,5372,10130,4069,300,-0.000154585,3.809671469,,0.262599281,146604.4955,116773.6654,5.067344913,0.085119422,,1,TRUE,4,95,-154.585,154.585,0.263782782,1.763782782,1.76378E-08,0.775735455,3.033936014,
3228,10.1016/j.jallcom.2015.03.213,1.5h,Yb0.3Co4Sb12,Skutterudite,Skutterudite,5295,9738,4009,300,-0.000112259,3.349626636,,0.289146738,248811.4376,116782.0581,5.067376125,0.132484451,,1,TRUE,3,0,-112.259,112.259,0.379936935,1.879936935,1.87994E-08,1.403249434,1.946377202,
3227,10.1039/c3ee43240h,x=0.276,In0.276Co4Sb11.908,Zintl,,3421,870,2295,300,-0.000161982,2.87402073,,0.367069884,134094.5196,116783.1589,5.067380218,0.11866721,,1,TRUE,3,96,-161.982,161.982,0.247487166,1.747487166,1.74749E-08,0.702985356,2.171035374,
3224,10.1039/c3ee43240h,x=0.207,In0.207Co4Sb11.931,Zintl,,3420,870,2295,300,-0.000174538,2.99721632,,0.354144165,115417.6731,116816.6697,5.067504821,0.107522049,,1,TRUE,3,96,-174.538,174.538,0.222097694,1.722097694,1.7221E-08,0.596281526,2.400934794,
3218,10.1063/1.2755926,Sample B,Yb0.15Co4Sb12,Skutterudite,Skutterudite,4956,6724,3723,300,-0.000162407,4.266162341,,0.373724011,133557.1686,116909.6426,5.067850333,0.072594729,,1,TRUE,3,0,-162.407,162.407,0.246582084,1.746582084,1.74658E-08,0.699805673,3.566356668,
3213,10.1063/1.4944434,0,In0.3Co4Sb12,Skutterudite,Skutterudite,5422,10388,4119,300,-0.000154232,3.496220536,0.003535487,0.350575023,147520.3973,117002.8694,5.068196513,0.095211021,,1,TRUE,3,96,-154.232,154.232,0.264586723,1.764586723,1.76459E-08,0.780937603,2.715282933,
3212,10.1007/s11664-012-2021-x,Ba0.4In0.3Co4Sb12,Ba0.4In0.3Co4Sb12,Skutterudite,Skutterudite,4079,2376,2821,300,-0.000128879,2.711800553,0.003338094,0.284629949,201597.6834,117022.8723,5.068270754,0.160134666,,1,TRUE,4,97,-128.879,128.879,0.329221052,1.829221052,1.82922E-08,1.10630018,1.605500373,
3211,10.1016/j.nanoen.2015.04.024,Ag2Se,Ag2Se,Toxic,,14066,4125,11870,300,-5.11E-05,1.211148649,,0.456976744,643217.2869,117043.2762,5.06834647,-0.085268859,,1,TRUE,2,0,-51.1,51.1,0.643703385,2.143703385,2.1437E-08,4.136601226,-2.925452577,
3194,10.1016/j.mseb.2015.03.011,Ingots-Ptype,Bi0.56Sb1.74Te2.69,Toxic,,5538,3918,4238,300,0.000220704,1.54731975,0.00327376,0.812827988,67218.54305,117278.4726,5.069218301,0.213023949,,1,FALSE,3,27,220.704,220.704,0.149177159,1.649177159,1.64918E-08,0.332565858,1.214753892,
3178,10.1515/amm-2017-0171,500RPM,Bi0.5Sb1.5Te3,Toxic,,14239,18783,12012,300,0.000184822,1.28535014,3.513513514,0.815287996,102760.4456,117527.121,5.070138098,0.336533354,,1,FALSE,3,28,184.822,184.822,0.203255168,1.703255168,1.70326E-08,0.52508178,0.76026836,
3177,10.1063/1.2821364,"x=0.17,y=0.08,z=0.18",Ba0.17In0.08Co4Sb11.82,Zintl,,5370,10130,4069,300,-0.00016607,3.839814697,,0.279148062,128549.8489,117587.2194,5.070360121,0.082115163,,1,TRUE,4,95,-166.07,166.07,0.238917272,1.738917272,1.73892E-08,0.670612658,3.169202039,
3176,10.1038/srep14641,Yb0.26Ga0.20,Yb0.26Ga0.2,,,4762,5167,3491,300,-0.000142146,2.622000658,,0.370495026,171814.1724,117590.5969,5.070372595,0.152234571,,1,TRUE,2,0,-142.146,142.146,0.293641233,1.793641233,1.79364E-08,0.924518952,1.697481706,
3174,10.1016/s1002-0071(12)60066-5,B1,Bi0.52Sb1.48Te3,Toxic,,5640,5005,4359,300,0.000218383,1.19167,0.003307863,0.837912134,69270.58381,117620.159,5.070481762,0.304534053,,1,FALSE,3,28,218.383,218.383,0.15219205,1.65219205,1.65219E-08,0.343344924,0.848325076,
3172,10.1016/j.actamat.2011.01.064,1200,Ba0.3In0.2Co3.95Ni0.05Sb12,Skutterudite,,3139,42,2080,300,-0.000121073,1.43492147,,0.267644267,223695.6522,117638.4963,5.070549464,1.230777866,0.090179677,1,TRUE,5,97,-121.073,121.073,0.35213778,1.85213778,1.85214E-08,1.242945506,0.191975964,
3170,10.1021/cm803437x,y=0,La0.01Te1Pb0.99,Toxic,,27010,585,21709,300,-6.01E-05,4.702428311,0.001961531,0.120312048,543976.2028,117672.1646,5.070673742,0.21932987,,1,FALSE,3,9,-60.1,60.1,0.595649157,2.095649157,2.09565E-08,3.419949812,1.282478499,
3161,10.1007/s11664-012-2370-5,30-0,Yb2O3,Oxide,Oxide,5483,10754,4187,300,-0.000113901,2.757781296,,0.252173621,245602.2753,117767.5353,5.071025586,0.188089028,,1,TRUE,2,0,-113.901,113.901,0.374596747,1.874596747,1.8746E-08,1.381215679,1.376565617,
3154,10.1109/ict.2007.4569453,Yb0.15Co4Sb12,Yb0.15Co4Sb12,Skutterudite,Skutterudite,5182,9103,3881,300,-0.000163348,4.391972603,,0.268394456,133150.6849,117880.4367,5.071441736,0.070661188,,1,TRUE,3,0,-163.348,163.348,0.244589884,1.744589884,1.74459E-08,0.696880014,3.695092589,
3153,10.1021/nl101156v,perpendicular-repressed,Bi2Te2.7Se0.3,Toxic,,5608,4135,4326,300,-0.000191463,1.16003165,0.003516703,0.910004382,95281.68433,117881.468,5.071445536,0.378945705,,1,FALSE,3,0,-191.463,191.463,0.191945634,1.691945634,1.69195E-08,0.483634289,0.676397361,
3134,10.1063/1.2811936,0,Ba0.44Co4Sb12.13,Skutterudite,Skutterudite,3942,1952,2697,300,-0.000101993,5.237278665,0.001927397,0.112823056,288189.8746,118046.7586,5.072054067,0.073212611,,1,TRUE,3,97,-101.993,101.993,0.415094116,1.915094116,1.91509E-08,1.655732199,3.581546466,
3132,10.1016/j.actamat.2011.01.064,1400,Ba0.3In0.2Co3.95Ni0.05Sb12,Skutterudite,,3140,42,2080,300,-0.000120864,1.440246071,,0.280568739,225117.1678,118068.9996,5.072135883,1.252874086,0.097907426,1,TRUE,5,97,-120.864,120.864,0.352772807,1.852772807,1.85277E-08,1.251272901,0.18897317,
3125,10.1063/1.3430739,x=0.15,Tl0.15Co4Sb12,Skutterudite,Skutterudite,3384,325,2265,300,-0.000214508,3.615384615,,0.318022534,72812.9805,118142.4732,5.072406058,0.08058283,,1,TRUE,3,96,-214.508,214.508,0.157361921,1.657361921,1.65736E-08,0.362032384,3.253352231,
3124,10.1063/1.4974049,0.36,TePb,Toxic,,2531,18566,1622,300,0.000153658,2.976470588,,0.354859225,150000,118145.5406,5.072417334,0.119394296,,1,FALSE,2,10,153.658,153.658,0.265899216,1.765899216,1.7659E-08,0.794654647,2.181815941,
3121,10.1063/1.4901178,x=0.010,Mg2.08Si0.39Sn0.6Bi0.01,Toxic,,9522,6914,7830,300,-0.0001493,2.42413875,0.003602668,0.434842986,158187.7683,118165.9335,5.07249229,0.164084848,,1,FALSE,4,8,-149.3,149.3,0.276078795,1.776078795,1.77608E-08,0.842861823,1.581276927,
3119,10.1039/c4cp06021k,Pb0.954Sn0.05Se0.998Cl0.002,Sn0.05Pb0.954Se0.998Cl0.002,Toxic,,271,4619,126,300,-7.25E-05,2.719111969,0.001154768,0.13909669,443406.5934,118219.0951,5.072687631,-8.599360055,,1,FALSE,4,0,-72.5,72.5,0.535261429,2.035261429,2.03526E-08,2.70734501,0.011766959,
3116,10.1016/j.jallcom.2012.11.066,In0.1Co4Sb12 12mm,In0.1Co4Sb12,Skutterudite,Skutterudite,3708,1719,2524,300,-0.000252825,5.430145752,0.00297619,0.176825618,46595.56812,118304.9468,5.073002905,0.050563472,,1,TRUE,3,96,-252.825,252.825,0.113095141,1.613095141,1.6131E-08,0.225489254,5.204656498,
3104,10.1039/c5tc01196e,Ti0.15Hf0.85,Hf0.85Ti0.15,Half-heusler,,11648,2837,9600,300,0.000197965,4.963729309,,0.459545904,88676.69138,118461.2118,5.073576171,0.058231478,,1,TRUE,2,4,197.965,197.965,0.181482722,1.681482722,1.68148E-08,0.447324973,4.516404336,
