Repository: suchismitasarker/SKlearn-and-Lolopy-comparison

# SKlearn-and-Lolopy-comparison
SKlearn and Lolopy comparison
lolopy==1.1.1
matminer==0.7.8
matminer.egg==info
matplotlib==3.1.3
numpy==1.18.5
pandas==1.0.1
pymatgen==2019.12.22
python_ternary==1.0.7
scikit_learn==1.1.3
scipy==1.5.2
ternary==0.1

File: Data_Starry_2nd_gen_TC_model_Nov_22.csv (part 44 of 47)
,REFERENCE: doi,NAME,FORMULA,Family,PROPERTY: Material Family,IDENTIFIER: sampleid,IDENTIFIER: paperid,IDENTIFIER: figureid,PROPERTY: Temperature (K),PROPERTY: Seebeck coefficient (V/K),PROPERTY: Thermal conductivity (W*m^(-1)*K^(-1)),PROPERTY: Power factor (W*m^(-1)*K^(-2)),PROPERTY: ZT (-),PROPERTY: Electrical conductivity (S*m^(-1)),PROPERTY: sigma_E_0,PROPERTY: log sigma_E_0,PROPERTY: quality_factor,PROPERTY: log quality_factor,inexpensive,non-toxic,n_elements,electron_count,PROPERTY: Seebeck coefficient (muV/K),|S|(muV/K),,L,L*sigma*T,Electronic thermal conductivity,Lattice thermal conductivity,
1972,10.1002/slct.201901565,Cu0.005Bi0.3Sb1.695Te,Cu0.005Bi0.3Sb1.695Te1,Toxic,,27877,24822,22407,300,0.000171096,1.342724868,,0.948844852,142993.4633,138904.7813,5.142717195,0.495234757,,1,FALSE,4,16,171.096,171.096,0.228786616,1.728786616,1.72879E-08,0.741615557,0.601109311,
1955,10.1039/c2jm15010g,NPAg1,Ba0.21Co3.96Ag0.09Sb12,Skutterudite,,4201,2740,2975,300,-0.000108829,2.301237478,0.00363841,0.245567788,310327.083,139250.0876,5.143795477,0.555134995,,1,TRUE,4,96,-108.829,108.829,0.391339021,1.891339021,1.89134E-08,1.760801164,0.540436314,
1931,10.1016/j.jmat.2015.03.008,Yb0.33Co4Sb12.2,Yb0.33Co4Sb12.2,Skutterudite,Skutterudite,14335,18773,12141,300,-0.000129611,3.698731222,,0.324045802,238570.2519,139761.0687,5.145386213,0.128764696,,1,TRUE,3,0,-129.611,129.611,0.327150095,1.827150095,1.82715E-08,1.307710975,2.391020247,
1896,10.1039/c4ee03042g,x=0.24,Ti0.24Nb0.76Fe1Sb1,Half-heusler,,10607,872,8684,300,7.07E-05,7.588083133,,0.10738255,542067.0369,140568.4746,5.147887932,0.074408015,,1,TRUE,4,17,70.7,70.7,0.543631985,2.043631985,2.04363E-08,3.323356604,4.264726529,
1881,10.1007/s11664-008-0650-x,"x=0.08,y=0.14,z=0.10",Ba0.08Yb0.14Eu0.1Co4Sb12,Skutterudite,Skutterudite,5703,11038,4427,300,-0.000138016,2.808030576,,0.370434783,216525,140836.1535,5.148714155,0.188558573,,1,TRUE,5,0,-138.016,138.016,0.304284213,1.804284213,1.80428E-08,1.172017918,1.636012658,
1863,10.1016/s1002-0071(12)60066-5,B3,Bi0.44Sb1.56Te3,Toxic,,5642,5005,4359,300,0.000195032,1.2622086,0.004178571,0.985464334,109541.1431,141356.6611,5.150316278,0.433000456,,1,FALSE,3,28,195.032,195.032,0.186129922,1.686129922,1.68613E-08,0.554101797,0.708106803,
1854,10.1016/j.actamat.2016.05.041,M=Ti0.5Hf0.5,Hf0.5Ti0.5Co1Sn0.15Sb0.85,Half-heusler,,12128,5870,10066,300,0.000203886,2.93519979,,0.296035242,98803.31841,141513.2909,5.150797231,0.128318703,,1,TRUE,5,17,203.886,203.886,0.172451726,1.672451726,1.67245E-08,0.495731341,2.439468449,
1836,10.1016/j.jallcom.2007.02.111,Ni0.1Co3.8Sb12,Co3.8Ni0.1Sb12,Skutterudite,,3592,1586,2419,300,-0.000218272,4.667841979,,0.178546713,83692.07866,141919.8016,5.152042995,0.074084306,,1,TRUE,3,95,-218.272,218.272,0.152337752,1.652337752,1.65234E-08,0.414862743,4.252979236,
1814,10.1063/1.2975184,In0.1Yb0.05Co4Sb12,Yb0.05In0.1Co4Sb12,Skutterudite,Skutterudite,3962,1972,2709,300,-0.000252265,3.775941865,0.982628365,0.240137386,56467.21544,142439.1736,5.153629445,0.090355072,,1,TRUE,4,0,-252.265,252.265,0.113642437,1.613642437,1.61364E-08,0.273353685,3.50258818,
1810,10.1016/j.actamat.2015.11.006,x=0.4,Mg2Si0.12Sn0.733Ge0.132Sb0.015,Mg2Si,Mg2Si,9504,5861,7802,300,-0.000139195,1.371134021,0.004197778,0.394891155,215984.2191,142548.0229,5.153961198,1.366950092,0.135752658,1,TRUE,5,8,-139.195,139.195,0.301207195,1.801207195,1.80121E-08,1.167096988,0.204037033,
1809,10.1007/s11664-013-2865-8,x=0.036repeat,Mg2.08Si0.364Sn0.6Sb0.036,Mg2Si,,8622,2540,7082,300,-0.000124914,2.827055001,,0.464948961,258226.601,142586.7014,5.154079022,0.222492119,,1,TRUE,4,8,-124.914,124.914,0.3406687,1.8406687,1.84067E-08,1.425928866,1.401126135,
1807,10.1143/jjap.46.3309,Nondoped,Mg2Si,Mg2Si,Mg2Si,8382,1421,6870,300,-0.000585965,9.896103896,0.000405879,0.012727273,1173.721925,142600.6507,5.154121507,0.032118392,,1,TRUE,2,8,-585.965,585.965,0.006400223,1.506400223,1.5064E-08,0.005304285,9.890799611,
1803,10.1039/c4ta05285d,0.5% TiO2 Agg.,Ba0.21Ti0.1Co3.96Sb12O0.19,Skutterudite,,4222,2803,2993,300,-0.000103318,2.936918029,0.003937722,0.252546046,342260.2788,142717.9363,5.154478557,0.321354821,,1,TRUE,5,0,-103.318,103.318,0.410379715,1.910379715,1.91038E-08,1.961541282,0.975376747,
1799,10.1038/am.2016.77,Yb0.25Co4Sb12,Yb0.25Co4Sb12,Skutterudite,Skutterudite,22019,14693,18264,300,-0.00014023,3.167053364,0.004186728,0.39089951,213681.4621,142839.1443,5.15484724,0.155798163,,1,TRUE,3,0,-140.23,140.23,0.298531653,1.798531653,1.79853E-08,1.15293862,2.014114744,
1780,10.1063/1.4901178,x=0.030,Mg2.08Si0.37Sn0.6Bi0.03,Toxic,,9525,6914,7830,300,-0.000133881,2.727136892,0.004062758,0.451432507,231761.2641,143211.7119,5.155978536,0.213671255,,1,FALSE,4,8,-133.881,133.881,0.315326537,1.815326537,1.81533E-08,1.262167119,1.464969773,
1776,10.1016/j.scriptamat.2016.05.016,x=0.02,Cd0.02Te1Pb1,Toxic,,2709,17096,1769,300,-0.00014237,2.666032235,0.004192494,0.466175391,208898.3051,143366.5831,5.156447935,0.20333612,,1,FALSE,3,10,-142.37,142.37,0.293074749,1.793074749,1.79307E-08,1.123710828,1.542321407,
1775,10.1016/j.jallcom.2015.03.213,6h,Yb0.3Co4Sb12,Skutterudite,Skutterudite,5296,9738,4009,300,-0.000127814,3.379073032,,0.368297727,250336.0681,143382.4799,5.156496088,0.157319534,,1,TRUE,3,0,-127.814,127.814,0.33225756,1.83225756,1.83226E-08,1.37604046,2.003032572,
1766,10.3724/sp.j.1077.2012.12615,Ba0.19Eu0.23Co4Sb12.03,Ba0.19Eu0.23Co4Sb12.03,Skutterudite,Skutterudite,4834,5555,3565,300,-7.87E-05,4.507828988,0.003116259,0.203972139,488109.9819,143536.0354,5.156960946,0.20792977,,1,TRUE,4,0,-78.7,78.7,0.507403732,2.007403732,2.0074E-08,2.939501399,1.568327589,
1761,10.1063/1.2821364,"x=0.13,y=0.14,z=0.25",Ba0.13In0.14Co4Sb11.75,Zintl,,5371,10130,4069,300,-0.000152117,3.762709337,,0.32536307,185951.6616,143747.9674,5.157601712,0.114233335,,1,TRUE,4,95,-152.117,152.117,0.269455116,1.769455116,1.76946E-08,0.987099357,2.77560998,
1757,10.1016/j.actamat.2013.09.039,SrHM(B),M0.125Ba0.125Sr0.5Yb0.25Co4Sb12.5H0.5,Skutterudite,Skutterudite,4885,5840,3632,300,-0.000118423,3.029649596,0.004212067,0.733448982,282928.2651,143826.2213,5.157838071,0.217187791,,1,TRUE,7,0,-118.423,118.423,0.360274899,1.860274899,1.86027E-08,1.578973049,1.450676547,
1755,10.1016/j.actamat.2013.09.039,Sr(C),Ba0.125Sr0.125Yb0.25Co4Sb12.5,Skutterudite,Skutterudite,4884,5840,3632,300,-0.000122736,2.97574124,0.004039135,0.677432609,267832.0458,143863.2976,5.157950011,0.211161152,,1,TRUE,5,0,-122.736,122.736,0.347125475,1.847125475,1.84713E-08,1.484158184,1.491583056,
1754,10.1016/j.jmat.2015.03.008, Yb0.30Co4Sb12,Yb0.3Co4Sb12,Skutterudite,Skutterudite,14336,18773,12141,300,-0.000114552,3.695796666,,0.320229008,297641.3389,143931.6068,5.158156174,0.156678177,,1,TRUE,3,0,-114.552,114.552,0.372500372,1.872500372,1.8725E-08,1.672000554,2.023796112,
1751,10.1016/j.actamat.2011.01.064,200_low,Ba0.3In0.2Co4Sb12,Skutterudite,Skutterudite,3147,42,2086,300,-0.000148014,3.429353078,,0.377126888,195945.1246,144093.8141,5.158645337,0.133102409,,1,TRUE,4,97,-148.014,148.014,0.27915649,1.77915649,1.77916E-08,1.04585112,2.383501958,
1731,10.1039/c3ee43240h,x=0.106,In0.106Co4Sb11.947,Zintl,,3419,870,2295,300,-0.000203405,3.208267748,,0.402671502,101502.3722,144558.1191,5.160042489,0.118544896,,1,TRUE,3,96,-203.405,203.405,0.173168291,1.673168291,1.67317E-08,0.509491652,2.698776096,
1713,10.1007/s11664-013-2670-4,"1% intercalated Cr, single-crystalline",Cr0.01Bi2Te3,Toxic,,9417,2500,7728,300,0.000192902,1.608778626,0.004296791,0.758650503,115256.044,145035.8169,5.161475265,0.309280455,,1,FALSE,3,28,192.902,192.902,0.189579223,1.689579223,1.68958E-08,0.584202652,1.024575974,
1701,10.1142/s1793604714500362,x=0.025,Mg2Si0.4Sn0.6Sb0.025,Mg2Si,Mg2Si,27653,977,22211,300,-0.000111458,2.028776978,0.002454545,0.450889228,313166.2971,145458.6953,5.162739688,1.152454583,0.061623819,1,TRUE,4,8,-111.458,111.458,0.382569544,1.882569544,1.88257E-08,1.768671999,0.260104979,
1693,10.1039/c4ta05285d,0.5% P25,Ba0.21Ti0.09Co3.95Sb12O0.19,Skutterudite,,4221,2803,2993,300,-0.000108103,2.51737327,0.003961897,0.279330685,327685.0408,145634.0193,5.163262836,0.481140892,,1,TRUE,5,0,-108.103,108.103,0.393795943,1.893795943,1.8938E-08,1.861705803,0.655667467,
1686,10.1016/s1002-0721(12)60072-6,x=0.15,Yb0.15Co4Sb12,Skutterudite,Skutterudite,4349,3343,3117,300,-0.000198314,4.608357911,0.004278923,0.270247573,108690.3458,145792.7286,5.163735864,0.07961885,,1,TRUE,3,0,-198.314,198.314,0.180937529,1.680937529,1.68094E-08,0.548105044,4.060252867,
1685,10.1016/j.actamat.2015.11.006,x=0.6,Mg2Si0.18Sn0.717Ge0.088Sb0.015,Mg2Si,Mg2Si,9505,5861,7802,300,-0.000142322,1.426116838,0.004207582,0.434907069,212699.4776,145888.9068,5.16402227,1.045750518,0.019428088,1,TRUE,5,8,-142.322,142.322,0.293196046,1.793196046,1.7932E-08,1.144235587,0.281881251,
1684,10.2497/jjspm.59.121,MA-HP,Bi2Te2.85Se0.15,Toxic,Bi2Te3,17790,1050,15115,300,-0.000307414,,,0.86031746,30456.3378,145924.5824,5.164128459,,,1,FALSE,3,0,-307.414,307.414,0.070642687,1.570642687,1.57064E-08,0.143508073,-0.143508073,
1668,10.1007/s00339-010-5711-3,Sr0.16Yb0.03Co4Sb11.82,Sr0.16Yb0.03Co4Sb11.82,Zintl,,3349,229,2234,300,-0.000116276,4.057774708,0.004043769,0.298107198,295620.431,146181.5477,5.164892556,0.134236538,,1,TRUE,4,0,-116.276,116.276,0.367005182,1.867005182,1.86701E-08,1.65577463,2.402000078,
1652,10.1063/1.4944434,0.05,In0.3Co4Sb12.05,Skutterudite,Skutterudite,5423,10388,4119,300,-0.000197283,3.634608542,0.004292225,0.386309235,110538.6417,146483.5088,5.165788734,0.105402802,,1,TRUE,3,97,-197.283,197.283,0.182552858,1.682552858,1.68255E-08,0.557961322,3.07664722,
1644,10.1039/c5ra04428f,0,BiSbTe,Toxic,,5646,5110,4364,300,0.000196021,1.28712139,0.004304333,1.012109382,112389.9133,146736.6161,5.1665385,0.442453377,,1,FALSE,3,16,196.021,196.021,0.184549749,1.684549749,1.68455E-08,0.567979201,0.719142189,
1641,10.1016/j.intermet.2007.02.009,Nondoped,Mg2Si,Mg2Si,Mg2Si,8332,1242,6829,300,-0.000584891,10.4582,0.000404782,0.013550147,1223.581456,146810.0828,5.166755883,0.031289049,,1,TRUE,2,8,-584.891,584.891,0.006459756,1.506459756,1.50646E-08,0.005529829,10.45267017,
1631,10.1038/am.2016.77,Yb0.3Co4Sb12,Yb0.3Co4Sb12,Skutterudite,Skutterudite,22016,14693,18264,300,-0.000137489,3.230858469,0.004298711,0.397714286,227672.029,147127.4077,5.167693583,0.161722057,,1,TRUE,3,0,-137.489,137.489,0.305669753,1.805669753,1.80567E-08,1.233301489,1.99755698,
1592,10.1016/j.jallcom.2007.11.029,#1,Mg2Si,Mg2Si,Mg2Si,8394,1598,6881,300,-0.000584708,9.854378205,0.000394701,0.012405542,1236.780978,148080.1201,5.170496758,0.033494804,,1,TRUE,2,8,-584.708,584.708,0.006469954,1.506469954,1.50647E-08,0.00558952,9.848788685,
1561,10.1016/j.mseb.2009.10.021,ZrNiSn0.98Sb0.02 5h,Zr1Ni1Sn0.98Sb0.02,Half-heusler,,11908,3911,9862,300,-0.00013816,6.582142857,0.004275093,0.250625349,228758.1699,149059.3789,5.173359307,0.061794693,,1,TRUE,4,18,-138.16,138.16,0.303906715,1.803906715,1.80391E-08,1.237975196,5.344167661,
1560,10.1073/pnas.1617663113,FeNb.7Ti0.3Sb,Ti0.3Nb0.69Fe1.02Sb0.98,Half-heusler,Half-Heusler,20640,21244,17211,300,8.59E-05,6.720645926,0.003296763,0.15,456000,149064.9903,5.173375656,0.082963357,,1,TRUE,4,17,85.9,85.9,0.476867196,1.976867196,1.97687E-08,2.704354325,4.016291601,
1550,10.1016/j.actamat.2011.10.059,Li0.2Co4Sb12,Li0.2Co4Sb12,Skutterudite,Skutterudite,4847,5827,3594,300,-0.000214243,4.683333333,0.004389781,0.294381486,92385.56493,149439.2356,5.174464637,0.078516028,,1,TRUE,3,96,-214.243,214.243,0.157721823,1.657721823,1.65772E-08,0.459448701,4.223884632,
1538,10.1073/pnas.1424388112,Mg2Sn0.75Ge0.25,Mg2Sn0.75Ge0.25,Mg2Si,Mg2Si,25020,16684,20283,300,-0.000139203,3.306914077,0.004492588,0.408022923,227123.621,149914.4219,5.175843414,0.158327422,,1,TRUE,3,8,-139.203,139.203,0.301186423,1.801186423,1.80119E-08,1.227275947,2.07963813,
1536,10.1039/c4ee03042g,x=0.06,Ti0.06Nb0.94Fe1Sb1,Half-heusler,,10602,872,8684,300,0.000129216,14.48790375,,0.087248322,257182.589,149922.5761,5.175867036,0.025483406,,1,TRUE,4,17,129.216,129.216,0.328265996,1.828265996,1.82827E-08,1.410594547,13.0773092,
1524,10.1063/1.4729789,x=0.01(#2),Sb2Ir0.01Pt0.99,Antimonide,Antimonide,12841,363,10658,300,0.000101533,,0.003975232,0.129914881,369497.7415,150412.3234,5.17728342,,,0,TRUE,3,19,101.533,101.533,0.416743446,1.916743446,1.91674E-08,2.124697124,-2.124697124,
1510,10.1007/s11664-012-2290-4,In0.15Co4Sb12,In0.15Co4Sb12,Skutterudite,Skutterudite,4118,2440,2877,300,-0.000277728,5.346153846,,0.209229925,44469.45338,150878.5676,5.178627552,0.06538371,,1,TRUE,3,96,-277.728,277.728,0.091245017,1.591245017,1.59125E-08,0.212285388,5.133868458,
1509,10.1007/s11664-012-2290-4,In0.4Co4Sb12,In0.4Co4Sb12,Skutterudite,Skutterudite,4123,2440,2877,300,-0.000248538,4.818681319,,0.258263277,62475.88424,150891.5021,5.178664782,0.074271466,,1,TRUE,3,97,-248.538,248.538,0.11735298,1.61735298,1.61735E-08,0.303136673,4.515544646,
1505,10.1063/1.4959209,x=0.20,Co1Si0.78Ge0.2B0.02,CoSi,,22457,10409,18558,300,-8.61E-05,11.1557807,,0.097568517,460140.2898,150956.2126,5.178850991,0.039963083,,1,TRUE,4,0,-86.1,86.1,0.47604572,1.97604572,1.97605E-08,2.727774751,8.428005949,
1485,10.1039/c4ta05285d,Matrix,Ba0.3Co4Sb12,Skutterudite,Skutterudite,4220,2803,2993,300,-0.000105412,3.086762508,0.003876877,0.259287348,352782.1858,151284.9624,5.179795762,0.309299681,,1,TRUE,3,96,-105.412,105.412,0.403038117,1.903038117,1.90304E-08,2.01407384,1.072688668,
1477,10.1039/c5ee02600h,Ge0.25Sb0.02,Mg2Sn0.73Ge0.25Sb0.02,Mg-based,,9562,7980,7847,300,-0.000148603,2.787236321,0.005344464,1.104179438,204502.0078,151471.2125,5.180330102,0.195483215,,1,TRUE,4,8,-148.603,148.603,0.277742641,1.777742641,1.77774E-08,1.090655818,1.696580503,
1471,10.1007/s00339-010-5711-3,Sr0.11Ba0.18Co4Sb12.09,Ba0.18Sr0.11Co4Sb12.09,Skutterudite,Skutterudite,3351,229,2234,300,-9.64E-05,4.647907939,0.003706401,0.235618537,399761.2178,151796.4843,5.181261713,0.144951616,,1,TRUE,4,97,-96.4,96.4,0.435598434,1.935598434,1.9356E-08,2.321331562,2.326576377,
1455,10.1007/s11664-012-2442-6,4%Mg,Mg2.04Si0.985Sb0.015,Mg2Si,,8599,2464,7068,300,-6.33E-05,,,0.033407715,664865.6648,152238.3821,5.18252416,,,1,TRUE,3,8,-63.3,63.3,0.57944203,2.07944203,2.07944E-08,4.147648824,-4.147648824,
1438,10.1016/j.jallcom.2020.154154,Cu4ZnSn2Se7,ZnCu4Sn2Se7,Toxic,,28516,24694,22930,300,0.00011045,2.377309687,,0.019883914,333203.9635,152735.8754,5.183941059,0.662576407,,1,TRUE,4,0,110.45,110.45,0.385908427,1.885908427,1.88591E-08,1.885176488,0.492133199,
1436,10.1016/j.actamat.2013.09.039,Sr(A),Ba0.125Sr0.125Yb0.25Co4Sb12.5,Skutterudite,Skutterudite,4883,5840,3632,300,-0.000121933,2.878706199,0.004233409,0.745532014,287395.3862,152800.4369,5.184124596,0.25953411,,1,TRUE,5,0,-121.933,121.933,0.349536757,1.849536757,1.84954E-08,1.594644992,1.284061207,
1435,10.1016/j.actamat.2015.11.006,x=0,Mg2Sn0.765Ge0.22Sb0.015,Mg-based,,9502,5861,7802,300,-0.000146927,1.18556701,0.004571234,0.391386384,210580.4642,152819.1455,5.184177767,3.784446124,0.578002327,1,TRUE,4,8,-146.927,146.927,0.281784673,1.781784673,1.78178E-08,1.125627131,0.059939879,
1416,10.1016/j.intermet.2012.07.037,S1013,VFeSb,Half-heusler,,10872,1260,8947,300,-0.000218835,11.1951822,0.004110312,0.109981007,89983.71688,153601.6759,5.186395954,0.031786812,,1,TRUE,3,18,-218.835,218.835,0.15160018,1.65160018,1.6516E-08,0.445851369,10.74933083,
1394,10.1016/s1002-0071(12)60066-5,B5,Bi0.38Sb1.62Te3,Toxic,,5644,5005,4359,300,0.000177945,1.377564024,0.004656534,0.981426649,146143.1286,154043.0698,5.187642165,0.527811541,,1,FALSE,3,28,177.945,177.945,0.215669395,1.715669395,1.71567E-08,0.752199879,0.625364145,
1373,10.1016/j.jallcom.2013.01.131,x=0.02,Cu3Bi0.02Sb0.98Se4,Toxic,,13217,1724,11044,300,0.000399476,1.963870968,0.001762242,0.292826552,11080.40936,154601.8275,5.189214623,0.17993922,,1,FALSE,4,0,399.476,399.476,0.031944393,1.531944393,1.53194E-08,0.050923713,1.912947255,
1352,10.1007/s00339-010-5711-3,Sr0.21Yb0.03Co4Sb12.12,Sr0.21Yb0.03Co4Sb12.12,Skutterudite,Skutterudite,3350,229,2234,300,-0.000110137,4.239633688,0.004097427,0.28869695,340264.6503,155332.4721,5.191262254,0.148199523,,1,TRUE,4,0,-110.137,110.137,0.386951121,1.886951121,1.88695E-08,1.92618829,2.313445398,
1351,10.1016/j.scriptamat.2010.04.041,30min,Sr0.92La0.08Ti1O3,Oxide,Oxide,28100,5184,22597,300,-9.52E-05,8.892307692,,0.135230263,416160.9269,155343.2124,5.191292282,0.053450383,,1,TRUE,4,0,-95.2,95.2,0.440128013,1.940128013,1.94013E-08,2.422216417,6.470091275,
1335,10.1016/j.physb.2005.04.017,Nondoped,Mg2Si,Mg2Si,Mg2Si,9287,4420,7641,300,-0.000587433,10.48027205,,0.004739336,1262.990564,156076.0944,5.193336389,0.033194342,,1,TRUE,2,8,-587.433,587.433,0.006319738,1.506319738,1.50632E-08,0.005707403,10.47456465,
1313,10.1063/1.2975184,In0.1Yb0.1Co4Sb12,Yb0.1In0.1Co4Sb12,Skutterudite,Skutterudite,3963,1972,2709,300,-0.00017149,3.13606719,1.102480442,0.302325581,160906.8432,157046.5444,5.196028385,0.150240402,,1,TRUE,4,0,-171.49,171.49,0.228010849,1.728010849,1.72801E-08,0.834146312,2.301920878,
1308,10.1016/j.actamat.2011.01.064,200_inc,Ba0.3In0.2Co4Sb12,Skutterudite,Skutterudite,3146,42,2086,300,-0.000154216,3.452427771,,0.401557372,198300.2962,157244.4214,5.196575247,0.143997226,,1,TRUE,4,97,-154.216,154.216,0.26462322,1.76462322,1.76462E-08,1.049775922,2.402651849,
1296,10.1039/c4ta05285d,5%(TiO2 Agg.+P25),Ba0.22Ti0.18Co3.95Sb12O0.37,Skutterudite,,4223,2803,2993,300,-0.000112289,3.055666354,0.004229278,0.306295895,335782.3952,157667.9291,5.197743363,0.296297153,,1,TRUE,5,0,-112.289,112.289,0.379838688,1.879838688,1.87984E-08,1.893650212,1.162016142,
1269,10.1002/slct.201901565,Cu0.0008Bi0.3Sb1.6992Te,Cu0.0008Bi0.3Sb1.6992Te1,Toxic,,27874,24822,22407,300,0.000192007,1.342724868,,1.074302195,127345.1727,158567.5326,5.200214268,0.49137891,,1,FALSE,4,16,192.007,192.007,0.191047583,1.691047583,1.69105E-08,0.646040239,0.696684629,
1235,10.1063/1.1868063,(Zr0.5Hf0.5)0.5Ti0.5NiSn0.994Sb0.004,Hf0.25Zr0.25Ti0.5Ni1Sn0.994Sb0.006,Half-heusler,,10314,269,8420,300,-0.000220113,2.824751632,,0.416201258,92177.41935,159720.5174,5.203360708,0.149216964,,1,TRUE,6,18,-220.113,220.113,0.149939131,1.649939131,1.64994E-08,0.456261393,2.368490239,
1232,10.1016/s1002-0071(12)60066-5,B6,Bi0.36Sb1.64Te3,Toxic,,5645,5005,4359,300,0.000171278,1.37347,0.004841837,1.02657708,164183.6968,159838.2106,5.203680609,0.648119264,,1,FALSE,3,28,171.278,171.278,0.228427939,1.728427939,1.72843E-08,0.851339066,0.522130934,
1208,10.1002/slct.201901565,Cu0.0025Bi0.3Sb1.6975Te,Cu0.0025Bi0.3Sb1.6975Te1,Toxic,,27876,24822,22407,300,0.000174132,1.41712963,,1.049721047,159649.0619,160804.1323,5.206297205,0.578959536,,1,FALSE,4,16,174.132,174.132,0.222876398,1.722876398,1.72288E-08,0.825166802,0.591962828,
1174,10.1002/slct.201901565,Cu0.001Bi0.3Sb1.699Te,Cu0.001Bi0.3Sb1.699Te1,Toxic,,27875,24822,22407,300,0.000190658,1.327109053,,1.109977628,132394.3619,162248.0742,5.210179551,0.533410532,,1,FALSE,4,16,190.658,190.658,0.193282303,1.693282303,1.69328E-08,0.67254309,0.654565963,
1161,10.1143/jjap.50.041101,x=1.0,Ca3Mn2O7,Oxide,,25901,1375,20858,300,-0.000404802,0.437961266,,0.000257041,10988.25881,163084.3976,5.212412414,0.93494639,,1,TRUE,3,0,-404.802,404.802,0.030510865,1.530510865,1.53051E-08,0.050452949,0.387508317,
1158,10.1007/s10853-012-6463-6,Bi0.88Sb0.12,Bi0.88Sb0.12,Toxic,,11974,2952,9926,300,-9.5E-05,4.327814753,,0.27097908,438803.5839,163284.1305,5.212943978,0.204706031,,1,FALSE,2,5,-95,95,0.440887509,1.940887509,1.94089E-08,2.555005185,1.772809568,
1142,10.1016/s1002-0071(12)60066-5,B4,Bi0.4Sb1.6Te3,Toxic,,5643,5005,4359,300,0.000183854,1.382816418,0.004913265,1.03953098,144919.7652,163853.7551,5.214456399,0.547657511,,1,FALSE,3,28,183.854,183.854,0.204958394,1.704958394,1.70496E-08,0.74124651,0.641569908,
1141,10.2320/matertrans.e-m2018806,FeNb0.9Zr0.1Sb,Zr0.13Nb0.78Fe0.88Sb1,Half-heusler,Half-Heusler,20538,21237,17241,300,9.97E-05,11.40740741,0.004075513,0.099635821,412709.7711,163855.5489,5.214461153,0.040390671,,1,TRUE,4,16,99.7,99.7,0.423381016,1.923381016,1.92338E-08,2.381394416,9.026012994,
1126,10.1088/0022-3727/42/1/015406,PbTe450,TePb,Toxic,,15575,3273,13212,300,-0.000155518,0.809899116,,0.184422768,204557.9417,164783.2183,5.216912981,-1.530141842,,1,FALSE,2,10,-155.518,155.518,0.261669659,1.761669659,1.76167E-08,1.081090558,-0.271191442,
1122,10.3390/ma8030959,ZM-BST,Bi0.48Sb1.52Te3,Toxic,,15282,3695,12967,300,0.000218127,1.409432596,0.004601882,0.98425656,97430.03048,164943.0121,5.217333921,0.3894823,,1,FALSE,3,28,218.127,218.127,0.152528293,1.652528293,1.65253E-08,0.483017646,0.92641495,
1097,10.1007/s10853-012-6463-6,Bi0.88Sb0.12Ho0.01,Ho0.01Bi0.88Sb0.12,Toxic,,11976,2952,9926,300,-8.95E-05,4.465924485,,0.2655224,481141.1619,165662.6717,5.219224661,0.226844369,,1,FALSE,3,0,-89.5,89.5,0.462295157,1.962295157,1.9623E-08,2.832422915,1.63350157,
1085,10.1063/1.4861419,x=0.08,Ta0.08Al0.92V1Fe2,Heusler,Heusler,10896,2132,8983,300,-0.000107933,9.287324483,0.00439487,0.128758928,375427.0612,166479.7095,5.221361309,0.051690802,,1,TRUE,4,24,-107.933,107.933,0.394373481,1.894373481,1.89437E-08,2.133597207,7.153727276,
1079,10.1007/s11664-012-2442-6,2%Mg,Mg2.02Si0.985Sb0.015,Mg-based,,8598,2464,7068,300,-6.51E-05,,,0.042220446,707618.3971,166973.1271,5.222646581,,,1,TRUE,3,8,-65.1,65.1,0.570520089,2.070520089,2.07052E-08,4.395414321,-4.395414321,
1047,10.2320/matertrans.46.959,0.24(SPS),Bi0.48Sb1.52Te3,Toxic,,5547,3954,4248,300,0.000205089,1.303960975,,1.125396825,116376.4045,169059.0236,5.228038356,0.508175664,,1,FALSE,3,28,205.089,205.089,0.170672524,1.670672524,1.67067E-08,0.583280584,0.720680391,
1023,10.1038/ncomms9144,FeNbSb Based compounds,Hf0.08Nb0.92Fe1Sb1,Half-heusler,Half-Heusler,20277,14609,16957,300,0.000116637,9.53024911,,0.149217935,342901.9119,170351.4983,5.231345958,0.049679503,,1,TRUE,4,17,116.637,116.637,0.365864812,1.865864812,1.86586E-08,1.919425834,7.610823276,
1002,10.1038/s41467-018-08223-5,Ta0.84Ti0.16FeSb,Ta0.84Ti0.16Fe1Sb1,Half-heusler,Half-Heusler,22525,21247,18606,300,0.000103571,5.5,0.004539648,0.242989186,409398.4962,171293.7957,5.233741633,0.120307225,,1,TRUE,4,17,103.571,103.571,0.409485638,1.909485638,1.90949E-08,2.345221646,3.154778354,
988,10.1038/s41467-018-08223-5,Ta0.92Ti0.08FeSb,Ta0.92Ti0.08Fe1Sb1,Half-heusler,Half-Heusler,22523,21247,18606,300,0.000134821,6.614285714,0.005067406,0.222405028,275187.9699,172044.6544,5.235641183,0.074398175,,1,TRUE,4,17,134.821,134.821,0.31278163,1.81278163,1.81278E-08,1.49656709,5.117718624,
963,10.1016/j.mseb.2009.10.021,ZrNiSn0.98Sb0.02 3h,Zr1Ni1Sn0.98Sb0.02,Half-heusler,,11907,3911,9862,300,-0.000155367,6.488936335,0.005033457,0.299690549,217054.2636,174530.9418,5.241872432,0.072340554,,1,TRUE,4,18,-155.367,155.367,0.262010503,1.762010503,1.76201E-08,1.147355676,5.341580659,
951,10.1016/j.intermet.2012.07.037,S1023,VFeSb,Half-heusler,,10873,1260,8947,300,-0.00020667,11.88300267,0.004814404,0.120239721,118513.1408,175391.0076,5.244007323,0.034545097,,1,TRUE,3,18,-206.67,206.67,0.168362156,1.668362156,1.66836E-08,0.593168517,11.28983415,
930,10.2320/matertrans.46.959,0.16(SPS),Bi0.32Sb1.68Te3,Toxic,,5545,3954,4248,300,0.000179964,1.701308064,,0.934920635,163778.0899,176819.5123,5.247530188,0.443532408,,1,FALSE,3,28,179.964,179.964,0.211948111,1.711948111,1.71195E-08,0.841138775,0.860169289,
928,10.1088/0022-3727/42/1/015406,PbTe400,TePb,Toxic,,15574,3273,13212,300,-0.000192822,0.742391813,,0.213254579,140915.4394,177164.5915,5.248376927,7.493201651,0.87466742,1,FALSE,2,10,-192.822,192.822,0.189710013,1.689710013,1.68971E-08,0.714318687,0.028073126,
926,10.1088/0022-3727/42/1/015406,PbTe500,TePb,Toxic,,15576,3273,13212,300,-0.000160416,0.848524712,,0.192202828,207521.8622,177352.583,5.248837518,-1.892657659,,1,FALSE,2,10,-160.416,160.416,0.250850897,1.750850897,1.75085E-08,1.090019516,-0.241494804,
920,10.1021/cm903659g,0.1at%,Zn3.996Cd0.004Sb3,Skutterudite,,16517,593,14025,300,0.000137321,,,0.189683469,275557.4553,177699.1221,5.249685282,,,1,FALSE,3,55,137.321,137.321,0.306112767,1.806112767,1.80611E-08,1.493063514,-1.493063514,
916,10.2320/matertrans.46.959,0.20(ZM),Bi0.4Sb1.6Te3,Toxic,,5543,3954,4248,300,0.000203368,1.717461343,,0.901058201,125014.0449,177971.1461,5.250349597,0.356577614,,1,FALSE,3,28,203.368,203.368,0.173223534,1.673223534,1.67322E-08,0.627529326,1.089932017,
903,10.1039/c3ra23219k,0,BiSbTe,Toxic,,5793,5074,4514,300,0.000171646,1.828293028,0.005365101,0.866628403,182724.6925,178669.1698,5.252049619,0.436626424,,1,FALSE,3,16,171.646,171.646,0.22770442,1.72770442,1.7277E-08,0.947082776,0.881210252,
901,10.1038/ncomms9144,FeNb0.90Zr0.10Sb,Zr0.1Nb0.9Fe1Sb1,Half-heusler,Half-Heusler,20280,14609,16957,300,0.000108489,12.61921708,,0.103733861,400462.9153,178889.5768,5.252585037,0.038434394,,1,TRUE,4,17,108.489,108.489,0.392487731,1.892487731,1.89249E-08,2.273613462,10.34560362,
898,10.1007/s11664-012-2290-4,In0.35Co4Sb12,In0.35Co4Sb12,Skutterudite,Skutterudite,4122,2440,2877,300,-0.000240919,4.807692308,,0.309537589,80996.78457,178987.5469,5.252822816,0.090081047,,1,TRUE,3,97,-240.919,240.919,0.125319609,1.625319609,1.62532E-08,0.394936987,4.412755321,
897,10.1038/ncomms9144,FeNb0.86Zr0.14Sb,Zr0.14Nb0.86Fe1Sb1,Half-heusler,Half-Heusler,20279,14609,16957,300,9.73E-05,11.00498221,,0.103733861,465976.2957,178991.3007,5.252831924,0.047969876,,1,TRUE,4,17,97.3,97.3,0.432231868,1.932231868,1.93223E-08,2.701122745,8.303859465,
881,10.2320/matertrans.46.959,0.20(SPS),Bi0.4Sb1.6Te3,Toxic,,5546,3954,4248,300,0.000192405,1.575147415,,1.013932981,143974.7191,180116.4944,5.255553486,0.461135508,,1,FALSE,3,28,192.405,192.405,0.190393215,1.690393215,1.69039E-08,0.730121665,0.84502575,
877,10.1109/ict.2007.4569501,x=0.06_R,Ce1B0.05Pd2.82Rh0.18,Expensive,,23344,9123,19075,300,6.73E-05,6.506691421,,0.077188229,735096.1274,180173.7874,5.255691608,0.21413123,,0,TRUE,4,0,67.3,67.3,0.559801841,2.059801841,2.0598E-08,4.542457069,1.964234352,
865,10.1007/s11664-012-2442-6,x=0.015,Mg2Si0.985Sb0.015,Mg2Si,Mg2Si,8594,2464,7064,300,-6.97E-05,,,0.051404361,711124.7723,181376.3613,5.258580685,,,1,TRUE,3,8,-69.7,69.7,0.548338726,2.048338726,2.04834E-08,4.369873231,-4.369873231,
851,10.2320/matertrans.46.959,0.24(ZM),Bi0.48Sb1.52Te3,Toxic,,5544,3954,4248,300,0.00021595,1.537829803,,1.008289242,110898.8764,183010.6625,5.262476393,0.405075403,,1,FALSE,3,28,215.95,215.95,0.155417858,1.655417858,1.65542E-08,0.550751941,0.987077862,
847,10.2320/matertrans.46.959,0.16(ZM),Bi0.32Sb1.68Te3,Toxic,,5542,3954,4248,300,0.000184266,1.864786325,,0.882716049,161250,183213.0598,5.262956428,0.382111703,,1,FALSE,3,28,184.266,184.266,0.20423173,1.70423173,1.70423E-08,0.824422099,1.040364226,
846,10.1007/s11664-014-3213-3,100.0%CoSi/0.0%SiO2,CoSi,CoSi,,1930,2599,1193,300,-8.07E-05,17.07118644,0.004022989,0.071261442,604839.0847,183213.4228,5.262957288,0.030431641,,1,TRUE,2,13,-80.7,80.7,0.498730377,1.998730377,1.99873E-08,3.626730756,13.44445568,
840,10.1088/0022-3727/42/1/015406,PbTe350,TePb,Toxic,,15573,3273,13212,300,-0.000180036,0.601756785,,0.275495865,169793.1692,183470.5412,5.263566342,-1.694378696,,1,FALSE,2,10,-180.036,180.036,0.211816598,1.711816598,1.71182E-08,0.871964296,-0.270207511,
832,10.1103/physrevb.85.035207,Zn0.100,Zn0.1In2.9Ru1,Expensive,,20030,4808,16757,300,0.000166384,4.258203281,,0.292435575,200423.7995,184023.5862,5.26487349,0.126310185,,0,TRUE,3,17,166.384,166.384,0.238271422,1.738271422,1.73827E-08,1.045172889,3.213030392,
808,10.1515/msp-2016-0098,Bi0.01Pb0.99S,Bi0.01Pb0.99S1,Toxic,,2585,18574,1671,300,-0.000221192,2.476938189,0.001172515,0.143085258,105776.0283,185617.1961,5.268618208,0.209665227,,1,FALSE,3,0,-221.192,221.192,0.148550905,1.648550905,1.64855E-08,0.523131501,1.953806688,
802,10.1063/1.2743815,x=0,Ba4Ga8Ge15,Clathrate,,752,1941,393,300,-7.1E-05,2.1,,0.061247796,714285.7143,185944.8363,5.269384122,-0.17627818,,1,TRUE,3,92,-71,71,0.542227857,2.042227857,2.04223E-08,4.376202551,-2.276202551,
800,10.1038/ncomms9144,FeNb0.92Zr0.08Sb,Zr0.08Nb0.92Fe1Sb1,Half-heusler,,20840,14609,16957,300,0.000125402,13.27105575,,0.107794455,335086.8304,186176.0497,5.269923811,0.036200988,,1,TRUE,4,17,125.402,125.402,0.339238553,1.839238553,1.83924E-08,1.848913851,11.4221419,
791,10.1063/1.1868063,Z0.5Hf0.5NiSn,Hf0.5Zr0.5Ni1Sn1,Half-heusler,,10308,269,8417,300,-0.000179365,3.991471016,,0.018863158,174542.4615,187103.7531,5.272082499,0.13341611,,1,TRUE,4,18,-179.365,179.365,0.213045398,1.713045398,1.71305E-08,0.896997481,3.094473535,
763,10.1039/c4ee03042g,x=0.08,Ti0.08Nb0.92Fe1Sb1,Half-heusler,,10603,872,8684,300,0.000116949,12.95860979,,0.127516779,380531.1828,189805.8073,5.278309496,0.038931115,,1,TRUE,4,17,116.949,116.949,0.364882084,1.864882084,1.86488E-08,2.128937356,10.82967243,
759,10.1038/s41467-018-08223-5,Ta0.88Ti0.12FeSb,Ta0.88Ti0.12Fe1Sb1,Half-heusler,,22524,21247,18606,300,0.000113393,5.971428571,0.005001149,0.242989186,399248.1203,190182.4295,5.279170391,0.112881209,,1,TRUE,4,17,113.393,113.393,0.37624082,1.87624082,1.87624E-08,2.247256862,3.724171709,
756,10.1063/1.4819953,x=0.005,As2Pt0.995Rh0.005,Toxic,Alloy,17825,388,15143,300,0.000161487,19.0560567,0.004721294,0.069165779,220357.4938,190766.4267,5.280501945,0.023695417,,0,FALSE,3,19,161.487,161.487,0.24854551,1.74854551,1.74855E-08,1.155915319,17.90014138,
755,10.1007/s11664-011-1788-5,Sc=0.25,Ce0.75Sc0.25Pd3,Expensive,,18685,2360,15674,300,7.38E-05,9.111111111,,0.127172264,700839.2153,190796.8313,5.280571158,0.088877667,,0,TRUE,3,0,73.8,73.8,0.529296297,2.029296297,2.0293E-08,4.266631273,4.844479838,
743,10.1063/1.2981516,x=0,Mg2Si0.4Sn0.6,Mg2Si,Mg2Si,5343,306,4050,300,-0.000612728,1.880355904,,0.030215827,1164.343408,192973.0808,5.28549673,0.229257817,,1,TRUE,3,8,-612.728,612.728,0.005081555,1.505081555,1.50508E-08,0.005257295,1.875098609,
741,10.1016/j.actamat.2011.10.059,Li0.36Co4Sb12,Li0.36Co4Sb12,Skutterudite,Skutterudite,4848,5827,3594,300,-0.000166805,4.128205128,0.006175153,0.457883771,209306.6097,193148.9287,5.285892304,0.140095798,,1,TRUE,3,96,-166.805,166.805,0.237408228,1.737408228,1.73741E-08,1.090953078,3.03725205,
733,10.1063/1.4861419,x=0.03,Ta0.03Al0.97V1Fe2,Heusler,Heusler,10894,2132,8983,300,-0.000161995,12.75943906,,0.133866081,223896.6631,195020.9989,5.290081377,0.037384555,,1,TRUE,4,24,-161.995,161.995,0.247459432,1.747459432,1.74746E-08,1.173751007,11.58568805,
729,10.1109/ict.2007.4569501,x=0.09_R,Ce1B0.05Pd2.73Rh0.27,Expensive,,23345,9123,19075,300,7.28E-05,5.761120136,,0.123221194,727600.8724,195059.0736,5.290166157,0.346593291,,0,TRUE,4,0,72.8,72.8,0.53387892,2.03387892,2.03388E-08,4.43955623,1.321563906,
727,10.1016/j.jallcom.2005.07.053,CeSi2,CeSi2,Silicide,,17721,1532,15062,300,-5.54E-05,13.7465642,,0.068602767,985398.1175,195128.6295,5.290320994,0.059584064,,1,TRUE,2,0,-55.4,55.4,0.620278811,2.120278811,2.12028E-08,6.267956247,7.478607953,
725,10.1016/j.actamat.2011.01.064,400_low,Ba0.3In0.2Co4Sb12,Skutterudite,Skutterudite,3149,42,2086,300,-0.000158095,3.65535657,,0.474368079,234992.0255,195292.3755,5.290685288,0.177284662,,1,TRUE,4,97,-158.095,158.095,0.255920628,1.755920628,1.75592E-08,1.237882035,2.417474535,
675,10.1016/j.actamat.2016.08.057,x=1%,Li0.01Mg1.99Sn0.6Ge0.4,Mg-based,,9513,5874,7814,300,0.000316854,2.234071413,0.865116605,0.090926384,38204.64527,204267.5068,5.310199288,0.220915208,,1,TRUE,4,7,316.854,316.854,0.065121534,1.565121534,1.56512E-08,0.179384739,2.054686674,
674,10.1021/cm903659g,undoped,Zn4Sb3,Zintl,Antimonide,16516,593,14025,300,0.000140432,,,0.239941852,305140.9619,204480.4046,5.310651696,,,1,TRUE,2,55,140.432,140.432,0.298012249,1.798012249,1.79801E-08,1.645941561,-1.645941561,
668,10.1063/1.3037203,Undoped,Zn4Sb3,Zintl,Antimonide,16777,1979,14287,300,0.000140287,0.789721477,,0.23318279,306543.6978,205054.1258,5.311868512,-0.554747278,,1,TRUE,2,55,140.287,140.287,0.298384997,1.798384997,1.79838E-08,1.653850761,-0.864129284,
665,10.1039/c4ee03042g,x=0.12,Ti0.12Nb0.88Fe1Sb1,Half-heusler,,10604,872,8684,300,0.00010261,11.2627479,,0.120805369,497662.8432,205553.7974,5.312925504,0.05434676,,1,TRUE,4,17,102.61,102.61,0.412892106,1.912892106,1.91289E-08,2.855925972,8.406821928,
661,10.1016/s1002-0721(12)60072-6,x=0.2,Yb0.2Co4Sb12,Skutterudite,Skutterudite,4350,3343,3117,300,-0.000179687,3.096283433,0.006144038,0.438961026,191386.0754,205953.7536,5.313769711,0.213828831,,1,TRUE,3,0,-179.687,179.687,0.212454833,1.712454833,1.71245E-08,0.98322003,2.113063403,
660,10.1016/j.jssc.2019.121050,Ba0.7Eu0.3Ti0.997Nb0.003O3,Ba0.7Eu0.3Ti0.997Nb0.003O3,Oxide,Oxide,26681,21365,21453,300,0.000465013,1.014205126,7.71E-06,0.001259977,6903.628361,206083.4076,5.314043027,0.466891679,,1,TRUE,5,0,465.013,465.013,0.018156389,1.518156389,1.51816E-08,0.031442363,0.982762763,
655,10.1021/cm903659g,1at%,Zn3.96Cd0.04Sb3,Skutterudite,,16518,593,14025,300,9.89E-05,,,0.175979796,526566.5952,206768.6867,5.315484769,,,1,FALSE,3,55,98.9,98.9,0.426310977,1.926310977,1.92631E-08,3.042993037,-3.042993037,
647,10.1063/1.2339886,LaPdSb,LaSbPd,Half-heusler,Half-Heusler,10325,281,8430,300,9.33E-05,6.10602002,0.00496063,0.26058011,570241.5083,207382.5914,5.316772297,0.166393185,,0,TRUE,3,18,93.3,93.3,0.447396369,1.947396369,1.9474E-08,3.331458729,2.774561291,
646,10.1007/s11664-014-3213-3,97.5%CoSi/2.5%SiO2,Co0.975Si1O0.05,Oxide,,1931,2599,1193,300,-9.25E-05,14.68474576,0.004904215,0.10628908,578000,207761.4493,5.317564966,0.040950722,,1,TRUE,3,0,-92.5,92.5,0.450492526,1.950492526,1.95049E-08,3.38215404,11.30259172,
637,10.2320/matertrans.e-m2018806,FeNb0.9Ti0.1Sb,Ti0.12Nb0.8Fe0.84Sb1,Half-heusler,Half-Heusler,20536,21237,17241,300,0.000103538,12.27350427,0.005213559,0.135000206,499896.8652,209069.2397,5.32029014,0.049387956,,1,TRUE,4,16,103.538,103.538,0.409602146,1.909602146,1.9096E-08,2.86381238,9.40969189,
636,10.1109/ict.2007.4569500,pure,Zn4Sb3,Zintl,Antimonide,17461,9122,14873,300,0.000141492,0.746255385,,0.239894512,308001.2889,209111.7413,5.320378418,-0.534751917,,1,TRUE,2,55,141.492,141.492,0.295301438,1.795301438,1.7953E-08,1.658865471,-0.912610086,
624,10.1021/cm702247b,Zn4Sb3,Zn4Sb3,Zintl,Antimonide,16513,578,14015,300,0.00014,,,0.241985689,316831.6832,211188.8592,5.324671004,,,1,TRUE,2,55,140,140,0.299124157,1.799124157,1.79912E-08,1.710058605,-1.710058605,
621,10.1007/s11664-015-4122-9,4,AgSb(Te10Pb9)2,Toxic,,17047,10917,14572,300,-0.000596595,0.326014094,0.0005552,0.678921502,1541.893125,211921.0003,5.326173995,1.479320586,0.170062301,1,FALSE,4,207,-596.595,596.595,0.005839791,1.505839791,1.50584E-08,0.006965532,0.319048562,
614,10.1038/ncomms9144,FeNb0.86Hf0.14Sb,Hf0.14Nb0.86Fe1Sb1,Half-heusler,,20839,14609,16957,300,8.33E-05,7.366238589,,0.194855858,674376.6072,212425.7949,5.327207252,0.142644536,,1,TRUE,4,17,83.3,83.3,0.487676283,1.987676283,1.98768E-08,4.021327163,3.344911426,
609,10.1016/j.solidstatesciences.2006.01.002,La0.9Pb0.1CoO3,La0.9Co1Pb0.1O3,Oxide,Oxide,26126,5353,21028,300,0.000683395,0.433319232,,0.062875888,567.4325498,213539.2252,5.329477663,1.104278435,0.043078591,1,FALSE,4,0,683.395,683.395,0.002763282,1.502763282,1.50276E-08,0.00255815,0.430761082,
608,10.1063/1.4959209,x=0.10,Co1Si0.88Ge0.1B0.02,CoSi,,22456,10409,18558,300,-9.65E-05,11.75247468,,0.136610329,561596.7108,213563.4584,5.329526945,0.055964198,,1,TRUE,4,0,-96.5,96.5,0.43522308,1.93522308,1.93522E-08,3.260444749,8.492029931,
603,10.1073/pnas.1617663113,FeSb0.8Ti0.2Sb,Ti0.2Nb0.8Fe1.02Sb0.99,Half-heusler,Half-Heusler,20539,21244,17211,300,8.96E-05,8.637168142,0.004807554,0.170668305,623000,214781.574,5.331997021,0.096428566,,1,TRUE,4,17,89.6,89.6,0.461896798,1.961896798,1.9619E-08,3.666785116,4.970383026,
594,10.1038/ncomms9144,FeNb088Hf0.12Sb,Hf0.12Nb0.88Fe1Sb1,Half-heusler,Half-Heusler,20276,14609,16957,300,9.44E-05,8.384341637,,0.195163636,590329.1051,218022.9442,5.3385022,0.098166552,,1,TRUE,4,17,94.4,94.4,0.44317387,1.94317387,1.94317E-08,3.441336275,4.943005362,
593,10.1063/1.4861419,x=0.05,Ta0.05Al0.95V1Fe2,Heusler,Heusler,10895,2132,8983,300,-0.00013939,10.18697746,0.006122623,0.174072327,329766.1514,218162.5922,5.338780285,0.057524248,,1,TRUE,4,24,-139.39,139.39,0.30070128,1.80070128,1.8007E-08,1.781430993,8.405546467,
590,10.1007/s11664-011-1788-5,Sc=0,CePd3,Expensive,,18679,2360,15674,300,8.37E-05,8.888250189,,0.162179138,691535.3338,218999.4263,5.340442977,0.102908176,,0,TRUE,2,0,83.7,83.7,0.485997536,1.985997536,1.986E-08,4.120162408,4.768087781,
587,10.1016/j.actamat.2011.01.064,400_inc,Ba0.3In0.2Co4Sb12,Skutterudite,Skutterudite,3148,42,2086,300,-0.000167007,3.66040271,,0.522169227,237698.7924,219885.9987,5.342197576,0.199081514,,1,TRUE,4,97,-167.007,167.007,0.23699517,1.73699517,1.737E-08,1.238644963,2.421757747,
581,10.1063/1.3136847,x=0.08,Sr0.92Y0.08Si2,Alloy,,17697,6755,15038,300,0.000134596,5.192776735,,0.395754717,353648.181,220478.0744,5.343365407,0.148286006,,1,TRUE,3,10,134.596,134.596,0.313388907,1.813388907,1.81339E-08,1.923905065,3.26887167,
579,10.1021/cm903659g,2at%,Zn3.92Cd0.08Sb3,Skutterudite,,16519,593,14025,300,0.000147006,,,0.257205463,304540.4208,221216.3611,5.344817244,,,1,FALSE,3,55,147.006,147.006,0.281592834,1.781592834,1.78159E-08,1.627701094,-1.627701094,
573,10.1039/c5ee01309g,blue,In0.4Bi99.6,Toxic,,20163,7978,16910,300,-8.41E-05,9.091795493,,0.271922261,704992.2062,224738.2349,5.351676966,0.10282277,,1,FALSE,2,499,-84.1,84.1,0.484324569,1.984324569,1.98432E-08,4.196800067,4.894995426,
567,10.1038/ncomms9144,FeNb0.90Hf0.10Sb,Hf0.1Nb0.9Fe1Sb1,Half-heusler,Half-Heusler,20278,14609,16957,300,0.000104052,,,0.195370912,540953.1178,227802.0254,5.357557581,,,1,TRUE,4,17,104.052,104.052,0.4077912,1.9077912,1.90779E-08,3.096076793,-3.096076793,
557,10.1063/1.3037203,1% HD,Mg0.04Zn3.96Sb3,Zintl,,16781,1979,14287,300,0.000132058,0.764255163,,0.271378323,381890.3023,230678.0924,5.363006351,-0.4026868,,1,TRUE,3,54,132.058,132.058,0.320321201,1.820321201,1.82032E-08,2.085489041,-1.321233878,
553,10.1063/1.3037203,0.02,Mg0.08Zn3.92Sb3,Skutterudite,,16782,1979,14287,300,6.96E-05,1.325729104,,0.104492581,912418.3007,232169.5814,5.365805318,-0.117996711,,1,TRUE,3,54,69.6,69.6,0.548811636,2.048811636,2.04881E-08,5.608119694,-4.28239059,
517,10.1021/cm702247b,Zn3.96Hg0.04Sb3,Zn3.96Hg0.04Sb3,Skutterudite,,16512,578,14015,300,0.000138566,,,0.259419293,381732.7389,249990.5571,5.397923604,,,1,FALSE,3,55,138.566,138.566,0.302844901,1.802844901,1.80284E-08,2.064614765,-2.064614765,
516,10.1063/1.4959209,x=0.00,Co1Si0.98B0.02,CoSi,,22454,10409,18558,300,-9.7E-05,15.59904381,,0.116764256,653159.3982,250091.4164,5.398098786,0.047124878,,1,TRUE,3,0,-97,97,0.433351156,1.933351156,1.93335E-08,3.788359432,11.81068438,
501,10.1039/c4ta00600c,Pr0.4Co4Sb12,Pr0.4Co4Sb12,Skutterudite,Skutterudite,4209,2786,2982,300,-0.000274013,2.992250016,0.618845595,0.258706888,77890.72208,253105.6978,5.403301922,0.214241362,,1,TRUE,3,0,-274.013,274.013,0.094214514,1.594214514,1.59421E-08,0.372523559,2.619726457,
492,10.1007/s11664-011-1788-5,Sc=0.15,Ce0.85Sc0.15Pd3,Expensive,,18684,2360,15674,300,8.16E-05,9.279516667,,0.177263498,834777.6221,256400.8546,5.408919468,0.134617198,,0,TRUE,3,0,81.6,81.6,0.49487589,1.99487589,1.99488E-08,4.995833255,4.283683412,
480,10.1007/s11664-011-1788-5,Sc=0.05,Ce0.95Sc0.05Pd3,Expensive,,18682,2360,15674,300,8.83E-05,9.586579809,,0.189872619,768268.0531,260272.3043,5.415427957,0.115064711,,0,TRUE,3,0,88.3,88.3,0.467102342,1.967102342,1.9671E-08,4.533785661,5.052794148,
468,10.1063/1.4959209,x=0.05,Co1Si0.93Ge0.05B0.02,CoSi,,22455,10409,18558,300,-9.72E-05,13.5419059,,0.141013535,682837.3841,261977.6801,5.418264292,0.060822845,,1,TRUE,4,0,-97.2,97.2,0.432604642,1.932604642,1.9326E-08,3.958964095,9.582941805,
457,10.1007/s11664-011-1788-5,Sc=0.1,Ce0.9Sc0.1Pd3,Expensive,,18683,2360,15674,300,8.72E-05,9.636452242,,0.186657903,796657.3688,265467.8088,5.424011865,0.120550953,,0,TRUE,3,0,87.2,87.2,0.471552829,1.971552829,1.97155E-08,4.711956268,4.924495974,
456,10.1016/j.intermet.2012.08.014,x=0,YbAl3,Alloy,,17689,1264,15037,300,-8.37E-05,12.12115305,,0.147769197,841045.5574,266392.628,5.425522202,0.083853537,,1,TRUE,2,0,-83.7,83.7,0.485997536,1.985997536,1.986E-08,5.010943215,7.110209835,
455,10.1039/c5ee01309g,red,Bi,Toxic,,20159,7978,16910,300,-9.89E-05,9.925327162,,0.254461076,679284.1952,266706.6594,5.42603386,0.098755145,,1,FALSE,1,5,-98.9,98.9,0.426310977,1.926310977,1.92631E-08,3.925537804,5.999789358,
450,10.1016/j.actamat.2011.01.064,600_low,Ba0.3In0.2Co4Sb12,Skutterudite,Skutterudite,3151,42,2086,300,-0.00017786,3.817652054,,0.586846257,257043.1152,270664.651,5.43243154,0.237563743,,1,TRUE,4,97,-177.86,177.86,0.215827487,1.715827487,1.71583E-08,1.323124927,2.494527127,
