Repository: suchismitasarker/SKlearn-and-Lolopy-comparison

# SKlearn-and-Lolopy-comparison
SKlearn and Lolopy comparison
lolopy==1.1.1
matminer==0.7.8
matminer.egg==info
matplotlib==3.1.3
numpy==1.18.5
pandas==1.0.1
pymatgen==2019.12.22
python_ternary==1.0.7
scikit_learn==1.1.3
scipy==1.5.2
ternary==0.1

File: Data_Starry_2nd_gen_TC_model_Nov_22.csv (part 45 of 47)
,REFERENCE: doi,NAME,FORMULA,Family,PROPERTY: Material Family,IDENTIFIER: sampleid,IDENTIFIER: paperid,IDENTIFIER: figureid,PROPERTY: Temperature (K),PROPERTY: Seebeck coefficient (V/K),PROPERTY: Thermal conductivity (W*m^(-1)*K^(-1)),PROPERTY: Power factor (W*m^(-1)*K^(-2)),PROPERTY: ZT (-),PROPERTY: Electrical conductivity (S*m^(-1)),PROPERTY: sigma_E_0,PROPERTY: log sigma_E_0,PROPERTY: quality_factor,PROPERTY: log quality_factor,inexpensive,non-toxic,n_elements,electron_count,PROPERTY: Seebeck coefficient (muV/K),|S|(muV/K),,L,L*sigma*T,Electronic thermal conductivity,Lattice thermal conductivity,
447,10.1063/1.3037203,0.001,Mg0.004Zn3.996Sb3,Half-heusler,,16778,1979,14287,300,0.000102625,0.963364447,,0.224568945,661736.8221,273374.0701,5.436757319,-0.216839643,,1,TRUE,3,54,102.625,102.625,0.412838718,1.912838718,1.91284E-08,3.797387443,-2.834022996,
440,10.1073/pnas.1617663113,FeNb0.6Ti0.4Sb,Ti0.04Nb0.95Fe1.03Sb0.98,Half-heusler,Half-Heusler,20641,21244,17211,300,0.000182143,13.39533606,0.008395683,0.186880466,249000,275877.3356,5.440716023,0.050532592,,1,TRUE,4,18,182.143,182.143,0.208003936,1.708003936,1.708E-08,1.27587894,12.11945712,
438,10.1109/ict.2007.4569500,0.001,Mg0.001Zn3.999Sb3,Zintl,,17462,9122,14873,300,0.000103777,0.912155524,,0.222864688,658932.9417,276468.0132,5.441644892,-0.217397377,,1,TRUE,3,54,103.777,103.777,0.408759093,1.908759093,1.90876E-08,3.773232733,-2.861077209,
430,10.1063/1.3037203,0.005,Mg0.02Zn3.98Sb3,Zintl,,16779,1979,14287,300,0.000104484,1.184596595,,0.200057544,662867.9962,280762.6147,5.448339278,-0.242763757,,1,TRUE,3,54,104.484,104.484,0.406275354,1.906275354,1.90628E-08,3.790826772,-2.606230177,
417,10.1073/pnas.1617663113,FeNb0.9Ti0.1Sb,Ti0.1Nb0.89Fe1Sb0.99,Half-heusler,Half-Heusler,20540,21244,17211,300,0.00011707,11.80544865,0.007910072,0.202631579,586000,292749.879,5.466496724,0.076042314,,1,TRUE,4,17,117.07,117.07,0.364501673,1.864501673,1.8645E-08,3.277793941,8.527654709,
413,10.1016/j.actamat.2011.01.064,600_inc,Ba0.3In0.2Co4Sb12,Skutterudite,Skutterudite,3150,42,2086,300,-0.000185227,3.807506935,,0.617423876,258397.2253,296949.5708,5.472682702,0.261235224,,1,TRUE,4,97,-185.227,185.227,0.202546765,1.702546765,1.70255E-08,1.31980008,2.487706855,
404,10.1063/1.4751265,x=0.5,Ce1Pd2.5Pt0.5,Expensive,,17293,368,14763,300,9.64E-05,9.095350071,,0.250510212,805485.1348,305735.8826,5.485346413,0.153728766,,0,TRUE,3,0,96.4,96.4,0.435598434,1.935598434,1.9356E-08,4.677287297,4.418062774,
377,10.1073/pnas.1617663113,FeNb0.94Ti0.06Sb,Ti0.06Nb0.93Fe1.01Sb0.99,Half-heusler,Half-Heusler,20643,21244,17211,300,0.000152987,12.97149742,0.009582734,0.218044134,405000,316400.5742,5.500237263,0.064756196,,1,TRUE,4,17,152.987,152.987,0.267441762,1.767441762,1.76744E-08,2.147441741,10.82405568,
374,10.1007/s11664-011-1788-5,"Sc=0(2), CS2",CePd3,Expensive,,18681,2360,15674,300,9E-05,12.24085506,,0.180983272,913249.3903,316916.4402,5.500944769,0.102912431,,0,TRUE,2,0,90,90,0.460306794,1.960306794,1.96031E-08,5.370746952,6.870108108,
367,10.1007/s11664-011-1788-5,"Sc=0(2), CS1",CePd3,Expensive,,18680,2360,15674,300,9.21E-05,11.59870105,,0.19823727,889836.6371,318253.7582,5.502773541,0.111013666,,0,TRUE,2,0,92.1,92.1,0.45204863,1.95204863,1.95205E-08,5.211013164,6.387687886,
361,10.1016/j.seta.2019.100604,Mg0.96Li0.04Ag0.97Sb0.99,Li0.04Mg0.96Ag0.97Sb0.99,Half-heusler,,26288,21306,21150,300,0.000147936,,0.001478912,0.369892473,436706.1482,320837.3035,5.506284858,,,1,TRUE,4,16,147.936,147.936,0.279344262,1.779344262,1.77934E-08,2.331151737,-2.331151737,
360,10.1063/1.4751265,x=0,CePd3,Expensive,,17292,368,14763,300,9.21E-05,10.22332312,,0.223774481,897691.3239,320941.7651,5.506426237,0.144011117,,0,TRUE,2,0,92.1,92.1,0.45204863,1.95204863,1.95205E-08,5.257011356,4.966311764,
359,10.1063/1.4751265,x=1 (2),CePd2Pt,Expensive,,17295,368,14763,300,9.91E-05,8.43019512,,0.288768099,815546.724,321245.9122,5.50683761,0.191348188,,0,TRUE,3,0,99.1,99.1,0.425576591,1.925576591,1.92558E-08,4.711193042,3.719002078,
353,10.1073/pnas.1617663113,FeNb0.93Ti0.07Sb,Ti0.07Nb0.92Fe0.99Sb1.01,Half-heusler,Half-Heusler,20644,21244,17211,300,0.000144598,12.38406155,0.009366906,0.232072039,460000,324440.347,5.511134857,0.0724121,,1,TRUE,4,17,144.598,144.598,0.287499407,1.787499407,1.7875E-08,2.466749181,9.917312369,
349,10.1063/1.4751265,x=1 (1),CePd2Pt,Expensive,,17294,368,14763,300,9.92E-05,8.045866924,,0.311470773,825570.237,325777.6532,5.51292129,0.219944885,,0,TRUE,3,0,99.2,99.2,0.425209873,1.925209873,1.92521E-08,4.768187913,3.277679011,
347,10.1002/pssa.200925491,CoSb3,CoSb3,Skutterudite,Skutterudite,4699,4515,3449,300,-0.000568978,9.360804483,0.000689876,0.024176255,3301.516755,329338.4742,5.517642469,0.07850185,,1,TRUE,2,24,-568.978,568.978,0.007409571,1.507409571,1.50741E-08,0.014930214,9.345874269,
311,10.1063/1.4965865,PINI-2,In0.003Te1Pb0.998I0.002,Toxic,,777,18581,1761,300,-0.000229554,2.14738806,0.00353274,0.313765412,180555.5556,349397.2889,5.543319531,0.602849649,,1,FALSE,4,0,-229.554,229.554,0.138219291,1.638219291,1.63822E-08,0.887368783,1.260019277,
308,10.1073/pnas.1617663113,FeNb0.95Ti0.05Sb,Ti0.05Nb0.94Fe1.01Sb0.99,Half-heusler,Half-Heusler,20642,21244,17211,300,0.000177866,13.17340595,0.010553957,0.252785924,338077.5964,356007.7734,5.551459481,0.069021684,,1,TRUE,4,17,177.866,177.866,0.215816324,1.715816324,1.71582E-08,1.740237176,11.43316877,
307,10.1143/jjap.46.1071,x=0,CrCuO2,Oxide,,26747,1419,21505,300,0.001042811,6.579891452,,0.000571049,14.68845736,358038.2073,5.553929374,0.121222072,,1,TRUE,3,0,1042.811,1042.811,0.000124681,1.500124681,1.50012E-08,6.61036E-05,6.579825348,
305,10.1016/j.actamat.2011.01.064,800_low,Ba0.3In0.2Co4Sb12,Skutterudite,Skutterudite,3153,42,2086,300,-0.000193753,3.944479251,,0.688517219,284157.9732,361195.5471,5.557742388,0.314934765,,1,TRUE,4,97,-193.753,193.753,0.18819352,1.68819352,1.68819E-08,1.439140947,2.505338304,
301,10.1088/0022-3727/43/8/085406,y=0,Mg2Si0.6Sn0.4,Mg2Si,Mg2Si,8866,3283,7317,300,-0.000595935,1.812270715,0.000578641,0.093445378,2711.085079,369774.0192,5.567936394,0.457601146,,1,TRUE,3,8,-595.935,595.935,0.005873112,1.505873112,1.50587E-08,0.01224765,1.800023065,
300,10.1038/s41467-019-08542-1,p-type FeNbSb,NbFeSb,Half-heusler,,26661,22807,21437,300,0.000199634,,0.011193706,0.230317274,271742.3678,370215.1732,5.568454214,,,1,TRUE,3,18,199.634,199.634,0.178890256,1.678890256,1.67889E-08,1.36867684,-1.36867684,
296,10.1016/j.egypro.2014.11.1024,??Ãº??Â¡??Â»,CaMnO3,Perovskite,Oxide,10247,8047,8343,300,-0.000529094,1.671641791,,0.001188119,6139.653129,385529.0121,5.586057065,0.522348898,,1,TRUE,3,0,-529.094,529.094,0.01044998,1.51044998,1.51045E-08,0.027820917,1.643820874,
294,10.1016/j.actamat.2011.01.064,800_inc,Ba0.3In0.2Co4Sb12,Skutterudite,Skutterudite,3152,42,2086,300,-0.000199958,4.010435734,,0.710357032,285518.3413,390468.2044,5.591585675,0.331642638,,1,TRUE,4,97,-199.958,199.958,0.178391294,1.678391294,1.67839E-08,1.437634495,2.572801239,
293,10.1016/j.mseb.2015.01.008,A,Mg2Si,Mg2Si,Mg2Si,9245,3917,7615,300,-0.000250204,7.652066062,0.001427255,0.060569069,159610.7056,393055.2308,5.59445358,0.126812644,,1,TRUE,2,8,-250.204,250.204,0.115679594,1.615679594,1.61568E-08,0.77363928,6.878426782,
278,10.1016/j.mseb.2006.09.011,Mg2Si,Mg2Si,Mg2Si,Mg2Si,9232,3906,7603,300,-0.000730836,4.87573026,,0.000302893,656.4827481,428442.8514,5.631892901,0.195875731,,1,TRUE,2,8,-730.836,730.836,0.001835735,1.501835735,1.50184E-08,0.002957788,4.872772472,
271,10.1016/j.seta.2019.100604,Mg0.9975Li0.0025Ag0.97Sb0.99,Li0.0025Mg0.9975Ag0.97Sb0.99,Half-heusler,,26284,21306,21150,300,0.000210139,,0.002135413,0.745519713,292018.4237,450151.2591,5.653358469,,,1,TRUE,4,16,210.139,210.139,0.163401796,1.663401796,1.6634E-08,1.457231912,-1.457231912,
270,10.1063/1.3078810,x=1.0,Ba2HoCo(CuO3)2,Perovskite,Perovskite,18166,1987,15373,300,0.000183655,2.819148936,,6.03E-05,400183.888,451400.3459,5.654561888,1.196143169,0.077783164,1,TRUE,5,0,183.655,183.655,0.205310306,1.705310306,1.70531E-08,2.047313125,0.771835811,
267,10.1038/s41467-019-08542-1,n-type Li2TlBi,Li2TlBi,Toxic,,26658,22807,21437,300,0.000203651,,0.012843426,1.226447876,317739.8642,453843.5873,5.656906203,,,1,FALSE,3,10,203.651,203.651,0.172801444,1.672801444,1.6728E-08,1.59454711,-1.59454711,
265,10.2320/matertrans.47.1938,Ag9.04Tl0.87Te5.09,Tl0.87Ag9.04Te5.09,Toxic,,14945,3976,12646,300,0.000360327,0.232294618,9.37E-05,0.14870021,51585.50529,456903.8411,5.659824809,-1291.954078,,1,FALSE,3,123,360.327,360.327,0.044767751,1.544767751,1.54477E-08,0.239062875,-0.006768257,
264,10.2320/jinstmet.74.547,Water-quench only,ZnSb,Zintl,,26501,14670,21307,300,0.000332816,,,0.018385703,71099.53987,457559.1229,5.660447219,,,1,TRUE,2,15,332.816,332.816,0.056749783,1.556749783,1.55675E-08,0.33205258,-0.33205258,
256,10.1016/j.seta.2019.100604,Mg0.995Li0.005Ag0.97Sb0.99,Li0.005Mg0.995Ag0.97Sb0.99,Half-heusler,,26285,21306,21150,300,0.000199844,,0.002278533,0.762724014,346705.7262,473516.5796,5.67533519,,,1,TRUE,4,16,199.844,199.844,0.178566695,1.678566695,1.67857E-08,1.745906055,-1.745906055,
242,10.1016/j.seta.2019.100604,Mg0.99Yb0.01Ag0.97Sb0.99,Yb0.01Mg0.99Ag0.97Sb0.99,Half-heusler,,26300,21306,21158,300,0.000212437,0.864140481,,0.7051161,335366.3338,531099.1593,5.725175614,-1.583094971,,1,TRUE,4,0,212.437,212.437,0.160196603,1.660196603,1.6602E-08,1.670322145,-0.806181664,
230,10.1016/j.actamat.2011.12.028,20hr,In0.1Co4Sb12,Skutterudite,Skutterudite,3220,48,2144,300,-0.000266459,3.815647617,0.000131868,0.012141176,187570.798,558213.4538,5.746800299,0.422279189,,1,TRUE,3,96,-266.459,266.459,0.100554004,1.600554004,1.60055E-08,0.900651575,2.914996042,
228,10.1016/j.seta.2019.100604,Mg0.9975Yb0.0025Ag0.97Sb0.99,Yb0.0025Mg0.9975Ag0.97Sb0.99,Half-heusler,Half-heusler,26298,21306,21158,300,0.000224261,0.804251386,,0.756243603,307113.8581,558624.2816,5.747119809,-1.892072251,,1,TRUE,4,0,224.261,224.261,0.144672244,1.644672244,1.64467E-08,1.515304914,-0.711053528,
222,10.1016/j.seta.2019.100604,Mg0.99Li0.01Ag0.97Sb0.99,Li0.01Mg0.99Ag0.97Sb0.99,Half-heusler,Half-heusler,26286,21306,21150,300,0.000173638,,0.002393243,0.731182796,569953.8853,570724.6687,5.756426645,,,1,TRUE,4,16,173.638,173.638,0.223827568,1.723827568,1.72383E-08,2.947506659,-2.947506659,
221,10.1016/j.seta.2019.100604,Mg0.995Yb0.005Ag0.97Sb0.99,Yb0.005Mg0.995Ag0.97Sb0.99,Half-heusler,Half-heusler,26299,21306,21158,300,0.000216279,0.817560074,,0.798348605,345609.2165,572538.4709,5.757804674,-1.522223808,,1,TRUE,4,0,216.279,216.279,0.154977685,1.654977685,1.65498E-08,1.715926623,-0.898366549,
204,10.1038/s41467-019-08542-1,n-type Li2InBi,Li2InBi,Toxic,,26660,22807,21437,300,0.000187421,,0.01789866,1.105170388,505249.4415,595927.7192,5.775193587,,,1,FALSE,3,10,187.421,187.421,0.198751838,1.698751838,1.69875E-08,2.574880253,-2.574880253,
193,10.1038/s41467-019-08542-1,p-type Li2InBi,Li2InBi,Toxic,,26659,22807,21437,300,0.000183408,,0.018863473,1.418918919,557557.7066,627094.1753,5.797332767,,,1,FALSE,3,10,183.408,183.408,0.205747941,1.705747941,1.70575E-08,2.85315873,-2.85315873,
192,10.1002/pssa.201532642,HP800,CoSb3,Skutterudite,Skutterudite,2492,15282,1596,300,0.000320952,0.740988712,,0.085838125,112368.4624,630076.4674,5.79939326,6.124820858,0.787093391,1,TRUE,2,24,320.952,320.952,0.06286111,1.56286111,1.56286E-08,0.5268489,0.214139812,
191,10.1016/j.seta.2019.100604,Mg0.98Li0.02Ag0.97Sb0.99,Li0.02Mg0.98Ag0.97Sb0.99,Half-heusler,,26287,21306,21150,300,0.000156227,,0.002244999,0.567741935,786081.4979,638686.5311,5.805287758,,,1,TRUE,4,16,156.227,156.227,0.260075194,1.760075194,1.76008E-08,4.150687634,-4.150687634,
187,10.1063/1.3651484,single crystal NiZr0.5Hf0.5Sn,Hf0.5Zr0.5Ni1Sn1,Half-heusler,Half-Heusler,16625,6814,14143,300,-0.000249488,5.460066208,0.001684458,0.090702585,268354.1147,655339.6758,5.816466462,0.347325752,,1,TRUE,4,18,-249.488,249.488,0.116395824,1.616395824,1.6164E-08,1.301299411,4.158766797,
182,10.1038/s41467-019-08542-1,p-type Li2TlBi ,Li2TlBi,Toxic,,26657,22807,21437,300,0.000217124,,0.019905369,1.966613672,416984.6968,697661.8566,5.843644979,,,1,FALSE,3,10,217.124,217.124,0.153852855,1.653852855,1.65385E-08,2.068893994,-2.068893994,
179,10.1016/j.seta.2019.100604,MgAg0.97Sb0.99,Mg1Ag0.97Sb0.99,Half-heusler,,26283,21306,21150,300,0.000255708,0.811469308,0.001808808,0.691039427,280824.2184,737353.5488,5.867675775,-3.290616555,,1,TRUE,3,16,255.708,255.708,0.110318978,1.610318978,1.61032E-08,1.356649705,-0.545180397,
178,10.1016/j.seta.2019.100604,Mg0.9975Ca0.0025Ag0.97Sb0.99,Ca0.0025Mg0.9975Ag0.97Sb0.99,Half-heusler,,26301,21306,21162,300,0.000244509,0.810522903,,0.710961969,320224.7353,737919.9237,5.868009236,-2.370683952,,1,TRUE,4,16,244.509,244.509,0.121500584,1.621500584,1.6215E-08,1.557733786,-0.747210883,
177,10.1016/j.seta.2019.100604,MgAg0.97Sb0.9925,Mg1Ag0.97Sb0.9925,Half-heusler,,26305,21306,21176,300,0.000243468,0.811744619,,0.716598636,330738.3416,752940.0276,5.876760386,-2.258907318,,1,TRUE,3,16,243.468,243.468,0.122595855,1.622595855,1.6226E-08,1.609963986,-0.798219367,
176,10.1016/j.seta.2019.100604,Mg0.99Ca0.01Ag0.97Sb0.99,Ca0.01Mg0.99Ag0.97Sb0.99,Half-heusler,,26303,21306,21162,300,0.000199261,0.898029558,,0.698434004,555879.7785,754006.8657,5.8773753,-0.930500821,,1,TRUE,4,16,199.261,199.261,0.179466406,1.679466406,1.67947E-08,2.800744241,-1.902714683,
168,10.1016/j.jssc.2019.121050,Ba0.7Eu0.3Ti0.999Nb0.001O3,Ba0.7Eu0.3Ti0.999Nb0.001O3,Oxide,Oxide,26680,21365,21453,300,0.000589986,0.830534271,2.8E-06,0.000670038,6072.789474,773024.7466,5.888193397,2.143389409,0.33110108,1,TRUE,5,0,589.986,589.986,0.006182168,1.506182168,1.50618E-08,0.027440182,0.803094089,
165,10.1016/j.seta.2019.100604,Mg0.995Ca0.005Ag0.97Sb0.99,Ca0.005Mg0.995Ag0.97Sb0.99,Half-heusler,Half-heusler,26302,21306,21162,300,0.000227158,0.841809135,,0.75033557,413476.9082,778020.8358,5.890991228,-1.544310819,,1,TRUE,4,16,227.158,227.158,0.141103923,1.641103923,1.6411E-08,2.035675728,-1.193866593,
162,10.1016/j.seta.2019.100604,MgAg0.97Sb0.995,Mg1Ag0.97Sb0.995,Half-heusler,Half-heusler,26306,21306,21176,300,0.000214537,0.887682809,,0.751457024,483083.2954,784117.9124,5.894381375,-1.221918171,,1,TRUE,3,16,214.537,214.537,0.157322586,1.657322586,1.65732E-08,2.401874569,-1.51419176,
154,10.1016/j.seta.2019.100604,MgAg0.97Sb,Mg1Ag0.97Sb1,Half-heusler,Half-Heusler,26307,21306,21176,300,0.000221853,0.887388475,,0.784572492,464788.2979,821942.4503,5.914841411,-1.377583004,,1,TRUE,3,16,221.853,221.853,0.147706828,1.647706828,1.64771E-08,2.297504556,-1.410116081,
145,10.1007/s11664-010-1310-5,Mg2Si0.6Sn0.4,Mg2Si0.6Sn0.4,Mg2Si,Mg2Si,8498,2295,6974,300,-0.000368337,2.135135135,,0.061046512,87667.11314,852181.5832,5.930532144,1.091368616,0.037971461,1,TRUE,3,8,-368.337,368.337,0.041780775,1.541780775,1.54178E-08,0.405490409,1.729644726,
140,10.1016/j.actamat.2016.08.057,x=0.5%,Li0.005Mg1.995Sn0.6Ge0.4,Mg-based,,9514,5874,7814,300,0.000426646,2.860045053,1.002798144,0.103921122,49503.18854,946758.9273,5.976239409,0.799511014,,1,TRUE,4,7,426.646,426.646,0.025273907,1.525273907,1.52527E-08,0.226517765,2.633527288,
130,10.2320/matertrans.47.1938,Ag8.94Tl0.87Te5.19,Tl0.87Ag8.94Te5.19,Toxic,,14946,3976,12646,300,0.000272271,0.203238,0.000143014,0.25327044,373736.4257,1190044.226,6.075563102,-1.735908358,,1,FALSE,3,123,272.271,272.271,0.095640033,1.595640033,1.59564E-08,1.789046408,-1.585808408,
127,10.1016/j.seta.2019.100604,0 wt%,Bi0.4Sb1.6Te3,Toxic,,25981,21306,20927,300,0.00021736,1.042290636,,1.009054361,755560.226,1267651.64,6.102999922,-1.097269312,,1,FALSE,3,28,217.36,217.36,0.153540162,1.653540162,1.65354E-08,3.748047536,-2.7057569,
126,10.1016/j.seta.2019.100604,0.1 wt%,Bi0.4Sb1.6Te3,Toxic,,25982,21306,20927,300,0.000205432,0.979705602,,1.131404834,878809.3551,1281785.791,6.107815453,-0.873457202,,1,FALSE,3,28,205.432,205.432,0.170168609,1.670168609,1.67017E-08,4.403279394,-3.423573792,
119,10.1016/j.jallcom.2013.02.149,x=0.02,Ag0.16Ge1Te1.1,Toxic,Alloy,14024,1728,11816,300,0.000278835,4.967967096,,0.039286273,396498.987,1362724.357,6.134408018,0.967685076,,1,FALSE,3,12,278.835,278.835,0.090378398,1.590378398,1.59038E-08,1.891750271,3.076216825,
118,10.1016/j.jallcom.2013.02.149,x=0.11,Ag0.88Ge1Te1.55,Toxic,Alloy,14027,1728,11816,300,0.000269466,1.643626352,,0.069297178,454485.4331,1400692.755,6.146342882,-6.73450544,,1,FALSE,3,22,269.466,269.466,0.097980896,1.597980896,1.59798E-08,2.178777119,-0.535150767,
112,10.1016/j.matlet.2014.02.038,0,Mg2Si0.4Sn0.6,Mg2Si,Mg2Si,9227,3777,7598,300,-0.000375782,2.036578171,4.61E-05,0.081116695,137084.5921,1452835.475,6.162216436,2.281523489,0.358224944,1,TRUE,3,8,-375.782,375.782,0.039183482,1.539183482,1.53918E-08,0.632995019,1.403583152,
111,10.1007/s11664-010-1310-5,Mg2Si0.4Sn0.6,Mg2Si0.4Sn0.6,Mg2Si,Mg2Si,8500,2295,6974,300,-0.000379402,2.013513514,,0.094186047,136207.3828,1505411.304,6.177655173,2.395866738,0.379462658,1,TRUE,3,8,-379.402,379.402,0.03797957,1.53797957,1.53798E-08,0.628452516,1.385060998,
107,10.1007/s11664-010-1310-5,Mg2Si0.5Sn0.5,Mg2Si0.5Sn0.5,Mg2Si,Mg2Si,8499,2295,6974,300,-0.000409854,2.054054054,,0.085465116,96971.44875,1526207.322,6.183613533,2.100631168,0.322349805,1,TRUE,3,8,-409.854,409.854,0.029210585,1.529210585,1.52921E-08,0.444869298,1.609184756,
104,10.1039/c4ta04462b,x=0,SnS,Sulfied,,7213,2798,5789,300,0.000400493,1.235714286,3.81E-06,0.001754386,114409.3553,1615210.601,6.208229156,4.987577392,0.697889648,1,TRUE,2,0,400.493,400.493,0.031665552,1.531665552,1.53167E-08,0.525710605,0.710003681,
101,10.1063/1.1868063,(Zr0.5Hf0.5)0.5Ti0.5NiSn,Hf0.25Zr0.25Ti0.5Ni1Sn1,Half-heusler,Half-Heusler,10311,269,8417,300,-0.000312532,3.077469581,,0.183543769,344181.8368,1750095.975,6.243061866,2.588334724,0.413020439,1,TRUE,5,18,-312.532,312.532,0.06759364,1.56759364,1.56759E-08,1.618611775,1.458857806,
98,10.1007/s11664-010-1310-5,Mg2Si,Mg2Si,Mg2Si,Mg2Si,8497,2295,6974,300,-0.000445828,5.885135135,,0.004360465,79993.77491,1911364.433,6.2813435,0.770427759,,1,TRUE,2,8,-445.828,445.828,0.021421829,1.521421829,1.52142E-08,0.365112826,5.520022309,
94,10.1063/1.1647686,La0.95Sr0.05CoO3,Sr0.05La0.95Co1O3,Perovskite,Oxide,16556,6672,14059,300,0.000708379,2.968999937,,0.180413919,3848.68,1935579.59,6.286811034,1.460776592,0.164583801,1,TRUE,4,0,708.379,708.379,0.002227856,1.502227856,1.50223E-08,0.017344783,2.951655154,
80,10.2320/jinstmet.74.547,process II,ZnSb,Zintl,,26500,14670,21307,300,0.000390934,,,0.095481998,268179.6411,3388613.834,6.530022079,,,1,TRUE,2,15,390.934,390.934,0.034385487,1.534385487,1.53439E-08,1.234472848,-1.234472848,
77,10.2320/jinstmet.74.547,Heat treatment,ZnSb,Zintl,,26507,14670,21307,300,0.00052922,,,0.010653945,66347.95474,4172410.748,6.620387055,,,1,TRUE,2,15,529.22,529.22,0.010438636,1.510438636,1.51044E-08,0.300643543,-0.300643543,
76,10.1016/j.jallcom.2013.02.149,x=0,GeTe,Toxic,Alloy,14023,1728,11816,300,0.000333937,7.040269439,,0.039168462,662573.1576,4319897.693,6.635473462,2.387060786,0.377863478,1,FALSE,2,10,333.937,333.937,0.056204006,1.556204006,1.5562E-08,3.093297007,3.946972432,
72,10.1063/1.3493269,x=0.0,In4Se3,Toxic,,15876,332,13462,300,-0.00030946,1.143089798,9.6E-05,0.021251205,916212.378,4495446.76,6.652772859,-3.291035932,,1,TRUE,2,0,-309.46,309.46,0.06940762,1.56940762,1.56941E-08,4.313732062,-3.170642264,
71,10.2320/jinstmet.74.547,process I,ZnSb,Zintl,,26499,14670,21307,300,0.000396079,,,0.108348736,344571.0821,4621885.448,6.664819177,,,1,TRUE,2,15,396.079,396.079,0.0328937,1.5328937,1.53289E-08,1.584572523,-1.584572523,
43294,10.1039/c5ee02423d,Sn0.87Mn0.13Te1,Mn0.13Sn0.87Te1,Toxic,,246,7979,4884,300,6.24E-05,2.730434783,0.00071875,0.07966805,,,,,,1,FALSE,3,10,62.4,62.4,0.583955187,2.083955187,2.08396E-08,0,2.730434783,
43334,10.1007/s11664-012-2469-8,Pb1Te1,TePb,Toxic,,301,2467,4862,300,-0.00037318,1.937771346,,0.031870056,,,,,,1,FALSE,2,10,-373.18,373.18,0.04007234,1.54007234,1.54007E-08,0,1.937771346,
43358,10.1007/s11664-012-2469-8,Pb1.004Te1I0.0083,Te1Pb1.004I0.0083,Toxic,,395,2467,4862,300,-7.33E-05,4.606367583,,0.018662973,,,,,,1,FALSE,3,0,-73.3,73.3,0.53158267,2.03158267,2.03158E-08,0,4.606367583,
43366,10.1007/s11664-011-1715-9,Pb0.995Ce0.005Te1,Ce0.005Te1Pb0.995,Toxic,,415,2343,110,300,0.00039707,1.361658031,,0.035800807,,,,,,1,FALSE,3,0,397.07,397.07,0.032613882,1.532613882,1.53261E-08,0,1.361658031,
43384,10.1007/s11664-011-1715-9,Pb0.99Ce0.01Te1,Ce0.01Te1Pb0.99,Toxic,,441,2343,110,300,0.000313553,1.628497409,,0.045257071,,,,,,1,FALSE,3,0,313.553,313.553,0.06700131,1.56700131,1.567E-08,0,1.628497409,
43781,10.1016/j.jallcom.2012.05.049,#3,Ba7.99Ga15.91Cu0.009Sn30.08,,,707,1710,356,300,0.000383965,,,0.283606685,,,,,,1,TRUE,4,184,383.965,383.965,0.0365146,1.5365146,1.53651E-08,0,0,
43861,10.1063/1.2902504,x=1.0,Ba8AlGa16Ge29,,,786,1960,416,300,0.000209478,1.089061956,,0.085388415,,,,,,1,TRUE,4,183,209.478,209.478,0.164335563,1.664335563,1.66434E-08,0,1.089061956,
43865,10.1063/1.2902504,x=2.0,Ba4Al(Ga4Ge7)2,Clathrate,,787,1960,416,300,0.000200236,1.049056604,,0.111679975,,,,,,1,TRUE,4,91,200.236,200.236,0.177964282,1.677964282,1.67796E-08,0,1.049056604,
43869,10.1063/1.2902504,x=3.0,Ba8Al3Ga16Ge27,,,788,1960,416,300,0.000189017,1.039944904,,0.123291228,,,,,,1,TRUE,4,181,189.017,189.017,0.196036013,1.696036013,1.69604E-08,0,1.039944904,
43873,10.1063/1.2902504,x=4.0,Ba4Al2Ga8Ge13,Clathrate,,789,1960,416,300,0.000166624,1.180894007,,0.102996358,,,,,,1,TRUE,4,90,166.624,166.624,0.237778956,1.737778956,1.73778E-08,0,1.180894007,
43877,10.1063/1.2902504,x=5.0,Ba8Al5Ga16Ge25,,,790,1960,416,300,0.000116031,1.246791616,,0.042403063,,,,,,1,TRUE,4,179,116.031,116.031,0.367781142,1.867781142,1.86778E-08,0,1.246791616,
43881,10.1063/1.2951888,x=0,Ba4Ga8Ge15,Clathrate,,797,1968,428,300,-6.89E-05,2.025590338,,0.063021782,,,,,,1,TRUE,3,92,-68.9,68.9,0.552133443,2.052133443,2.05213E-08,0,2.025590338,
43885,10.1063/1.2951888,x=0.3,Ba7.7Yb0.3Ga16Ge30,,,798,1968,428,300,-5.59E-05,1.39433551,,0.03557223,,,,,,1,TRUE,4,0,-55.9,55.9,0.617610949,2.117610949,2.11761E-08,0,1.39433551,
43889,10.1063/1.2951888,x=0.5,Ba7.5Yb0.5Ga16Ge30,,,799,1968,428,300,-5.94E-05,1.159915959,,0.027478692,,,,,,1,TRUE,4,0,-59.4,59.4,0.599254459,2.099254459,2.09925E-08,0,1.159915959,
43893,10.1063/1.2951888,x=0.7,Ba7.3Yb0.7Ga16Ge30,,,800,1968,428,300,-5.05E-05,1.676900743,,0.039240184,,,,,,1,TRUE,4,0,-50.5,50.5,0.647041511,2.147041511,2.14704E-08,0,1.676900743,
43897,10.1063/1.2951888,x=1.0,Ba7Yb(Ga8Ge15)2,,,801,1968,428,300,-4.15E-05,1.730102865,,0.02521187,,,,,,1,TRUE,4,0,-41.5,41.5,0.699241837,2.199241837,2.19924E-08,0,1.730102865,
43993,10.1007/s11664-012-2418-6,x=17,Ba8Al17Si29,,,868,2490,491,300,-4.88E-05,1.486013986,,0.07037401,,,,,,1,TRUE,3,183,-48.8,48.8,0.65659384,2.15659384,2.15659E-08,0,1.486013986,
43997,10.1007/s11664-012-2418-6,x=16,Ba4Al8Si15,Clathrate,,869,2490,491,300,-5.2E-05,1.248251748,,0.070269808,,,,,,1,TRUE,3,92,-52,52,0.638728459,2.138728459,2.13873E-08,0,1.248251748,
44001,10.1007/s11664-012-2418-6,x=15.5,Ba8Al15.5Si30.5,,,870,2490,491,300,-3.71E-05,1.22027972,,0.043653193,,,,,,1,TRUE,3,184,-37.1,37.1,0.726274246,2.226274246,2.22627E-08,0,1.22027972,
44005,10.1007/s11664-012-2418-6,x=15,Ba8Al15Si31,,,871,2490,491,300,-1.97E-05,1.314685315,,0.022576186,,,,,,1,TRUE,3,185,-19.7,19.7,0.843810289,2.343810289,2.34381E-08,0,1.314685315,
44033,10.1007/s10853-008-3205-x,x=0.1,Ba8Zn3Ga16.1Ge26.9,,,925,2946,527,300,0.000162178,1.407368275,,0.065604395,,,,,,1,TRUE,4,201,162.178,162.178,0.247069351,1.747069351,1.74707E-08,0,1.407368275,
44037,10.1007/s10853-008-3205-x,x=0.2,Ba8Zn3Ga16.2Ge26.8,,,926,2946,527,300,0.000162872,1.444791351,,0.085798481,,,,,,1,TRUE,4,201,162.872,162.872,0.245595608,1.745595608,1.7456E-08,0,1.444791351,
44041,10.1007/s10853-008-3205-x,x=0.3,Ba8Zn3Ga16.3Ge26.7,,,927,2946,527,300,0.000138966,1.458634534,,0.067099567,,,,,,1,TRUE,4,201,138.966,138.966,0.301802407,1.801802407,1.8018E-08,0,1.458634534,
44045,10.1007/s10853-008-3205-x,x=0.4,Ba8Zn3Ga16.4Ge26.6,,,928,2946,527,300,0.000112941,1.465048936,,0.045454545,,,,,,1,TRUE,4,201,112.941,112.941,0.377709722,1.877709722,1.87771E-08,0,1.465048936,
44049,10.1007/s10853-008-3205-x,Ba8Ga16Zn3Ge27,Ba8Zn3Ga16Ge27,,,929,2946,528,300,0.000236014,1.344848664,,0.108225108,,,,,,1,TRUE,4,202,236.014,236.014,0.130732314,1.630732314,1.63073E-08,0,1.344848664,
44317,10.1088/0022-3727/45/21/215308,"y=0.5,x=6.9",Ba8Zn6.9Ni0.5Ge38.6,,,1048,3295,577,300,-0.000103187,2.582333837,,0.102227044,,,,,,1,TRUE,4,244,-103.187,103.187,0.410843423,1.910843423,1.91084E-08,0,2.582333837,
44421,10.1088/0022-3727/45/45/455308,Al,K4Al4Sn19,Clathrate,,1088,3298,594,300,-0.000230819,,0.00033861,0.084813754,,,,,,1,TRUE,3,92,-230.819,230.819,0.136720174,1.636720174,1.63672E-08,0,0,
44425,10.1088/0022-3727/45/45/455308,Ga,K4Ga4Sn19,,,1089,3298,594,300,-0.000259796,,0.000828017,0.177839153,,,,,,1,TRUE,3,92,-259.796,259.796,0.106498893,1.606498893,1.6065E-08,0,0,
44429,10.1088/0022-3727/45/45/455308,In,K4In4Sn19,,,1090,3298,594,300,-0.000238919,,0.000612366,0.130659026,,,,,,1,TRUE,3,92,-238.919,238.919,0.127499026,1.627499026,1.6275E-08,0,0,
44637,10.1002/zaac.201100287,Sn14.6In9As21.5I8,In9Sn14.6As21.5I8,Toxic,,1250,5666,711,300,-0.000467742,0.423128776,,0.027784084,,,,,,1,FALSE,4,0,-467.742,467.742,0.01773423,1.51773423,1.51773E-08,0,0.423128776,
44881,10.1109/ict.2002.1190269,x=15,Ba8Ga15Ge31,,,2120,8772,1306,300,-5.22E-05,,,0.023146744,,,,,,1,TRUE,3,185,-52.2,52.2,0.637628152,2.137628152,2.13763E-08,0,0,
44885,10.1109/ict.2002.1190269,x=16,Ba4Ga8Ge15,Clathrate,,2121,8772,1306,300,-7.99E-05,,,0.037636039,,,,,,1,TRUE,3,92,-79.9,79.9,0.502181785,2.002181785,2.00218E-08,0,0,
44893,10.1109/ict.2002.1190269,x=18,Ba4Ga9Ge14,Clathrate,,2123,8772,1306,300,0.000154891,,,0.080955545,,,,,,1,TRUE,3,91,154.891,154.891,0.263087858,1.763087858,1.76309E-08,0,0,
45111,10.1088/1757-899x/18/14/142008,1273K,Ba6.31Eu1.49Ga13.75Si32.46,,,2201,9299,1356,300,-3.29E-05,2.047553678,,0.024995224,,,,,,1,TRUE,4,0,-32.9,32.9,0.753052231,2.253052231,2.25305E-08,0,2.047553678,
45115,10.1088/1757-899x/18/14/142008,1173K,Ba6.27Eu1.56Ga13.97Si32.2,,,2202,9299,1356,300,-3.29E-05,2.175737455,,0.026009892,,,,,,1,TRUE,4,0,-32.9,32.9,0.753052231,2.253052231,2.25305E-08,0,2.175737455,
45119,10.1088/1757-899x/18/14/142008,1123K,Ba6.51Eu1.44Ga14.03Si32.02,,,2203,9299,1356,300,-4.02E-05,2.005626047,,0.035121951,,,,,,1,TRUE,4,0,-40.2,40.2,0.707122243,2.207122243,2.20712E-08,0,2.005626047,
45123,10.1088/1757-899x/18/14/142008,1093K,Ba6.18Eu1.65Ga14.39Si31.78,,,2204,9299,1356,300,-4.46E-05,1.833998549,,0.04097561,,,,,,1,TRUE,4,0,-44.6,44.6,0.680802684,2.180802684,2.1808E-08,0,1.833998549,
45339,10.1016/j.intermet.2016.11.006,K8Al7Si39,K8Al7Si39,,,2363,18562,1498,300,-6.35E-05,1.701492056,5.39E-05,0.878989078,,,,,,1,TRUE,3,185,-63.5,63.5,0.578443853,2.078443853,2.07844E-08,0,1.701492056,
45351,10.1016/j.jallcom.2017.07.210,IIHP600,Ba8Cu4.5Si6Ge35.5,,,2387,18550,1521,300,-4.56E-05,0.956259866,,0.061871222,,,,,,1,TRUE,4,227,-45.6,45.6,0.674958921,2.174958921,2.17496E-08,0,0.956259866,
45563,10.1002/pssa.201532642,HP700,CoSb3,Skutterudite,Skutterudite,2485,15282,1593,300,0.000445497,1.196336277,1.379671594,0.110166,,,,,,1,TRUE,2,24,445.497,445.497,0.021483042,1.521483042,1.52148E-08,0,1.196336277,
45918,10.1016/j.jallcom.2016.11.253,0.57,Te0.9999Pb1I0.001,Toxic,,2777,18590,1837,300,-0.000217358,2.546855263,,0.362198391,6.77E-13,0,,0,,1,FALSE,3,0,-217.358,217.358,0.153542809,1.653542809,1.65354E-08,3.35835E-18,2.546855263,
45926,10.1016/j.jallcom.2016.11.253,2.1,Te0.999Pb1I0.01,Toxic,,2780,18590,1837,300,-9.38E-05,2.640640758,,0.175603217,3.4E-12,0,,0,,1,FALSE,3,0,-93.8,93.8,0.445472087,1.945472087,1.94547E-08,1.98438E-17,2.640640758,
46296,10.1016/j.actamat.2016.11.049,CuInTe2,InCuTe2,Toxic,,3027,18611,1992,300,0.000273739,5.232668447,0.000238196,0.015151515,0.021863405,0.0708125,,3.01E-08,,1,FALSE,3,25,273.739,273.739,0.094437318,1.594437318,1.59444E-08,1.04579E-07,5.232668342,
46298,10.1016/j.actamat.2016.11.049,CuSnInTe3,InCuSnTe3,Toxic,,3028,18611,1993,300,8.89E-05,4.439244019,0.000592381,0.037878788,,,,,,1,FALSE,4,35,88.9,88.9,0.464692534,1.964692534,1.96469E-08,0,4.439244019,
46358,10.1016/j.actamat.2011.12.022,x=0.9,Yb0.9Fe3.5Ni0.5Sb12,,,3156,47,2091,300,8.86E-05,2.590734051,0.001466909,0.170418699,,,,,,1,TRUE,4,0,88.6,88.6,0.46589588,1.96589588,1.9659E-08,0,2.590734051,
46362,10.1016/j.actamat.2011.12.022,x=0.85,Yb0.85Fe3.5Ni0.5Sb12,,,3157,47,2091,300,8.85E-05,2.716067069,0.00136303,0.14681858,,,,,,1,TRUE,4,0,88.5,88.5,0.466297687,1.966297687,1.9663E-08,0,2.716067069,
46370,10.1016/j.nanoen.2016.02.040,I-doped PbTe,TePb,Toxic,,3165,14305,2097,300,-0.00014127,,,0.412279549,,,,,,1,FALSE,2,10,-141.27,141.27,0.295867125,1.795867125,1.79587E-08,0,0,
46438,10.1002/aelm.201600019,x=0,SnTe,Toxic,,3207,5919,2133,300,1.01E-05,8.038895754,,0.006139845,0.012941176,0.000453125,,1.26E-10,,1,FALSE,2,10,10.1,10.1,0.916613879,2.416613879,2.41661E-08,9.38215E-08,8.03889566,
46442,10.1002/aelm.201600019,x=0.02,Cu0.04Sn0.98Te1,Toxic,,3208,5919,2133,300,7.95E-06,7.915116564,,0.006152663,0.014117647,0.000398438,,1.12E-10,,1,FALSE,3,10,7.95,7.95,0.933761261,2.433761261,2.43376E-08,1.03077E-07,7.915116461,
46446,10.1002/aelm.201600019,x=0.03,Cu0.06Sn0.97Te1,Toxic,,3209,5919,2133,300,1.17E-05,7.72209945,,0.008985452,0.014117647,0.000578125,,1.67E-10,,1,FALSE,3,10,11.7,11.7,0.904057722,2.404057722,2.40406E-08,1.01819E-07,7.722099348,
46450,10.1002/aelm.201600019,x=0.04,Cu0.08Sn0.96Te1,Toxic,,3210,5919,2133,300,1.76E-05,5.937871233,,0.006127027,0.014117647,0.000875,,3.28E-10,,1,FALSE,3,10,17.6,17.6,0.859225276,2.359225276,2.35923E-08,9.99201E-08,5.937871133,
46454,10.1002/aelm.201600019,x=0.05,Cu0.1Sn0.95Te1,Toxic,,3211,5919,2133,300,1.65E-05,4.912627672,,0.006127027,0.019411765,0.001125,,5.1E-10,,1,FALSE,3,10,16.5,16.5,0.867411856,2.367411856,2.36741E-08,1.37867E-07,4.912627534,
46458,10.1002/aelm.201600019,x=0.06,Cu0.12Sn0.94Te1,Toxic,,3212,5919,2133,300,9.55E-06,4.394911322,,0.006127027,0.012941176,0.0004375,,2.22E-10,,1,FALSE,3,10,9.55,9.55,0.920970212,2.420970212,2.42097E-08,9.39906E-08,4.394911228,
46470,10.1016/j.actamat.2012.02.034,x=0.20 MS-SPS,Co1Ge0.05Sb2.75Te0.2,Toxic,,3225,49,2155,300,-0.000137124,2.934972894,,0.240616967,,,,,,1,FALSE,4,24,-137.124,137.124,0.306633073,1.806633073,1.80663E-08,0,2.934972894,
46474,10.1016/j.actamat.2012.02.034,x=0.175 MS-SPS,Co1Ge0.075Sb2.75Te0.175,Toxic,,3226,49,2155,300,-0.000158113,2.917216317,,0.226916472,,,,,,1,FALSE,4,24,-158.113,158.113,0.255880919,1.755880919,1.75588E-08,0,2.917216317,
46478,10.1016/j.actamat.2012.02.034,x=0.150 MS-SPS,Co1Ge0.1Sb2.75Te0.15,Toxic,,3227,49,2155,300,-0.000218555,2.689895756,,0.283804627,,,,,,1,FALSE,4,24,-218.555,218.555,0.151966553,1.651966553,1.65197E-08,0,2.689895756,
46482,10.1016/j.actamat.2012.02.034,x=0.125 MS-SPS,Co1Ge0.125Sb2.75Te0.125,Toxic,,3228,49,2155,300,-0.000298186,2.649998081,,0.111053985,,,,,,1,FALSE,4,24,-298.186,298.186,0.076492012,1.576492012,1.57649E-08,0,2.649998081,
46486,10.1016/j.actamat.2012.02.034,x=0.20 TM,Co1Ge0.05Sb2.75Te0.2,Toxic,,3229,49,2155,300,-0.000130135,4.58822692,,0.183403794,,,,,,1,FALSE,4,24,-130.135,130.135,0.325675612,1.825675612,1.82568E-08,0,4.58822692,
46494,10.1016/j.actamat.2013.07.032,Fe0.2Co3.8Sb11.6Te0.4,Fe0.2Co3.8Sb11.6Te0.4,Toxic,,3235,57,2164,300,-0.000192292,3.121387283,0.002529247,0.494472362,,,,,,1,FALSE,4,96,-192.292,192.292,0.190578775,1.690578775,1.69058E-08,0,3.121387283,
46498,10.1016/j.actamat.2013.07.032,Fe0.2Co3.8Sb11.4Te0.6,Fe0.2Co3.8Sb11.4Te0.6,Toxic,,3237,57,2164,300,-0.000162468,3.461271676,0.002242582,0.39798995,,,,,,1,FALSE,4,96,-162.468,162.468,0.246452449,1.746452449,1.74645E-08,0,3.461271676,
46736,10.1016/j.intermet.2009.06.005,micro,D1.44Fe2Co2Sb12,,,3448,1244,2320,300,0.000100016,2.007370988,,0.195625975,,,,,,1,TRUE,4,0,100.016,100.016,0.422229237,1.922229237,1.92223E-08,0,2.007370988,
46748,10.1016/j.intermet.2009.06.005,nano,D1.44Fe2Co2Sb12,,,3451,1244,2320,300,9.39E-05,1.565167847,,0.1958239,,,,,,1,TRUE,4,0,93.9,93.9,0.445088225,1.945088225,1.94509E-08,0,1.565167847,
46772,10.7567/jjap.54.111801,Ga0.2Co4Sb12,Ga0.2Co4Sb12,Skutterudite,Skutterudite,3493,1391,2358,300,1.17E-05,5.000949803,0.000872711,0.063414634,,,,,,1,TRUE,3,96,11.7,11.7,0.904057722,2.404057722,2.40406E-08,0,5.000949803,
46776,10.7567/jjap.54.111801,x=0.15,In0.15Ga0.2Co4Sb12,Skutterudite,Skutterudite,3494,1391,2358,300,1.61E-06,3.43462303,0.003145862,0.302439024,,,,,,1,TRUE,4,97,1.61,1.61,0.986216563,2.486216563,2.48622E-08,0,3.43462303,
46780,10.7567/jjap.54.111801,x=0.20,In0.2Ga0.2Co4Sb12,Skutterudite,Skutterudite,3495,1391,2358,300,1.26E-06,3.55060075,0.003503219,0.312195122,,,,,,1,TRUE,4,97,1.26,1.26,0.98919671,2.48919671,2.4892E-08,0,3.55060075,
46784,10.7567/jjap.54.111801,x=0.25,In0.25Ga0.2Co4Sb12,Skutterudite,Skutterudite,3496,1391,2358,300,1.15E-06,3.678247478,0.003523016,0.32195122,,,,,,1,TRUE,4,97,1.15,1.15,0.990135187,2.490135187,2.49014E-08,0,3.678247478,
46788,10.7567/jjap.54.111801,x=0.3,In0.3Ga0.2Co4Sb12,Skutterudite,Skutterudite,3497,1391,2358,300,1.08E-06,3.585539929,0.003652025,0.336585366,,,,,,1,TRUE,4,97,1.08,1.08,0.990732862,2.490732862,2.49073E-08,0,3.585539929,
46792,10.7567/jjap.54.111801,In0.25Co4Sb12,In0.25Co4Sb12,Skutterudite,Skutterudite,3498,1391,2358,300,1.12E-06,2.5292234,0.003815168,0.448115299,,,,,,1,TRUE,3,96,1.12,1.12,0.990391289,2.490391289,2.49039E-08,0,2.5292234,
47193,10.1063/1.1888048,Ce0.28Fe1.5Co2.5Sb12,Ce0.28Fe1.5Co2.5Sb12,,,3856,1910,2635,300,0.000121162,,,0.107214568,,,,,,1,TRUE,4,0,121.162,121.162,0.351867709,1.851867709,1.85187E-08,0,0,
47197,10.1063/1.1888048,Co4Sb12,CoSb3,Skutterudite,Skutterudite,3857,1910,2635,300,4.36E-05,,,0.049008068,,,,,,1,TRUE,2,24,43.6,43.6,0.686697043,2.186697043,2.1867E-08,0,0,
47201,10.1063/1.1888048,Ba0.3Co4Sb12,Ba0.3Co4Sb12,Skutterudite,Skutterudite,3858,1910,2635,300,-0.00010157,,,0.115235958,,,,,,1,TRUE,3,96,-101.57,101.57,0.416610541,1.916610541,1.91661E-08,0,0,
47209,10.1063/1.1888048,Ba0.3Ni0.05Co3.95Sb12,Ba0.3Co3.95Ni0.05Sb12,,,3860,1910,2635,300,-0.000101781,,,0.204910989,,,,,,1,TRUE,4,96,-101.781,101.781,0.415853429,1.915853429,1.91585E-08,0,0,
47241,10.1063/1.2067704,x=0,CoSb3,Skutterudite,Skutterudite,3891,1918,2662,300,-0.000621552,8.265515823,,0.000967282,,,,,,1,TRUE,2,24,-621.552,621.552,0.004709343,1.504709343,1.50471E-08,0,8.265515823,
47245,10.1063/1.2067704,x=0.05,Co4Sb11.95Te0.05,Toxic,,3892,1918,2662,300,-0.000185181,7.6305618,,0.071746503,,,,,,1,FALSE,3,96,-185.181,185.181,0.202627101,1.702627101,1.70263E-08,0,7.6305618,
47249,10.1063/1.2067704,x=0.3,Co4Sb11.7Te0.3,Toxic,,3893,1918,2662,300,-0.000148816,5.011708529,,0.070447801,,,,,,1,FALSE,3,96,-148.816,148.816,0.277233116,1.777233116,1.77723E-08,0,5.011708529,
47253,10.1063/1.2067704,x=0.5,Co4Sb11.5Te0.5,Toxic,,3894,1918,2662,300,-0.00012337,3.988690626,,0.123713823,,,,,,1,FALSE,3,96,-123.37,123.37,0.34523343,1.84523343,1.84523E-08,0,3.988690626,
47269,10.1063/1.2375017,"m=0.17,n=0.05",Ca0.17Ce0.05Fe1.47Co2.53Sb12,,,3915,1934,2673,300,7.79E-05,,,0.049034913,,,,,,1,TRUE,5,0,77.9,77.9,0.510915163,2.010915163,2.01092E-08,0,0,
47273,10.1063/1.2375017,"m=0.18,n=0.07",Ca0.18Ce0.07Fe1.43Co2.57Sb12,,,3916,1934,2673,300,8.04E-05,,,0.049128847,,,,,,1,TRUE,5,0,80.4,80.4,0.500021867,2.000021867,2.00002E-08,0,0,
47277,10.1063/1.2375017,"m=0.18,n=0.12",Ca0.18Ce0.12Fe1.45Co2.55Sb12,,,3917,1934,2673,300,0.000115406,,,0.09431867,,,,,,1,TRUE,5,0,115.406,115.406,0.369768069,1.869768069,1.86977E-08,0,0,
47281,10.1063/1.2375017,"m=0.15,n=0.27",Ca0.15Ce0.27Fe1.47Co2.53Sb12,,,3918,1934,2673,300,0.000120248,,,0.045875901,,,,,,1,TRUE,5,0,120.248,120.248,0.354651135,1.854651135,1.85465E-08,0,0,
47285,10.1063/1.2375017,"m=0.24,n=0.06",Ca0.24Ce0.06Fe1.46Co2.54Sb12,,,3919,1934,2673,300,9.26E-05,,,0.055115621,,,,,,1,TRUE,5,0,92.6,92.6,0.450104337,1.950104337,1.9501E-08,0,0,
47289,10.1063/1.2375017,"m=0.22,n=0.07",Ca0.22Ce0.07Fe1.43Co2.57Sb12,,,3920,1934,2673,300,0.00010305,,,0.065245644,,,,,,1,TRUE,5,0,103.05,103.05,0.41132893,1.91132893,1.91133E-08,0,0,
47293,10.1063/1.2375017,"m=0.24,n=0.26",Ca0.24Ce0.26Fe1.43Co2.57Sb12,,,3921,1934,2673,300,0.000140087,,,0.029692379,,,,,,1,TRUE,5,0,140.087,140.087,0.298899898,1.798899898,1.7989E-08,0,0,
47297,10.1063/1.2375017,"m=0.27,n=0.24",Ca0.27Ce0.24Fe1.49Co2.51Sb12,,,3922,1934,2673,300,0.000138038,,,0.040320104,,,,,,1,TRUE,5,0,138.038,138.038,0.304226509,1.804226509,1.80423E-08,0,0,
47301,10.1063/1.2375017,"m=0.45,n=0",Ca0.45Fe1.6Co2.4Sb12,,,3923,1934,2673,300,6.52E-05,,,0.023420118,,,,,,1,TRUE,4,95,65.2,65.2,0.570028474,2.070028474,2.07003E-08,0,0,
47369,10.1063/1.4740072,x=0,Ce0.9Fe3.5Ni0.5Sb12,,,3994,2064,2746,300,9.17E-05,1.263487691,0.432432432,0.227543166,,,,,,1,TRUE,4,0,91.7,91.7,0.453610109,1.953610109,1.95361E-08,0,1.263487691,
47373,10.1063/1.4740072,x=0.1,Ce0.9In0.1Fe3.5Ni0.5Sb12,,,3995,2064,2746,300,9.99E-05,1.256774694,0.540540541,0.247011079,,,,,,1,TRUE,5,0,99.9,99.9,0.422651678,1.922651678,1.92265E-08,0,1.256774694,
47377,10.1063/1.4740072,x=0.5,Ce0.9In0.5Fe3.5Ni0.5Sb12,,,3996,2064,2746,300,0.000105573,1.315691194,0.522522523,0.259179699,,,,,,1,TRUE,5,0,105.573,105.573,0.402479116,1.902479116,1.90248E-08,0,1.315691194,
47535,10.1088/0953-8984/25/10/105701,C5,Co4Bi0.75Sb12,Toxic,,4311,3222,3078,300,4.09E-05,2.85199907,8.94E-06,0.00174216,0.390349517,0.0565,,4.41E-08,,1,FALSE,3,99,40.9,40.9,0.702867975,2.202867975,2.20287E-08,2.57967E-06,2.85199649,
47536,10.1016/s1002-0721(08)60018-6,Fe1.27Co2.73Sb12,Fe1.27Co2.73Sb12,,,4334,3338,3104,300,8.27E-05,3.512193641,,0.051251527,,,,,,1,TRUE,3,94,82.7,82.7,0.490205281,1.990205281,1.99021E-08,0,3.512193641,
47540,10.1016/s1002-0721(08)60018-6,Sm0.12Fe1.51Co2.49Sb12,Sm0.12Fe1.51Co2.49Sb12,,,4335,3338,3104,300,0.000104748,3.296445763,,0.077090149,,,,,,1,TRUE,4,0,104.748,104.748,0.405351778,1.905351778,1.90535E-08,0,3.296445763,
47544,10.1016/s1002-0721(08)60018-6,Sm0.18Fe1.46Co2.54Sb12,Sm0.18Fe1.46Co2.54Sb12,,,4336,3338,3104,300,0.000122561,3.076433121,,0.104891797,,,,,,1,TRUE,4,0,122.561,122.561,0.347649551,1.847649551,1.84765E-08,0,3.076433121,
47548,10.1016/s1002-0721(08)60018-6,Sm0.28Fe1.49Co2.51Sb12,Sm0.28Fe1.49Co2.51Sb12,,,4337,3338,3104,300,0.000136789,2.878980892,,0.126757066,,,,,,1,TRUE,4,0,136.789,136.789,0.307519888,1.807519888,1.80752E-08,0,2.878980892,
47552,10.1016/s1002-0721(08)60018-6,Sm0.32Fe1.47Co2.53Sb12,Sm0.32Fe1.47Co2.53Sb12,,,4338,3338,3104,300,0.000151623,2.642299474,,0.162517245,,,,,,1,TRUE,4,0,151.623,151.623,0.27060507,1.77060507,1.77061E-08,0,2.642299474,
47556,10.1016/s1002-0721(08)60018-6,Sm0.38Fe1.52Co2.48Sb12,Sm0.38Fe1.52Co2.48Sb12,,,4339,3338,3104,300,0.000161525,2.793046667,,0.145336309,,,,,,1,TRUE,4,0,161.525,161.525,0.248464104,1.748464104,1.74846E-08,0,2.793046667,
47560,10.1016/s1002-0721(08)60018-6,Sm0.42Fe1.53Co2.47Sb12,Sm0.42Fe1.53Co2.47Sb12,,,4340,3338,3104,300,0.000135217,3.075231702,,0.069131617,,,,,,1,TRUE,4,0,135.217,135.217,0.311715679,1.811715679,1.81172E-08,0,3.075231702,
47620,10.1007/bf02841207,y=0.08,Y0.08Fe0.7Co3.3Sb12,,,4495,3654,3276,300,7.97E-05,,,0.035027774,,,,,,1,TRUE,4,95,79.7,79.7,0.503048362,2.003048362,2.00305E-08,0,0,
47624,10.1007/bf02841207,y=0.20,Y0.2Fe0.7Co3.3Sb12,,,4496,3654,3276,300,6.62E-05,,,0.026527813,,,,,,1,TRUE,4,95,66.2,66.2,0.565135556,2.065135556,2.06514E-08,0,0,
47628,10.1007/bf02841207,y=0.30,Y0.3Fe0.7Co3.3Sb12,,,4497,3654,3276,300,7.97E-05,,,0.017932516,,,,,,1,TRUE,4,96,79.7,79.7,0.503048362,2.003048362,2.00305E-08,0,0,
47632,10.1007/bf02841207,y=0.40,Y0.3Fe0.7Co3.3Sb12,,,4498,3654,3276,300,6.78E-05,,,0.019153123,,,,,,1,TRUE,4,96,67.8,67.8,0.557394095,2.057394095,2.05739E-08,0,0,
47796,10.1002/pssr.201307126,Yb0.09Co2.8Fe0.9Sb12,Yb0.09Fe0.9Co2.8Sb12,,,4696,4503,3446,300,4.56E-05,3.511237029,,0.036474164,0.04670321,0.0075625,,4.8E-09,,1,TRUE,4,0,45.6,45.6,0.674958921,2.174958921,2.17496E-08,3.04733E-07,3.511236724,
47800,10.1002/pssr.201307126,Yb0.13Co2.8Fe1.0Sb12,Yb0.13Fe1Co2.8Sb12,,,4697,4503,3446,300,5.31E-05,2.91748812,,0.039513678,0.071958211,0.013625,,1.04E-08,,1,TRUE,4,0,53.1,53.1,0.632700179,2.132700179,2.1327E-08,4.60396E-07,2.91748766,
47804,10.1002/pssr.201307126,Yb0.18Co2.9Fe1.1Sb12,Yb0.18Fe1.1Co2.9Sb12,,,4698,4503,3446,300,7.56E-05,1.920258473,,0.11550152,0.080952779,0.0226875,,2.63E-08,,1,TRUE,4,0,75.6,75.6,0.521146473,2.021146473,2.02115E-08,4.90852E-07,1.920257982,
47860,10.1016/j.scriptamat.2006.12.012,x=0.000,Ba0.32Co4Sb12,Skutterudite,Skutterudite,4763,5180,3497,300,-9.86E-05,4.598733817,0.002249843,0.146517976,,,,,,1,TRUE,3,96,-98.6,98.6,0.427414932,1.927414932,1.92741E-08,0,4.598733817,
47864,10.1016/j.scriptamat.2006.12.012,x=0.025,Ba0.32Co3.975Sb12Pd0.025,,,4764,5180,3497,300,-9.53E-05,4.532442804,0.002264333,0.130673172,,,,,,0,TRUE,4,96,-95.3,95.3,0.439748756,1.939748756,1.93975E-08,0,4.532442804,
