Repository: suchismitasarker/SKlearn-and-Lolopy-comparison

# SKlearn-and-Lolopy-comparison
SKlearn and Lolopy comparison
lolopy==1.1.1
matminer==0.7.8
matminer.egg==info
matplotlib==3.1.3
numpy==1.18.5
pandas==1.0.1
pymatgen==2019.12.22
python_ternary==1.0.7
scikit_learn==1.1.3
scipy==1.5.2
ternary==0.1

File: Data_Starry_2nd_gen_TC_model_Nov_22.csv (part 46 of 47)
,REFERENCE: doi,NAME,FORMULA,Family,PROPERTY: Material Family,IDENTIFIER: sampleid,IDENTIFIER: paperid,IDENTIFIER: figureid,PROPERTY: Temperature (K),PROPERTY: Seebeck coefficient (V/K),PROPERTY: Thermal conductivity (W*m^(-1)*K^(-1)),PROPERTY: Power factor (W*m^(-1)*K^(-2)),PROPERTY: ZT (-),PROPERTY: Electrical conductivity (S*m^(-1)),PROPERTY: sigma_E_0,PROPERTY: log sigma_E_0,PROPERTY: quality_factor,PROPERTY: log quality_factor,inexpensive,non-toxic,n_elements,electron_count,PROPERTY: Seebeck coefficient (muV/K),|S|(muV/K),,L,L*sigma*T,Electronic thermal conductivity,Lattice thermal conductivity,
47868,10.1016/j.scriptamat.2006.12.012,x=0.050,Ba0.32Co3.95Sb12Pd0.05,,,4765,5180,3497,300,-8.93E-05,4.459743918,0.002346297,0.151861532,,,,,,0,TRUE,4,96,-89.3,89.3,0.463092905,1.963092905,1.96309E-08,0,4.459743918,
47872,10.1016/j.scriptamat.2006.12.012,x=0.075,Ba0.32Co3.925Sb12Pd0.075,,,4766,5180,3497,300,-8.87E-05,4.439885836,0.002447596,0.162502178,,,,,,0,TRUE,4,96,-88.7,88.7,0.465494419,1.965494419,1.96549E-08,0,4.439885836,
47876,10.1016/j.scriptamat.2006.12.012,x=0.100,Ba0.32Co3.9Sb12Pd0.1,,,4767,5180,3497,300,-8.1E-05,4.817092908,0.002043617,0.130673172,,,,,,0,TRUE,4,96,-81,81,0.497442224,1.997442224,1.99744E-08,0,4.817092908,
47880,10.3724/sp.j.1077.2008.00710,"m=0.16,n=0.11",Ca0.16Sm0.11Fe1.49Co2.51Sb12,,,4814,5537,3554,300,0.000101712,4.396201901,,0.057049486,,,,,,1,TRUE,5,0,101.712,101.712,0.416100864,1.916100864,1.9161E-08,0,4.396201901,
47884,10.3724/sp.j.1077.2008.00710,"m=0.08,n=0.18",Ca0.08Sm0.18Fe1.5Co2.49Sb12,,,4815,5537,3554,300,0.000109341,3.782074943,,0.071453287,,,,,,1,TRUE,5,0,109.341,109.341,0.389615537,1.889615537,1.88962E-08,0,3.782074943,
47888,10.3724/sp.j.1077.2008.00710,"m=0.16,n=0.19",M0.19Ca0.16Fe1.5Co2.51Sb12S1,,,4816,5537,3554,300,0.000143184,2.56291613,,0.145915033,,,,,,1,TRUE,6,0,143.184,143.184,0.291025372,1.791025372,1.79103E-08,0,2.56291613,
47892,10.3724/sp.j.1077.2008.00710,"m=0.20,n=0.12",Ca0.2Sm0.12Fe1.48Co2.52Sb12,,,4817,5537,3554,300,0.000115349,2.684255071,,0.1,,,,,,1,TRUE,5,0,115.349,115.349,0.36994981,1.86994981,1.86995E-08,0,2.684255071,
47896,10.3724/sp.j.1077.2008.00710,"m=0.06,n=0.23",Ca0.06Sm0.23Fe1.5Co2.5Sb12,,,4818,5537,3554,300,0.000108838,2.966848014,,0.085294118,,,,,,1,TRUE,5,0,108.838,108.838,0.391308659,1.891308659,1.89131E-08,0,2.966848014,
47900,10.3724/sp.j.1077.2008.00710,"m=0.15,n=0.24",Ca0.15Sm0.24Fe1.51Co2.48Sb12,,,4819,5537,3554,300,0.000157458,2.205996909,,0.16127451,,,,,,1,TRUE,5,0,157.458,157.458,0.257329851,1.757329851,1.75733E-08,0,2.205996909,
47904,10.3724/sp.j.1077.2008.00710,"m=0.20,n=0.18",Ca0.2Sm0.18Fe1.51Co2.5Sb12,,,4820,5537,3554,300,0.000159609,2.472285596,,0.149019608,,,,,,1,TRUE,5,0,159.609,159.609,0.252602125,1.752602125,1.7526E-08,0,2.472285596,
47978,10.1002/aenm.201200503,N,Yb0.35Co4Sb12,Skutterudite,Skutterudite,4919,5930,3679,300,0.000123461,2.946129391,0.003419562,0.345956786,6.3E-06,0,,0,,1,TRUE,3,0,123.461,123.461,0.344962706,1.844962706,1.84496E-08,3.48698E-11,2.946129391,
47982,10.1002/aenm.201200503,P,Nd1Fe3.5Co0.5Sb12,,,4920,5930,3679,300,9.6E-05,2.183366697,0.00138013,0.21819857,6.62E-06,0,,0,,1,TRUE,4,0,96,96,0.43710309,1.93710309,1.9371E-08,3.84709E-11,2.183366697,
48246,10.1109/ict.2005.1519980,x=0.03,Mn0.03Co0.97Sb3,,,5131,8959,3839,300,0.000113852,4.247588424,,0.027819426,,,,,,1,TRUE,3,23,113.852,113.852,0.374755015,1.874755015,1.87476E-08,0,4.247588424,
48250,10.1109/ict.2005.1519980,x=0.1,Mn0.1Co0.9Sb3,,,5133,8959,3839,300,9.14E-05,5.903536977,,0.029764114,,,,,,1,TRUE,3,23,91.4,91.4,0.454784757,1.954784757,1.95478E-08,0,5.903536977,
48317,10.1109/ict.2007.4569453,Yb0.4Co3.75Fe0.25Sb12,Yb0.4Fe0.25Co3.75Sb12,,,5184,9103,3881,300,-0.000148105,2.768424658,,0.213058488,,,,,,1,TRUE,4,0,-148.105,148.105,0.278937582,1.778937582,1.77894E-08,0,2.768424658,
48401,10.1016/s0925-8388(00)01275-5,CoSb3,CoSb3,Skutterudite,Skutterudite,5306,9858,4023,300,-0.000228222,6.939749853,,0.008595258,,,,,,1,TRUE,2,24,-228.222,228.222,0.139815577,1.639815577,1.63982E-08,0,6.939749853,
48445,10.1063/1.1388162,Ba0.16,Ba0.16Co4Sb12,Skutterudite,Skutterudite,5324,9951,4036,300,-0.000135875,5.656650607,,0.199741734,,,,,,1,TRUE,3,96,-135.875,135.875,0.309952504,1.809952504,1.80995E-08,0,5.656650607,
48449,10.1063/1.1388162,Ba0.24,Ba0.24Co4Sb12,Skutterudite,Skutterudite,5325,9951,4036,300,-9.16E-05,5.118644068,,0.150598153,,,,,,1,TRUE,3,96,-91.6,91.6,0.45400132,1.95400132,1.954E-08,0,5.118644068,
48453,10.1063/1.1388162,Ba0.38,Ba0.38Co4Sb12,Skutterudite,Skutterudite,5326,9951,4036,300,-7.21E-05,4.35,,0.1224813,,,,,,1,TRUE,3,96,-72.1,72.1,0.537110344,2.037110344,2.03711E-08,0,4.35,
48457,10.1063/1.1388162,Ba0.44,Ba0.44Co4Sb12,Skutterudite,Skutterudite,5327,9951,4036,300,-7.11E-05,6.266432935,,0.12959579,,,,,,1,TRUE,3,96,-71.1,71.1,0.541760621,2.041760621,2.04176E-08,0,6.266432935,
48553,10.1007/s11664-013-2833-3,x=0,CoSb3,Skutterudite,Skutterudite,5487,10797,4192,300,0.00015588,9.108584777,,0.000688691,,,,,,1,TRUE,2,24,155.88,155.88,0.260854342,1.760854342,1.76085E-08,0,9.108584777,
48677,10.1007/s11664-011-1514-3,In0.2Yb0.2CoSb12,Yb0.2In0.2Co1Sb12,,,5753,11138,4475,300,-0.000149139,3.614058583,,0.327982646,0.001678746,0.00125,,7.71E-10,,1,TRUE,4,0,-149.139,149.139,0.276462239,1.776462239,1.77646E-08,8.94669E-09,3.614058574,
48681,10.1007/s11664-011-1514-3,Ce0.1In0.1Yb0.2Co4Sb12,Yb0.2Ce0.1In0.1Co4Sb12,Skutterudite,Skutterudite,5754,11138,4475,300,-0.000176926,3.327307206,,0.58308026,0.001712031,0.0018125,,1.21E-09,,1,TRUE,5,0,-176.926,176.926,0.217572285,1.717572285,1.71757E-08,8.82161E-09,3.327307197,
48685,10.1007/s11664-011-1514-3,Ce0.1In0.15Yb0.15Co4Sb12,Yb0.15Ce0.1In0.15Co4Sb12,Skutterudite,Skutterudite,5755,11138,4475,300,-0.000143067,3.465398873,,0.352277657,0.001703712,0.0011875,,7.63E-10,,1,TRUE,5,0,-143.067,143.067,0.291319054,1.791319054,1.79132E-08,9.15568E-09,3.465398864,
48689,10.1007/s11664-009-1067-x,Co4Sn6Se6,Co2(SnSe)3,Toxic,,5797,2325,4519,300,0.000141304,4.44713623,,0.040086207,,,,,,1,TRUE,3,0,141.304,141.304,0.295780418,1.795780418,1.79578E-08,0,4.44713623,
48693,10.1007/s11664-009-1067-x,Co3.6Ru0.4Sn6Se6,Co3.6Sn6Ru0.4Se6,Toxic,,5798,2325,4519,300,1.96E-05,2.162314691,,0.001293103,,,,,,0,TRUE,4,0,19.6,19.6,0.844538025,2.344538025,2.34454E-08,0,2.162314691,
48697,10.1007/s11664-009-1067-x,Co3.8Ni0.2Sn6Se6,Co3.8Ni0.2Sn6Se6,Toxic,,5799,2325,4519,300,-7.61E-05,2.162589987,,0.018103448,,,,,,1,TRUE,4,0,-76.1,76.1,0.518904987,2.018904987,2.0189E-08,0,2.162589987,
48737,10.1002/adfm.201000970,x=0,Ca5(AlSb3)2,,,5873,133,4609,300,0.000466106,1.517532865,,0.011232488,0.002280219,0.0689375,,1.01E-07,,1,TRUE,3,46,466.106,466.106,0.017986116,1.517986116,1.51799E-08,1.0384E-08,1.517532855,
48741,10.1002/adfm.201000970,x=0.05,Na0.05Ca4.95Al2Sb6,,,5874,133,4609,300,0.000192553,1.483483644,,0.029814552,0.030681901,0.0384375,,5.77E-08,,1,TRUE,4,45,192.553,192.553,0.190150454,1.690150454,1.69015E-08,1.55571E-07,1.483483488,
48819,10.1002/aenm.201200083,x=0.73,Cd0.03Sn0.2619Te1Pb0.7081,Toxic,,6034,110,4754,300,-0.000105598,1.238468778,0.001618361,0.389611555,,,,,,1,FALSE,4,10,-105.598,105.598,0.402392384,1.902392384,1.90239E-08,0,1.238468778,
48823,10.1002/aenm.201200083,x=0.80,Cd0.03Sn0.194Te1Pb0.776,Toxic,,6035,110,4754,300,-0.000100323,1.375106399,0.001333034,0.2935758,,,,,,1,FALSE,4,10,-100.323,100.323,0.421113263,1.921113263,1.92111E-08,0,1.375106399,
48827,10.1002/aenm.201200083,x=0.87,Cd0.03Sn0.1261Te1Pb0.8439,Toxic,,6036,110,4754,300,-0.000112089,2.129018532,0.002142562,0.30402799,,,,,,1,FALSE,4,10,-112.089,112.089,0.380494148,1.880494148,1.88049E-08,0,2.129018532,
49059,10.1063/1.4959845,1.71*10^20,In0.01Sn0.99Te0.99I0.01,Toxic,,6184,6963,4918,300,6.51E-05,3.602080553,,0.063459697,,,,,,1,FALSE,4,0,65.1,65.1,0.570520089,2.070520089,2.07052E-08,0,3.602080553,
49063,10.1063/1.4959845,1.84*10^20,In0.01Sn0.99Te0.985I0.015,Toxic,,6185,6963,4918,300,6.62E-05,3.452616111,,0.09225473,,,,,,1,FALSE,4,0,66.2,66.2,0.565135556,2.065135556,2.06514E-08,0,3.452616111,
49067,10.1063/1.4959845,1.11*10^20,In0.01Ag0.005Sn0.985Te1,Toxic,,6186,6963,4918,300,7.72E-05,4.755794454,,0.146625169,,,,,,1,FALSE,4,10,77.2,77.2,0.514007593,2.014007593,2.01401E-08,0,4.755794454,
49071,10.1063/1.4959845,3.80*10^20,In0.01Ag0.01Sn0.98Te1,Toxic,,6187,6963,4918,300,6.18E-05,5.261419544,,0.127447743,,,,,,1,FALSE,4,10,61.8,61.8,0.586983469,2.086983469,2.08698E-08,0,5.261419544,
49075,10.1063/1.4959845,4.79*10^20,In0.01Ag0.015Sn0.975Te1,Toxic,,6188,6963,4918,300,6.45E-05,5.077640683,,0.092279497,,,,,,1,FALSE,4,10,64.5,64.5,0.5734787,2.0734787,2.07348E-08,0,5.077640683,
49079,10.1063/1.4959845,2.1*10^20,In0.01Sn0.99Te1,Toxic,,6189,6963,4918,300,7.61E-05,3.88412036,,0.088195994,,,,,,1,FALSE,3,9,76.1,76.1,0.518904987,2.018904987,2.0189E-08,0,3.88412036,
49187,10.1007/s11664-013-2895-2,Ca0.99Na0.01Zn2P2,Na0.01Ca0.99Zn2P2,,,6347,2543,5022,300,4.16E-05,3.11827957,2.63E-05,0.006416146,2.684212345,0.3951875,,2.82E-07,,1,TRUE,4,31,41.6,41.6,0.698639302,2.198639302,2.19864E-08,1.77048E-05,3.118261865,
49256,10.7567/apex.6.043001,CuFeS2,FeCuS2,,,6602,247,5232,300,-0.000511604,10.25557012,0.000170049,0.004272915,,,,,,1,TRUE,3,0,-511.604,511.604,0.012150569,1.512150569,1.51215E-08,0,10.25557012,
49298,10.1039/c4ee02428a,Cu5.02Fe0.98S4,Fe0.98Cu5.02S4,,,6753,871,5373,300,0.000218705,0.360133793,,0.002220587,3.23E-05,6.25E-05,,3.87E-10,,1,TRUE,3,0,218.705,218.705,0.151770172,1.651770172,1.65177E-08,1.60057E-10,0.360133793,
49302,10.1039/c4ee02428a,Cu5.04Fe0.96S4,Fe0.96Cu5.04S4,,,6754,871,5373,300,0.000171996,0.435134871,,0.005285047,0.000391705,0.000375,,1.92E-09,,1,TRUE,3,0,171.996,171.996,0.227018416,1.727018416,1.72702E-08,2.02945E-09,0.435134869,
49410,10.1016/j.jallcom.2011.11.072,x=0.00,Bi2S3,Toxic,,6875,1696,5526,300,-0.000478475,0.672046111,2.08E-05,0.010526316,,,,,,1,FALSE,2,0,-478.475,478.475,0.016166978,1.516166978,1.51617E-08,0,0.672046111,
49600,10.1039/c5tc01560j,x=0.02,Co0.98Ni0.02Sb1S1,,,7280,2840,5846,300,-0.000274476,6.225382237,0.000350608,0.013726321,,,,,,1,TRUE,4,0,-274.476,274.476,0.093839217,1.593839217,1.59384E-08,0,6.225382237,
49604,10.1039/c5tc01560j,x-0.04,Co0.96Ni0.04Sb1S1,,,7281,2840,5846,300,-0.000170602,5.505776003,0.000432446,0.022768338,,,,,,1,TRUE,4,0,-170.602,170.602,0.229763009,1.729763009,1.72976E-08,0,5.505776003,
49608,10.1039/c5tc01560j,x=0.06,Co0.94Ni0.06Sb1S1,,,7282,2840,5846,300,-0.000130532,5.229360908,0.000465637,0.025922266,,,,,,1,TRUE,4,0,-130.532,130.532,0.32456292,1.82456292,1.82456E-08,0,5.229360908,
49612,10.1039/c5tc01560j,x=0.08,Co0.92Ni0.08Sb1S1,,,7283,2840,5846,300,-0.00010284,4.956473295,0.000430602,0.017621502,,,,,,1,TRUE,4,0,-102.84,102.84,0.412074251,1.912074251,1.91207E-08,0,4.956473295,
49700,10.1016/j.matchemphys.2014.03.034,CuInS2,InCuS2,,,7449,3732,6017,300,-0.000117422,5.682217356,,9.75E-06,1.942604857,0.974875,,3.82E-07,,1,TRUE,3,0,-117.422,117.422,0.363397275,1.863397275,1.8634E-08,1.08595E-05,5.682206496,
49704,10.1039/c3mh00091e,Cu2CoSnS4,CoCu2SnS4,,,7457,3735,6025,300,0.000242546,0.516270289,,0.035226238,,,,,,1,TRUE,4,0,242.546,242.546,0.123574163,1.623574163,1.62357E-08,0,0.516270289,
49831,10.1016/j.solidstatesciences.2014.05.009,Cs2Pt3USe6,Cs2U(PtSe2)3,Toxic,,7624,5373,6206,300,5.4E-06,,0.057881152,0.000828204,,,,,,0,TRUE,4,0,5.4,5.4,0.954515188,2.454515188,2.45452E-08,0,0,
50353,10.1007/s11664-011-1789-4,2a,CrCuS2,Sulfides,,8056,10692,6573,300,0.000219315,0.411214953,,0.388489209,,,,,,1,TRUE,3,0,219.315,219.315,0.150974165,1.650974165,1.65097E-08,0,0.411214953,
50357,10.1007/s11664-011-1789-4,2b,CrCuS2,Sulfides,,8057,10692,6573,300,0.00025633,0.46728972,,0.73381295,,,,,,1,TRUE,3,0,256.33,256.33,0.109729023,1.609729023,1.60973E-08,0,0.46728972,
50435,10.1063/1.4825045,H3,Mg2Si,Mg2Si,Mg2Si,8477,2120,6953,300,-0.00043389,2.869487736,,0.000338515,,,,,,1,TRUE,2,8,-433.89,433.89,0.023743867,1.523743867,1.52374E-08,0,2.869487736,
50439,10.1016/j.jcrysgro.2006.10.270,Non BN coated,Mg2Si,Mg2Si,Mg2Si,8496,2254,6969,300,-0.000177926,6.915918687,0.002260677,0.1090922,,,,,,1,TRUE,2,8,-177.926,177.926,0.215704723,1.715704723,1.7157E-08,0,6.915918687,
50503,10.1007/s11664-013-2947-7,#1,Mg1.9925Al0.0075Si0.75Sn0.25,,,8629,2553,7093,300,-0.000247097,2.307069224,,0.123509149,,,,,,1,TRUE,4,8,-247.097,247.097,0.118819879,1.618819879,1.61882E-08,0,2.307069224,
50507,10.1007/s11664-013-2947-7,#2,Mg1.9975Al0.0025Si0.75Sn0.2475Sb0.0025,,,8630,2553,7093,300,-0.000152135,2.479183889,,0.09377671,,,,,,1,TRUE,5,8,-152.135,152.135,0.269413307,1.769413307,1.76941E-08,0,2.479183889,
50511,10.1007/s11664-013-2947-7,#4,Mg1.9975Al0.0025Si0.75Sn0.2425Sb0.0075,,,8631,2553,7093,300,-0.000115902,2.599659478,,0.09148794,,,,,,1,TRUE,5,8,-115.902,115.902,0.368190367,1.868190367,1.86819E-08,0,2.599659478,
50515,10.1007/s11664-013-2947-7,#3,Mg1.9975Al0.0025Si0.75Sn0.245Sb0.005,,,8632,2553,7093,300,-0.000121303,2.664053418,,0.099830496,,,,,,1,TRUE,5,8,-121.303,121.303,0.351440268,1.851440268,1.85144E-08,0,2.664053418,
50519,10.1007/s11664-013-2947-7,#5,Mg1.995Al0.005Si0.75Sn0.2425Sb0.0075,,,8633,2553,7093,300,-0.000108943,2.858076987,,0.103497732,,,,,,1,TRUE,5,8,-108.943,108.943,0.390954618,1.890954618,1.89095E-08,0,2.858076987,
50535,10.1557/jmr.2011.385,x=0.1,Mg2Si0.9Sn0.1,Mg2Si,Mg2Si,8781,2898,7246,300,-0.000294495,2.678097984,,0.008673457,,,,,,1,TRUE,3,8,-294.495,294.495,0.078965044,1.578965044,1.57897E-08,0,2.678097984,
50539,10.1557/jmr.2011.385,x=0.2,Mg2Si0.8Sn0.2,Mg2Si,Mg2Si,8782,2898,7246,300,-0.000339478,2.169549996,,0.035485236,,,,,,1,TRUE,3,8,-339.478,339.478,0.053582408,1.553582408,1.55358E-08,0,2.169549996,
50543,10.1557/jmr.2011.385,x=0.3,Mg2Si0.7Sn0.3,Mg2Si,Mg2Si,8783,2898,7246,300,-0.000303114,2.069225436,,0.121278627,,,,,,1,TRUE,3,8,-303.114,303.114,0.073310479,1.573310479,1.57331E-08,0,2.069225436,
50547,10.1557/jmr.2011.385,x=0.4,Mg2Si0.6Sn0.4,Mg2Si,Mg2Si,8784,2898,7246,300,-0.000339163,1.860516958,,0.102432716,,,,,,1,TRUE,3,8,-339.163,339.163,0.053728109,1.553728109,1.55373E-08,0,1.860516958,
50551,10.1557/jmr.2011.385,x=0.45,Mg2Si0.55Sn0.45,Mg2Si,Mg2Si,8785,2898,7246,300,-0.000321107,1.869958159,,0.13832832,,,,,,1,TRUE,3,8,-321.107,321.107,0.062777171,1.562777171,1.56278E-08,0,1.869958159,
50555,10.1557/jmr.2011.385,x=0.55,Mg2Si0.45Sn0.55,Mg2Si,Mg2Si,8786,2898,7246,300,-0.000357093,1.973221757,,0.090837134,,,,,,1,TRUE,3,8,-357.093,357.093,0.046033406,1.546033406,1.54603E-08,0,1.973221757,
50559,10.1557/jmr.2011.385,x=0.6,Mg2Si0.4Sn0.6,Mg2Si,Mg2Si,8787,2898,7246,300,-0.000379128,,,0.094837293,,,,,,1,TRUE,3,8,-379.128,379.128,0.038069386,1.538069386,1.53807E-08,0,0,
50563,10.1557/jmr.2011.385,x=0.7,Mg2Si0.3Sn0.7,Mg2Si,Mg2Si,8788,2898,7246,300,-0.00025045,2.266682951,,0.039414705,,,,,,1,TRUE,3,8,-250.45,250.45,0.115434533,1.615434533,1.61543E-08,0,2.266682951,
50567,10.1557/jmr.2011.385,x=0.8,Mg2Si0.2Sn0.8,Mg2Si,Mg2Si,8789,2898,7246,300,-0.000423529,2.435146444,,0.100461161,,,,,,1,TRUE,3,8,-423.529,423.529,0.025962241,1.525962241,1.52596E-08,0,2.435146444,
50587,10.1088/0022-3727/41/18/185103,x=0.015,La0.015Mg1.985Si0.58Sn0.42,,,8861,3270,7308,300,-0.000102596,4.814701071,,0.035261708,,,,,,1,TRUE,4,8,-102.596,102.596,0.41294194,1.91294194,1.91294E-08,0,4.814701071,
50675,10.1016/j.intermet.2007.05.004,Bi0.5Sb1.5Te3,Bi0.5Sb1.5Te3,Toxic,,9195,1243,7568,300,0.000272812,0.749101796,,0.580918728,,,,,,1,FALSE,3,28,272.812,272.812,0.095195026,1.595195026,1.5952E-08,0,0.749101796,
50679,10.1016/j.jallcom.2007.05.063,Bi0.5Sb1.5Te3,Bi0.5Sb1.5Te3,Toxic,,9199,1590,7572,300,0.000272749,0.750507983,,0.580939948,,,,,,1,FALSE,3,28,272.749,272.749,0.095246741,1.595246741,1.59525E-08,0,0.750507983,
50687,10.1016/j.jallcom.2016.04.308,x=0.1,In0.1Sn0.9Se1,Toxic,,9273,9815,7623,300,9.52E-06,0.681209381,5.99E-09,0.001670973,0.276298998,0.0093125,,3.05E-08,,1,TRUE,3,0,9.52,9.52,0.921208425,2.421208425,2.42121E-08,2.00693E-06,0.681207374,
50740,10.1103/physrevb.74.045207,43983,Mg2Si0.6Sn0.4,Mg2Si,Mg2Si,9338,4700,7678,300,-0.000118229,,,0.208517448,,,,,,1,TRUE,3,8,-118.229,118.229,0.360877932,1.860877932,1.86088E-08,0,0,
50744,10.1103/physrevb.74.045207,43984,Mg2Si0.6Sn0.4,Mg2Si,Mg2Si,9339,4700,7678,300,-0.000108333,,,0.188926243,,,,,,1,TRUE,3,8,-108.333,108.333,0.393015915,1.893015915,1.89302E-08,0,0,
50760,10.1103/physrevb.74.045207,7_1,Mg2Si0.4Sn0.6,Mg2Si,Mg2Si,9348,4700,7685,300,-0.00021223,,,0.309447301,,,,,,1,TRUE,3,8,-212.23,212.23,0.160482726,1.660482726,1.66048E-08,0,0,
50764,10.1103/physrevb.74.045207,7_2,Mg2Si0.4Sn0.6,Mg2Si,Mg2Si,9349,4700,7685,300,-0.000141069,,,0.277634961,,,,,,1,TRUE,3,8,-141.069,141.069,0.296380236,1.796380236,1.79638E-08,0,0,
50768,10.1103/physrevb.74.045207,7_3,Mg2Si0.4Sn0.6,Mg2Si,Mg2Si,9350,4700,7685,300,-0.000122698,,,0.23907455,,,,,,1,TRUE,3,8,-122.698,122.698,0.347239207,1.847239207,1.84724E-08,0,0,
50788,10.1103/physrevlett.108.166601,x=0.2,Mg2Si0.8Sn0.2,Mg2Si,Mg2Si,9366,4907,7694,300,-8.5E-05,,0.001638874,0.126813771,,,,,,1,TRUE,3,8,-85,85,0.480581418,1.980581418,1.98058E-08,0,0,
50792,10.1103/physrevlett.108.166601,x=0.4,Mg2Si0.6Sn0.4,Mg2Si,Mg2Si,9367,4907,7694,300,-0.000109193,,0.00159524,0.231355318,,,,,,1,TRUE,3,8,-109.193,109.193,0.39011295,1.89011295,1.89011E-08,0,0,
50796,10.1103/physrevlett.108.166601,x=0.5,Mg2Si0.5Sn0.5,Mg2Si,Mg2Si,9368,4907,7694,300,-0.000120712,,0.0020992,0.231355318,,,,,,1,TRUE,3,8,-120.712,120.712,0.353235364,1.853235364,1.85324E-08,0,0,
50800,10.1103/physrevlett.108.166601,x=0.6,Mg2Si0.4Sn0.6,Mg2Si,Mg2Si,9369,4907,7694,300,-0.000132399,,0.002806164,0.331133149,,,,,,1,TRUE,3,8,-132.399,132.399,0.319380949,1.819380949,1.81938E-08,0,0,
50804,10.1103/physrevlett.108.166601,x=0.7,Mg2Si0.3Sn0.7,Mg2Si,Mg2Si,9370,4907,7694,300,-0.000158772,,0.004315013,0.470471442,,,,,,1,TRUE,3,8,-158.772,158.772,0.254431372,1.754431372,1.75443E-08,0,0,
50808,10.1103/physrevlett.108.166601,x=0.8,Mg2Si0.2Sn0.8,Mg2Si,Mg2Si,9371,4907,7694,300,-0.000136099,,0.003946327,0.344659405,,,,,,1,TRUE,3,8,-136.099,136.099,0.309354552,1.809354552,1.80935E-08,0,0,
50948,10.1109/ict.2005.1519920,1_5,Mg2Si0.4Sn0.6,Mg2Si,Mg2Si,9610,8921,7887,300,-0.000211849,2.16370831,,0.312468611,,,,,,1,TRUE,3,8,-211.849,211.849,0.161010696,1.661010696,1.66101E-08,0,2.16370831,
51032,10.1016/j.scriptamat.2006.04.012,CuxBi0.5Sb1.5-xTe3_x=0,Bi0.5Sb1.5Te3,Toxic,,9656,5178,7907,300,0.000272237,0.796401799,,0.549543677,,,,,,1,FALSE,3,28,272.237,272.237,0.095668069,1.595668069,1.59567E-08,0,0.796401799,
51036,10.1016/j.scriptamat.2006.04.012,CuxBi0.5Sb1.5-xTe3_x=0.05,Cu0.05Bi0.5Sb1.45Te3,Toxic,,9657,5178,7907,300,0.000139084,1.126536732,,0.717592593,,,,,,1,FALSE,4,28,139.084,139.084,0.301495557,1.801495557,1.8015E-08,0,1.126536732,
51040,10.1016/j.scriptamat.2006.04.012,CuxBi0.5Sb1.5-xTe3_x=0.1,Cu0.1Bi0.5Sb1.4Te3,Toxic,,9658,5178,7907,300,0.000132615,1.24167916,,0.717592593,,,,,,1,FALSE,4,28,132.615,132.615,0.318786793,1.818786793,1.81879E-08,0,1.24167916,
51044,10.1016/j.scriptamat.2006.04.012,CuxBi0.5Sb1.5-xTe3_x=0.2,Cu0.2Bi0.5Sb1.3Te3,Toxic,,9659,5178,7907,300,0.000126146,1.188605697,,0.532407407,,,,,,1,FALSE,4,29,126.146,126.146,0.337069709,1.837069709,1.83707E-08,0,1.188605697,
51048,10.1016/j.scriptamat.2006.04.012,CuxBi0.5Sb1.5-xTe3_x=0.3,Cu0.3Bi0.5Sb1.2Te3,Toxic,,9660,5178,7907,300,0.000113747,1.175112444,,0.513888889,,,,,,1,FALSE,4,29,113.747,113.747,0.375094387,1.875094387,1.87509E-08,0,1.175112444,
51052,10.1016/j.scriptamat.2006.04.012,CuxBi0.5Sb1.5-xTe3_x=0.4,Cu0.4Bi0.5Sb1.1Te3,Toxic,,9661,5178,7907,300,0.000109434,1.088755622,,0.451388889,,,,,,1,FALSE,4,30,109.434,109.434,0.389303298,1.889303298,1.8893E-08,0,1.088755622,
51252,10.1007/s11664-012-2450-6,x=0.1,Sr0.1Mg2Si0.9,Mg2Si,Mg2Si,9877,10765,8060,300,-0.000126725,3.328488051,,0.052007147,,,,,,1,TRUE,3,7,-126.725,126.725,0.335391458,1.835391458,1.83539E-08,0,3.328488051,
51272,10.1007/s11664-015-4214-6,Sludge Si,Mg2Si0.992Sb0.008,Mg2Si,Mg2Si,9922,10932,8105,300,-6.92E-05,,0.001109203,0.044812883,,,,,,1,TRUE,3,8,-69.2,69.2,0.550707357,2.050707357,2.05071E-08,0,0,
51276,10.1007/s11664-015-4214-6,Metal-grade Si,Mg2Si0.992Sb0.008,Mg2Si,Mg2Si,9923,10932,8105,300,-0.000103892,,0.001644234,0.07002442,,,,,,1,TRUE,3,8,-103.892,103.892,0.408354059,1.908354059,1.90835E-08,0,0,
51280,10.1007/s11664-015-4214-6,Solar-grade SI,Mg2Si0.992Sb0.008,Mg2Si,Mg2Si,9924,10932,8105,300,-9.91E-05,,0.001642202,0.057024205,,,,,,1,TRUE,3,8,-99.1,99.1,0.425576591,1.925576591,1.92558E-08,0,0,
51288,10.1007/s11664-016-4345-4,1,Mg2Si0.4Sn0.6,Mg2Si,Mg2Si,9941,10993,8122,300,0.000109159,,,0.086387792,0.00053409,0.00025,,,,1,TRUE,3,8,109.159,109.159,0.390227311,1.890227311,1.89023E-08,3.02865E-09,-3.02865E-09,
51292,10.1007/s11664-016-4345-4,2,Mg2Si0.4Sn0.6,Mg2Si,Mg2Si,9942,10993,8122,300,0.00010796,,,0.081497262,0.000529718,0.00025,,,,1,TRUE,3,8,107.96,107.96,0.394281698,1.894281698,1.89428E-08,3.01031E-09,-3.01031E-09,
51296,10.1007/s11664-016-4345-4,3,Mg2Si0.3Sn0.7,Mg2Si,Mg2Si,9943,10993,8122,300,0.000101793,,,0.102400111,0.000779393,0.0003125,,,,1,TRUE,3,8,101.793,101.793,0.415810412,1.915810412,1.91581E-08,4.47951E-09,-4.47951E-09,
51300,10.1007/s11664-016-4345-4,4,Mg2Si0.3Sn0.7,Mg2Si,Mg2Si,9944,10993,8122,300,0.000112857,,,0.104831483,0.000681183,0.0003125,,,,1,TRUE,3,8,112.857,112.857,0.377983335,1.877983335,1.87798E-08,3.83775E-09,-3.83775E-09,
51372,10.1016/j.actamat.2008.12.039,?Ã»?z=0,Re0.73Si1.67Ru0.24,Expensive,,10165,32,8289,300,4.35E-05,1.92,,0.0198,0.079365079,0.01225,,1.42E-08,,0,TRUE,3,13,43.5,43.5,0.687289279,2.187289279,2.18729E-08,5.20783E-07,1.919999479,
51376,10.1016/j.actamat.2008.12.039,?Ã»?x=0.73,Re0.73Si1.6714Ru0.27,Expensive,,10172,32,8298,300,3.46E-05,1.895,,0.0144,,,,,,0,TRUE,3,13,34.6,34.6,0.742096595,2.242096595,2.2421E-08,0,1.895,
51380,10.1016/j.actamat.2008.12.039,?Ã¹Ã§x=0.36,Re0.36Si1.6048Ru0.64,Expensive,,10176,32,8298,300,-0.000338558,1.82,,0.0024,,,,,,0,TRUE,3,14,-338.558,338.558,0.054009061,1.554009061,1.55401E-08,0,1.82,
51392,10.1016/j.actamat.2008.12.039,?Ã»?x=0.53,Re0.53Si1.6354Ru0.47,Expensive,,10188,32,8298,300,9.31E-05,1.33,,0.0192,,,,,,0,TRUE,3,14,93.1,93.1,0.448168408,1.948168408,1.94817E-08,0,1.33,
51396,10.1016/j.actamat.2008.12.039,?Ã¹Ã¼x=0.60,Re0.6Si1.648Ru0.4,Expensive,,10192,32,8298,300,7.53E-05,1.36,,0.0409,,,,,,0,TRUE,3,13,75.3,75.3,0.52249601,2.02249601,2.0225E-08,0,1.36,
51408,10.1016/j.actamat.2008.12.039,?Ã‡Ã§x=0.14,Re0.14Si1.5652Ru0.86,Expensive,,10212,32,8298,300,-0.000194263,2.2,,0.00721,,,,,,0,TRUE,3,14,-194.263,194.263,0.187367934,1.687367934,1.68737E-08,0,2.2,
51416,10.1016/j.actamat.2008.12.039,?Ã Â¡?ÂºÃ†??Ã³z=0.08,Al0.1336Re0.73Si1.5364Ru0.24,Expensive,,10220,32,8289,300,4.63E-05,1.77,,0.0425,0.117233294,0.01925,,2.42E-08,,0,TRUE,4,13,46.3,46.3,0.670898157,2.170898157,2.1709E-08,7.63505E-07,1.769999236,
51420,10.1016/j.actamat.2008.12.039,??Ã¶?ÂºÃ†??Ã³z=0.04,Al0.0668Re0.73Si1.6032Ru0.24,Expensive,,10221,32,8289,300,4.14E-05,1.72,,0.0283,0.100502513,0.01475,,1.91E-08,,0,TRUE,4,13,41.4,41.4,0.699844892,2.199844892,2.19984E-08,6.6327E-07,1.719999337,
51885,10.1016/j.cap.2008.06.012,x=0,Zn4Sb3,Antimonide,Antimonide,10499,743,8578,300,5.64E-05,0.440174099,,0.13902439,,,,,,1,TRUE,2,55,56.4,56.4,0.614954562,2.114954562,2.11495E-08,0,0.440174099,
51889,10.1016/j.cap.2009.01.016,Sb100GeTe150,Ge(Sb2Te3)50,Toxic,,10504,744,8584,300,0.000100179,1.44149785,,0.436536014,,,,,,1,FALSE,3,1404,100.179,100.179,0.421636349,1.921636349,1.92164E-08,0,1.44149785,
51893,10.1016/j.cap.2009.01.016,Sb2Te3,Sb2Te3,Toxic,,10505,744,8584,300,9.84E-05,1.744357188,,0.454234358,,,,,,1,FALSE,2,28,98.4,98.4,0.42815249,1.92815249,1.92815E-08,0,1.744357188,
51981,10.1016/j.ceramint.2013.10.090,x=0,Ca3Co4O9,,,10552,522,8623,300,0.000118023,0.002364899,,0.007907054,,,,,,1,TRUE,3,0,118.023,118.023,0.36151937,1.86151937,1.86152E-08,0,0.002364899,
51985,10.1016/j.ceramint.2013.10.090,x=0.5,Ca2.5Y0.5Co4O9,,,10553,522,8623,300,0.000181395,0.001512424,,0.009332713,,,,,,1,TRUE,4,0,181.395,181.395,0.209349537,1.709349537,1.70935E-08,0,0.001512424,
51989,10.1016/j.ceramint.2013.10.090,x=0.75,Ca2.25Y0.75Co4O9,,,10554,522,8623,300,0.000167442,0.003107841,,0.006852636,,,,,,1,TRUE,4,0,167.442,167.442,0.236108103,1.736108103,1.73611E-08,0,0.003107841,
51993,10.1016/j.ceramint.2013.10.090,x=1,Ca2YCo4O9,,,10555,522,8623,300,0.000158774,0.004764587,,0.00310031,,,,,,1,TRUE,4,0,158.774,158.774,0.254426985,1.754426985,1.75443E-08,0,0.004764587,
52220,10.1016/j.matlet.2004.11.008,La-Bi2Se0.3Te2.7,La22.9Bi34Te43.1,Toxic,,10809,3746,8885,300,-0.000165957,0.467163869,,0.060088587,0.003389324,0.003125,,1.49E-08,,1,FALSE,3,497,-165.957,165.957,0.239150123,1.739150123,1.73915E-08,1.76836E-08,0.467163851,
52307,10.1016/j.intermet.2006.08.008,TiNiSn0.99Sb0.01,Ti1Ni1Sn0.99Sb0.01,,,10869,1240,8944,300,-0.000149547,5.566210046,0.002471455,0.131015105,,,,,,1,TRUE,4,18,-149.547,149.547,0.275491563,1.775491563,1.77549E-08,0,5.566210046,
52576,10.1016/j.jallcom.2007.12.055,x=0,TiCoSb,,,11269,1605,9270,300,0.001722017,16.31966871,5.34E-05,0.000504162,,,,,,1,TRUE,3,18,1722.017,1722.017,3.57199E-07,1.500000357,1.5E-08,0,16.31966871,
52588,10.1016/j.jallcom.2007.12.055,x=0.15,Ti1Co1Ge0.15Sb0.85,,,11274,1605,9270,300,0.009471932,8.232332725,0.000152609,0.005907608,,,,,,1,TRUE,4,17,9471.932,9471.932,3.45036E-36,1.5,1.5E-08,0,8.232332725,
52597,10.1002/advs.201700727,AgInSe2,InAgSe2,Toxic,,11297,18827,9294,300,-8.25E-05,0.98714472,,0.000306236,0.229779698,0.0715625,,1.61E-07,,1,TRUE,3,0,-82.5,82.5,0.491051192,1.991051192,1.99105E-08,1.37251E-06,0.987143347,
52763,10.1007/s11664-012-2077-7,y=0,ZrNiSn,,,11475,2403,9481,300,-0.000216965,7.185045948,0.000752795,0.034078882,,,,,,1,TRUE,3,18,-216.965,216.965,0.154063884,1.654063884,1.65406E-08,0,7.185045948,
52889,10.1557/jmr.2011.82,x=0,Hf0.6Zr0.4Ni1Sn1,,,11680,2890,9631,300,-0.000189067,3.663043478,0.000475073,0.041771936,0.016205788,0.0195,,1.19E-08,,1,TRUE,4,18,-189.067,189.067,0.195951533,1.695951533,1.69595E-08,8.24527E-08,3.663043396,
52893,10.1557/jmr.2011.82,x=0.01,Y0.01Hf0.594Zr0.396Ni1Sn1,,,11681,2890,9631,300,-0.000124309,3.445652174,4.4E-05,0.001376785,0.006655949,0.003625,,2.34E-09,,1,TRUE,5,17,-124.309,124.309,0.342450105,1.842450105,1.84245E-08,3.67898E-08,3.445652137,
52897,10.1557/jmr.2011.82,x=0.02,Y0.02Hf0.588Zr0.392Ni1Sn1,,,11682,2890,9631,300,-9.69E-05,3.336956522,4.4E-05,0.001622263,0.007813505,0.003,,2E-09,,1,TRUE,5,17,-96.9,96.9,0.433724895,1.933724895,1.93372E-08,4.53275E-08,3.336956477,
52912,10.1557/jmr.2011.82,x=0.2,Y0.2Hf0.48Zr0.32Ni1Sn1,,,11687,2890,9631,300,-9.14E-05,3.293478261,6.16E-05,0.004627133,0.010418006,0.0036875,,2.49E-09,,1,TRUE,5,17,-91.4,91.4,0.454784757,1.954784757,1.95478E-08,6.10949E-08,3.2934782,
52936,10.1557/jmr.2012.171,MS Hf0.6Zr0.4NiSn0.98Sb0.02,Hf0.6Zr0.4Ni1Sn0.98Sb0.02,,,11721,2905,9672,300,-7.95E-05,5.540369669,,0.111636365,,,,,,1,TRUE,5,18,-79.5,79.5,0.503916435,2.003916435,2.00392E-08,0,5.540369669,
53027,10.1016/j.jssc.2012.09.043,800,Ti0.4V0.8Fe1Sb1,,,11861,3407,9815,300,0.000163892,2.370270147,0.996882631,0.102893891,0.02714224,0.0241875,,2.27E-08,,1,TRUE,4,18,163.892,163.892,0.243445527,1.743445527,1.74345E-08,1.41963E-07,2.370270005,
53031,10.1016/j.jssc.2012.09.043,800-3d,Ti0.4V0.8Fe1Sb1,,,11862,3407,9815,300,0.000154636,2.21917612,0.744182375,0.055305466,0.014843962,0.0118125,,1.19E-08,,1,TRUE,4,18,154.636,154.636,0.263666834,1.763666834,1.76367E-08,7.85394E-08,2.219176041,
53035,10.1016/j.jssc.2012.09.043,850,Ti0.4V0.8Fe1Sb1,,,11863,3407,9815,300,0.000109194,3.24453981,1.061594625,0.068167203,0.056233178,0.025375,,1.74E-08,,1,TRUE,4,18,109.194,109.194,0.390109587,1.890109587,1.89011E-08,3.18861E-07,3.244539491,
53039,10.1016/j.jssc.2012.09.043,850-3d,Ti0.4V0.8Fe1Sb1,,,11864,3407,9815,300,0.000183244,2.751730822,1.620863057,0.145337621,0.037017312,0.0415625,,3.36E-08,,1,TRUE,4,18,183.244,183.244,0.206039031,1.706039031,1.70604E-08,1.89459E-07,2.751730633,
53043,10.1016/j.jssc.2012.09.043,900,Ti0.4V0.8Fe1Sb1,,,11865,3407,9815,300,0.000116771,3.505086424,1.269556794,0.088745981,0.068929976,0.0343125,,2.18E-08,,1,TRUE,4,18,116.771,116.771,0.365442419,1.865442419,1.86544E-08,3.85755E-07,3.505086038,
53047,10.1016/j.jssc.2012.09.043,900-3d,Ti0.4V0.8Fe1Sb1,,,11866,3407,9815,300,0.000159259,3.094071189,1.822226863,0.147909968,0.059183742,0.049875,,3.59E-08,,1,TRUE,4,18,159.259,159.259,0.253365438,1.753365438,1.75337E-08,3.11312E-07,3.094070878,
53051,10.1016/j.jssc.2012.09.043,900-7d,Ti0.4V0.8Fe1Sb1,,,11867,3407,9815,300,0.000161785,2.894454856,1.68481791,0.153054662,0.054370764,0.04725,,3.64E-08,,1,TRUE,4,18,161.785,161.785,0.247907825,1.747907825,1.74791E-08,2.85105E-07,2.894454571,
53055,10.1016/j.jssc.2012.09.043,850-7d,Ti0.4V0.8Fe1Sb1,,,11868,3407,9815,300,0.000181561,2.718397488,1.621800787,0.138906752,0.03700569,0.0406875,,3.33E-08,,1,TRUE,4,18,181.561,181.561,0.209050164,1.709050164,1.70905E-08,1.89734E-07,2.718397298,
53167,10.1063/1.1425459,ZrNiSn0.99Sb0.01,Zr1Ni1Sn0.99Sb0.01,,,12159,6656,10088,300,-0.000103617,9.339037857,0.002092177,0.071923918,,,,,,1,TRUE,4,18,-103.617,103.617,0.409323288,1.909323288,1.90932E-08,0,9.339037857,
53171,10.1063/1.1425459,ZrNi0.8Pd0.2Sn0.99Sb0.01,Zr1Ni0.8Sn0.99Sb0.01Pd0.2,,,12160,6656,10088,300,-9.47E-05,6.325245815,0.001852811,0.079620389,,,,,,0,TRUE,5,18,-94.7,94.7,0.442029211,1.942029211,1.94203E-08,0,6.325245815,
53416,10.1016/j.jallcom.2015.09.082,ingot,VCoSb,,,12459,9758,10333,300,-4.29E-05,5.468253968,0.000497968,0.020925876,2.86E-05,0,,0,,1,TRUE,3,19,-42.9,42.9,0.690853433,2.190853433,2.19085E-08,1.87975E-10,5.468253968,
53420,10.1016/j.jallcom.2015.09.082,750,VCoSb,,,12460,9758,10333,300,-4.54E-05,4.476190476,0.000522513,0.032289512,2.56E-05,0,,0,,1,TRUE,3,19,-45.4,45.4,0.676123647,2.176123647,2.17612E-08,1.67126E-10,4.476190476,
53424,10.1016/j.jallcom.2015.09.082,800,VCoSb,,,12461,9758,10333,300,-4.81E-05,4.862264716,0.000570695,0.029042759,2.74E-05,0,,0,,1,TRUE,3,19,-48.1,48.1,0.660568024,2.160568024,2.16057E-08,1.77599E-10,4.862264716,
53428,10.1016/j.jallcom.2015.09.082,900,VCoSb,,,12462,9758,10333,300,-4.79E-05,4.81349,0.000588717,0.032289512,2.76E-05,0,,0,,1,TRUE,3,19,-47.9,47.9,0.661707916,2.161707916,2.16171E-08,1.78989E-10,4.81349,
53520,10.1063/1.4869131,Y0.55B14,Y0.55B14,Borocarbonitride,,12492,2142,10352,300,0.001073374,3.160402645,2.37E-08,2.4E-06,,,,,,1,TRUE,2,0,1073.374,1073.374,9.58023E-05,1.500095802,1.5001E-08,0,3.160402645,
53524,10.1063/1.4869131,Y0.56Al0.57B14,Y0.56Al0.57B14,Borocarbonitride,,12493,2142,10352,300,-9.47E-05,5.476948002,6.25E-05,0.00370164,,,,,,1,TRUE,3,0,-94.7,94.7,0.442029211,1.942029211,1.94203E-08,0,5.476948002,
53584,10.1063/1.3475719,x=0.01,Y0.01Hf0.594Zr0.396Ni1Sn0.98Sb0.02,,,12610,10425,10580,300,-9.69E-05,5.230260393,0.001938967,0.107692308,,,,,,1,TRUE,6,18,-96.9,96.9,0.433724895,1.933724895,1.93372E-08,0,5.230260393,
53588,10.1063/1.3475719,x=0.015,Y0.015Hf0.591Zr0.394Ni1Sn0.98Sb0.02,,,12611,10425,10580,300,-9.98E-05,5.138216757,0.001843351,0.103789127,,,,,,1,TRUE,6,18,-99.8,99.8,0.42301619,1.92301619,1.92302E-08,0,5.138216757,
53592,10.1063/1.3475719,x=0.02,Y0.02Hf0.588Zr0.392Ni1Sn0.98Sb0.02,,,12612,10425,10580,300,-7.69E-05,4.999389433,0.001050923,0.064811424,,,,,,1,TRUE,6,18,-76.9,76.9,0.515338643,2.015338643,2.01534E-08,0,4.999389433,
53704,10.1016/j.actamat.2013.04.003,HP_x=0.025,Ga0.025Cu2Sn0.975Se3,Toxic,,12714,56,10527,300,0.000106202,2.570090552,,0.042518837,,,,,,1,TRUE,4,0,106.202,106.202,0.400302614,1.900302614,1.9003E-08,0,2.570090552,
53776,10.1016/j.cap.2011.04.044,m:n=0:1,Cu,,Antimonide,12865,747,10683,300,6.73E-05,3.083333333,,0.037371134,,,,,,1,TRUE,1,10,67.3,67.3,0.559801841,2.059801841,2.0598E-08,0,3.083333333,
53780,10.1016/j.cap.2011.04.044,m:n=1:50,In50CuSb50,,Antimonide,12866,747,10683,300,6.65E-05,5.583333333,,0.023195876,,,,,,1,TRUE,3,410,66.5,66.5,0.563675886,2.063675886,2.06368E-08,0,5.583333333,
53784,10.1016/j.cap.2011.04.044,m:n=1:20,In20CuSb20,,Antimonide,12867,747,10683,300,8.33E-05,7.416666667,,0.012886598,,,,,,1,TRUE,3,170,83.3,83.3,0.487676283,1.987676283,1.98768E-08,0,7.416666667,
53788,10.1016/j.cap.2011.04.044,m:n=1:10,In10CuSb10,,Antimonide,12868,747,10683,300,0.000110914,10.41666667,,0.011597938,,,,,,1,TRUE,3,90,110.914,110.914,0.384367877,1.884367877,1.88437E-08,0,10.41666667,
53795,10.1039/b916346h,x=0.5,EuZnCdSb2,Toxic,Antimonide,12888,769,10695,300,0.00017235,1.59378882,0.000937333,0.172996163,,,,,,1,FALSE,4,0,172.35,172.35,0.226326674,1.726326674,1.72633E-08,0,1.59378882,
53803,10.1016/j.jallcom.2008.04.071,(a)CrSb2,CrSb2,Antimonide,Antimonide,12934,1611,10747,300,-7.86E-05,7.386018237,,0.010429559,,,,,,1,TRUE,2,16,-78.6,78.6,0.507841338,2.007841338,2.00784E-08,0,7.386018237,
53807,10.1016/j.jallcom.2008.04.071,(b)CrSb1.99Sn0.01,Cr1Sn0.01Sb1.99,,Antimonide,12935,1611,10747,300,-6.68E-05,7.568389058,,0.008653361,,,,,,1,TRUE,3,15,-66.8,66.8,0.562219987,2.062219987,2.06222E-08,0,7.568389058,
53811,10.1016/j.jallcom.2008.04.071,(c)CrSb1.97Sn0.03,Cr1Sn0.03Sb1.97,,Antimonide,12936,1611,10747,300,-5.79E-05,7.477203647,,0.008954113,,,,,,1,TRUE,3,15,-57.9,57.9,0.607053756,2.107053756,2.10705E-08,0,7.477203647,
53815,10.1016/j.jallcom.2008.04.071,(d)CrSb1.95Sn0.05,Cr1Sn0.05Sb1.95,,Antimonide,12937,1611,10747,300,-4.66E-05,8.024316109,,0.007075635,,,,,,1,TRUE,3,15,-46.6,46.6,0.669165318,2.169165318,2.16917E-08,0,8.024316109,
53856,10.1039/c3ta00844d,x=0.2,Ca5Zn0.2Ga1.8Sb6,,Antimonide,13121,2757,10964,300,2.94E-05,1.91949354,,0.009339995,,,,,,1,TRUE,4,47,29.4,29.4,0.776119888,2.276119888,2.27612E-08,0,1.91949354,
53960,10.1016/j.jallcom.2012.11.139,x=0,In1.3Se1,Toxic,,13206,1720,11038,300,-0.00010087,1.457860005,5.18E-05,0.009449459,,,,,,1,TRUE,2,0,-100.87,100.87,0.419132171,1.919132171,1.91913E-08,0,1.457860005,
53964,10.1016/j.jallcom.2012.11.139,x=0.05,In1.25Sn0.05Se1,Toxic,,13207,1720,11038,300,-8.32E-05,1.36982745,7.86E-05,0.019216564,,,,,,1,TRUE,3,0,-83.2,83.2,0.488096875,1.988096875,1.9881E-08,0,1.36982745,
53968,10.1016/j.jallcom.2012.11.139,x=0.1,In1.2Sn0.1Se1,Toxic,,13208,1720,11038,300,-7.15E-05,1.41120736,0.000150853,0.031990267,,,,,,1,TRUE,3,0,-71.5,71.5,0.539895698,2.039895698,2.0399E-08,0,1.41120736,
53972,10.1016/j.jallcom.2012.11.139,x=0.2,In1Sn0.2Se1,Toxic,,13209,1720,11038,300,-0.000105762,1.092000666,3.22E-05,0.010535764,,,,,,1,TRUE,3,0,-105.762,105.762,0.401823887,1.901823887,1.90182E-08,0,1.092000666,
53976,10.1557/jmr.2013.353,NiSb 10% WQ,In9NiSb10,,Antimonide,13216,2907,11045,300,-0.000136112,16.1159867,5.216095318,0.013768097,,,,,,1,TRUE,3,87,-136.112,136.112,0.309319885,1.809319885,1.80932E-08,0,16.1159867,
54038,10.1088/0022-3727/43/1/015403,x=0.005,Zn0.005In0.995Sb1,,Antimonide,13250,3281,11082,300,0.00018592,17.03148193,,0.041894309,,,,,,1,TRUE,3,8,185.92,185.92,0.20134033,1.70134033,1.70134E-08,0,17.03148193,
54042,10.1088/0022-3727/43/1/015403,x=0.0075,Zn0.0075In0.9925Sb1,,Antimonide,13251,3281,11082,300,0.000114355,16.88524113,,0.041875208,,,,,,1,TRUE,3,8,114.355,114.355,0.373133518,1.873133518,1.87313E-08,0,16.88524113,
54046,10.1088/0022-3727/43/1/015403,x=0.01,Zn0.01In0.99Sb1,,Antimonide,13252,3281,11082,300,0.000107164,13.99360175,,0.049273565,,,,,,1,TRUE,3,8,107.164,107.164,0.396996591,1.896996591,1.897E-08,0,13.99360175,
54050,10.1088/0022-3727/43/1/015403,x=0.02,Zn0.02In0.98Sb1,,Antimonide,13253,3281,11082,300,6.18E-05,14.84028613,,0.027857381,,,,,,1,TRUE,3,8,61.8,61.8,0.586983469,2.086983469,2.08698E-08,0,14.84028613,
54054,10.1088/0022-3727/43/1/015403,x=0.04,Zn0.04In0.96Sb1,,Antimonide,13254,3281,11082,300,5.22E-05,,,0.020484492,,,,,,1,TRUE,3,8,52.2,52.2,0.637628152,2.137628152,2.13763E-08,0,0,
54058,10.1088/0022-3727/43/1/015403,x=0.08,Zn0.08In0.92Sb1,,Antimonide,13255,3281,11082,300,4.53E-05,13.99498884,,0.018014128,,,,,,1,TRUE,3,8,45.3,45.3,0.676706763,2.176706763,2.17671E-08,0,13.99498884,
54108,10.1016/j.actamat.2015.09.033,MgAg0.97Sb1.00,Mg1Ag0.97Sb1,,Antimonide,13339,5859,11153,300,0.00022155,0.885350318,0.002292383,0.786046512,,,,,,1,TRUE,3,16,221.55,221.55,0.148093153,1.648093153,1.64809E-08,0,0.885350318,
54192,10.1063/1.3652889,x=0.0,In4Se2.7,Toxic,,13369,2035,11179,300,-0.000258654,1.147750596,0.000166609,0.046723991,,,,,,1,TRUE,2,0,-258.654,258.654,0.107552534,1.607552534,1.60755E-08,0,1.147750596,
54196,10.1063/1.3652889,x=0.01,In4Se2.7Cl0.01,Toxic,,13370,2035,11179,300,-0.000152124,1.394188519,0.000258454,0.059318325,,,,,,1,TRUE,3,0,-152.124,152.124,0.269438856,1.769438856,1.76944E-08,0,1.394188519,
54200,10.1063/1.3652889,x=0.02,In4Se2.7Cl0.02,Toxic,,13371,2035,11179,300,-0.000134783,1.171951889,0.000154992,0.043418838,,,,,,1,TRUE,3,0,-134.783,134.783,0.31288411,1.81288411,1.81288E-08,0,1.171951889,
54204,10.1063/1.3652889,x=0.03,In4Se2.7Cl0.03,Toxic,,13372,2035,11179,300,-0.000156625,1.278367048,0.000107837,0.022673458,,,,,,1,TRUE,3,0,-156.625,156.625,0.259184396,1.759184396,1.75918E-08,0,1.278367048,
54208,10.1063/1.3652889,x=0.05,In4Se2.7Cl0.05,Toxic,,13373,2035,11179,300,-0.000159589,1.240498675,9.8E-05,0.011569569,,,,,,1,TRUE,3,0,-159.589,159.589,0.252645681,1.752645681,1.75265E-08,0,1.240498675,
54212,10.1007/s11664-012-1940-x,InSe,InSe,Toxic,,13395,2371,11207,300,-0.000518672,1.513121161,,7.87E-05,0.007535932,0.4193125,,6.17E-07,,1,TRUE,2,0,-518.672,518.672,0.011432326,1.511432326,1.51143E-08,3.41702E-08,1.513121127,
54273,10.1039/c0ee00517g,x=0.0,Ca3AlSb3,Antimonide,Antimonide,13446,7957,11236,300,0.000236406,1.433879781,,0.003835123,,,,,,1,TRUE,3,24,236.406,236.406,0.130291275,1.630291275,1.63029E-08,0,1.433879781,
54309,10.1016/j.jallcom.2010.12.159,(a)x=0,CrSb2,Antimonide,Antimonide,13502,9616,11281,300,-8.02E-05,7.401965782,,0.010600468,,,,,,1,TRUE,2,16,-80.2,80.2,0.500884717,2.000884717,2.00088E-08,0,7.401965782,
54313,10.1016/j.jallcom.2010.12.159,(b)x=0.01,Cr0.99Ni0.01Sb2,,Antimonide,13503,9616,11281,300,-8.71E-05,5.05797863,,0.013299973,,,,,,1,TRUE,3,16,-87.1,87.1,0.471959516,1.971959516,1.97196E-08,0,5.05797863,
54317,10.1016/j.jallcom.2010.12.159,(c)x=0.05,Cr0.95Ni0.05Sb2,,Antimonide,13504,9616,11281,300,-8.13E-05,5.605536332,,0.011590866,,,,,,1,TRUE,3,16,-81.3,81.3,0.496157397,1.996157397,1.99616E-08,0,5.605536332,
54321,10.1016/j.jallcom.2010.12.159,(d)x=0.10,Cr0.9Ni0.1Sb2,,Antimonide,13505,9616,11281,300,-5.64E-05,6.124567474,,0.011791393,,,,,,1,TRUE,3,16,-56.4,56.4,0.614954562,2.114954562,2.11495E-08,0,6.124567474,
54541,10.1002/aenm.201100613,m=2,AgSn2SbTe4,Toxic,,13672,107,11417,300,1.71E-06,1.501916758,0.000978964,0.17218543,,,,,,1,FALSE,4,47,1.71,1.71,0.985366743,2.485366743,2.48537E-08,0,1.501916758,
54545,10.1002/aenm.201100613,m=4,AgSn4SbTe6,Toxic,,13673,107,11417,300,2.29E-06,1.789672326,0.00090795,0.139072848,,,,,,1,FALSE,4,67,2.29,2.29,0.980452206,2.480452206,2.48045E-08,0,1.789672326,
54549,10.1002/aenm.201100613,m=5,AgSn5SbTe7,Toxic,,13674,107,11417,300,2.35E-06,2.14201503,0.000874167,0.11589404,,,,,,1,FALSE,4,77,2.35,2.35,0.979945206,2.479945206,2.47995E-08,0,2.14201503,
54553,10.1002/aenm.201100613,m=10,AgSn10SbTe12,Toxic,,13675,107,11417,300,2.78E-06,2.971796276,0.000665194,0.069536424,,,,,,1,FALSE,4,127,2.78,2.78,0.976319375,2.476319375,2.47632E-08,0,2.971796276,
54640,10.1063/1.4726109,x=0.36,In0.36Ga0.64Cu1Te2,Toxic,,13723,362,11461,300,0.000363415,1.63759495,,0.039939784,,,,,,1,FALSE,4,25,363.415,363.415,0.043591725,1.543591725,1.54359E-08,0,1.63759495,
54644,10.1063/1.4726109,x=0.64,In0.64Ga0.364Cu1Te2,Toxic,,13724,362,11461,300,0.000391057,1.52976214,,0.021544203,,,,,,1,FALSE,4,25,391.057,391.057,0.034349046,1.534349046,1.53435E-08,0,1.52976214,
54667,10.1016/j.jpcs.2015.01.018,Cu1.98Se_bulk,Cu1.98Se1,Toxic,,13778,3180,11502,300,4.71E-11,2.392016553,0.465094629,0.062854338,225889.9295,0.037615754,,1.14E-07,,1,TRUE,2,0,4.71E-05,4.71E-05,0.999999594,2.499999594,2.5E-08,1.694174196,0.697842357,
54671,10.1016/j.jpcs.2015.01.018,Cu1.98Se_nano,Cu1.98Se1,Toxic,,13779,3180,11502,300,4.01E-11,1.636452003,0.303901908,0.052695996,182393.5558,0.025823048,,1.9E-07,,1,TRUE,2,0,4.01E-05,4.01E-05,0.999999654,2.499999654,2.5E-08,1.367951479,0.268500524,
54687,10.1021/cm100269a,Ag5Te2Cl,Ag5Te2Cl,Toxic,,13786,594,11513,300,0.000315046,0.202584818,,5.15E-06,,,,,,1,FALSE,3,0,315.046,315.046,0.066144483,1.566144483,1.56614E-08,0,0.202584818,
54715,10.1021/cm201717z,n=3,Ge3(SbTe3)2,Toxic,,13830,599,11564,300,2.66E-05,3.442464858,,0.028137249,3.491749175,0.327859375,,2.12E-07,,1,FALSE,3,58,26.6,26.6,0.795081746,2.295081746,2.29508E-08,2.40415E-05,3.442440816,
54717,10.1021/cm201717z,n=4.5,Ge4.5Sb2Te7.5,Toxic,,13831,599,11564,300,6.17E-05,0.999128255,,0.286083462,0.991749175,0.2208125,,4.92E-07,,1,FALSE,3,73,61.7,61.7,0.587489708,2.087489708,2.08749E-08,6.2108E-06,0.999122044,
54735,10.1039/c4dt01909a,x=0,InCuTe2,Toxic,,13862,783,11598,300,0.000180476,3.982142857,,0.002824601,,,,,,1,FALSE,3,25,180.476,180.476,0.211014678,1.711014678,1.71101E-08,0,3.982142857,
