Repository: suchismitasarker/SKlearn-and-Lolopy-comparison

# SKlearn-and-Lolopy-comparison
SKlearn and Lolopy comparison
lolopy==1.1.1
matminer==0.7.8
matminer.egg==info
matplotlib==3.1.3
numpy==1.18.5
pandas==1.0.1
pymatgen==2019.12.22
python_ternary==1.0.7
scikit_learn==1.1.3
scipy==1.5.2
ternary==0.1

File: Data_Starry_2nd_gen_TC_model_Nov_22.csv (part 47 of 47)
,REFERENCE: doi,NAME,FORMULA,Family,PROPERTY: Material Family,IDENTIFIER: sampleid,IDENTIFIER: paperid,IDENTIFIER: figureid,PROPERTY: Temperature (K),PROPERTY: Seebeck coefficient (V/K),PROPERTY: Thermal conductivity (W*m^(-1)*K^(-1)),PROPERTY: Power factor (W*m^(-1)*K^(-2)),PROPERTY: ZT (-),PROPERTY: Electrical conductivity (S*m^(-1)),PROPERTY: sigma_E_0,PROPERTY: log sigma_E_0,PROPERTY: quality_factor,PROPERTY: log quality_factor,inexpensive,non-toxic,n_elements,electron_count,PROPERTY: Seebeck coefficient (muV/K),|S|(muV/K),,L,L*sigma*T,Electronic thermal conductivity,Lattice thermal conductivity,
54739,10.1039/c4dt01909a,x=0.02,Zn0.04In0.98Cu0.98Te2,Toxic,,13863,783,11598,300,0.000131274,2.678571429,,0.092775988,,,,,,1,FALSE,4,25,131.274,131.274,0.322493463,1.822493463,1.82249E-08,0,2.678571429,
54743,10.1039/c4dt01909a,x=0.05,Zn0.1In0.95Cu0.95Te2,Toxic,,13864,783,11598,300,0.000112742,2.339285714,,0.061638324,,,,,,1,FALSE,4,25,112.742,112.742,0.378358245,1.878358245,1.87836E-08,0,2.339285714,
54747,10.1039/c4dt01909a,x=0.1,Zn0.2In0.9Cu0.9Te2,Toxic,,13865,783,11598,300,0.000107891,2.321428571,,0.051253516,,,,,,1,FALSE,4,25,107.891,107.891,0.394516298,1.894516298,1.89452E-08,0,2.321428571,
54751,10.1039/c4dt01909a,x=0_3,InCuTe2,Toxic,,13866,783,11605,300,0.000179597,3.969159585,,0.006393051,,,,,,1,FALSE,3,25,179.597,179.597,0.212619733,1.712619733,1.71262E-08,0,3.969159585,
54755,10.1039/c4dt01909a,x=0.02_3,Zn0.02In0.98Cu1Te2,Toxic,,13867,783,11605,300,0.000147562,4.039799436,,0.052545511,,,,,,1,FALSE,4,25,147.562,147.562,0.28024636,1.78024636,1.78025E-08,0,4.039799436,
54759,10.1039/c4dt01909a,x=0.05_3,Zn0.05In0.95Cu1Te2,Toxic,,13868,783,11605,300,0.000118084,4.222150534,,0.055820098,,,,,,1,FALSE,4,25,118.084,118.084,0.361329311,1.861329311,1.86133E-08,0,4.222150534,
54763,10.1039/c4dt01909a,x=0.1_3,Zn0.1In0.9Cu1Te2,Toxic,,13869,783,11605,300,0.000105271,3.982727155,,0.057553467,,,,,,1,FALSE,4,25,105.271,105.271,0.403528315,1.903528315,1.90353E-08,0,3.982727155,
54799,10.1021/ic401516m,(GeTe)11(LiSbTe2)2,Li2Ge11Sb2Te15,Toxic,,13897,1182,11630,300,6.47E-05,1.633505468,,0.090927662,0.697738723,0.16375,,2.23E-07,,1,FALSE,4,146,64.7,64.7,0.572490796,2.072490796,2.07249E-08,4.33817E-06,1.63350113,
54805,10.1016/j.intermet.2014.09.004,x=0.05,Yb0.005Ge0.95Te1Pb0.045,Toxic,,13903,1280,11639,300,3.75E-06,5.203725821,,0.032996633,2.2E-06,0,,0,,1,FALSE,4,0,3.75,3.75,0.968189365,2.468189365,2.46819E-08,1.629E-11,5.203725821,
54809,10.1016/j.intermet.2014.09.004,x=0.10,Yb0.01Ge0.9Te1Pb0.09,Toxic,,13904,1280,11639,300,4.23E-06,4.307291548,,0.051851852,2.28E-06,0,,0,,1,FALSE,4,0,4.23,4.23,0.964191341,2.464191341,2.46419E-08,1.68551E-11,4.307291548,
54813,10.1016/j.intermet.2014.09.004,x=0.15,Yb0.015Ge0.85Te1Pb0.135,Toxic,,13905,1280,11639,300,4.66E-06,3.674648069,,0.048380915,2.9E-06,0,,0,,1,FALSE,4,0,4.66,4.66,0.9606238,2.4606238,2.46062E-08,2.14074E-11,3.674648069,
54817,10.1016/j.intermet.2014.09.004,x=0.20,Yb0.02Ge0.8Te1Pb0.18,Toxic,,13906,1280,11639,300,4.3E-06,4.001173736,,0.047138047,2.72E-06,0,,0,,1,FALSE,4,0,4.3,4.3,0.963609677,2.463609677,2.46361E-08,2.01031E-11,4.001173736,
54821,10.1016/j.intermet.2014.09.004,x=0.30,Yb0.03Ge0.7Te1Pb0.27,Toxic,,13907,1280,11639,300,4.23E-06,2.470584672,,0.034162096,5.19E-06,0,,0,,1,FALSE,4,0,4.23,4.23,0.964191341,2.464191341,2.46419E-08,3.83675E-11,2.470584672,
54828,10.1016/s0925-8388(02)01038-1,TlBiTe2,TlBiTe2,Toxic,,13928,1475,11675,300,-6.35E-05,1.690979736,,0.048569448,,,,,,1,FALSE,3,20,-63.5,63.5,0.578443853,2.078443853,2.07844E-08,0,1.690979736,
54856,10.1016/j.jallcom.2010.02.030,AuTe2,Te2Au,Toxic,,13965,1649,11724,300,-4.92E-05,2.649898474,0.000719353,0.08716763,0.307493053,0.05375,,4.52E-08,,0,FALSE,2,22,-49.2,49.2,0.654333623,2.154333623,2.15433E-08,1.98733E-06,2.649896487,
54860,10.1016/j.jallcom.2010.05.124,Mn0.05,Mn0.05Sb5.4Te1.6Mo3,Toxic,,13966,1663,11730,300,5.83E-05,5.405395279,0.000565178,0.03075351,,,,,,1,FALSE,4,54,58.3,58.3,0.604964073,2.104964073,2.10496E-08,0,5.405395279,
54863,10.1016/j.jallcom.2010.05.124,Fe0.05,Fe0.05Sb5.4Te1.6Mo3,Toxic,,13967,1663,11730,300,6.54E-05,5.233046085,0.000706392,0.042117147,,,,,,1,FALSE,4,55,65.4,65.4,0.569046513,2.069046513,2.06905E-08,0,5.233046085,
54865,10.1016/j.jallcom.2010.05.124,Co0.05,Co0.05Sb5.4Te1.6Mo3,Toxic,,13968,1663,11730,300,5.62E-05,5.615492694,0.000455336,0.025883381,,,,,,1,FALSE,4,55,56.2,56.2,0.616015743,2.116015743,2.11602E-08,0,5.615492694,
54869,10.1016/j.jallcom.2010.05.124,Ni0.05,Ni0.05Sb5.4Te1.6Mo3,Toxic,,13969,1663,11730,300,5.76E-05,5.596290746,0.00054169,0.029121893,,,,,,1,FALSE,4,55,57.6,57.6,0.608625755,2.108625755,2.10863E-08,0,5.596290746,
54907,10.1016/j.jallcom.2014.08.183,GTS-anneal,Ge(Sb3Te5)2,Toxic,Alloy,14044,1789,11834,300,1.97E-05,4.106796117,0.207358916,0.015098504,0.000564849,4.69E-05,,2.54E-11,,1,FALSE,3,94,19.7,19.7,0.843810289,2.343810289,2.34381E-08,3.9717E-09,4.106796113,
54975,10.1063/1.2181427,Tl4SnTe3,Tl4SnTe3,Toxic,,14167,1923,11942,300,0.000122672,0.51414647,0.000454312,0.272997033,,,,,,1,FALSE,3,34,122.672,122.672,0.347317045,1.847317045,1.84732E-08,0,0.51414647,
54995,10.1063/1.3079483,m:n=0:2,Sb2Te3,Toxic,,14183,1986,11960,300,9.83E-05,1.753255078,,0.460070671,,,,,,1,FALSE,2,28,98.3,98.3,0.428521746,1.928521746,1.92852E-08,0,1.753255078,
54999,10.1063/1.3079483,m:n=1:40,Ga1Sb40Te61.5,Toxic,,14184,1986,11960,300,0.000100688,1.560856435,,0.48975265,,,,,,1,FALSE,3,572,100.688,100.688,0.419790291,1.919790291,1.91979E-08,0,1.560856435,
55003,10.1063/1.3079483,m:n=1:20,Ga1Sb20Te31.5,Toxic,,14185,1986,11960,300,0.000104718,1.424242856,,0.546996466,,,,,,1,FALSE,3,292,104.718,104.718,0.405456624,1.905456624,1.90546E-08,0,1.424242856,
55007,10.1063/1.3079483,m:n=1:10,Ga1Sb10Te16.5,Toxic,,14186,1986,11960,300,0.000106806,1.219279752,,0.612720848,,,,,,1,FALSE,3,152,106.806,106.806,0.398223697,1.898223697,1.89822E-08,0,1.219279752,
55011,10.1063/1.3079483,m:n=1:5,GaSb5Te9,Toxic,,14187,1986,11960,300,0.000105762,0.790663552,,0.563957597,,,,,,1,FALSE,3,82,105.762,105.762,0.401823887,1.901823887,1.90182E-08,0,0.790663552,
55031,10.1038/s41598-017-04348-7,x=0.010,Mg2Ge0.99Bi0.01,Toxic,,14217,18698,11991,300,-0.000208281,5.724730776,0.000637581,0.002723507,0.001598402,0.0024375,,9.49E-10,,1,FALSE,3,8,-208.281,208.281,0.166040115,1.666040115,1.66604E-08,7.98901E-09,5.724730768,
55085,10.1007/s11664-014-3075-8,x=2,Cu2SnHg(TeSe)2,Toxic,,14351,2592,12159,300,7.85E-05,0.994236657,2.418633938,0.071056593,,,,,,1,FALSE,5,0,78.5,78.5,0.508279321,2.008279321,2.00828E-08,0,0.994236657,
55089,10.1039/c2ta00157h,x=0,GaCuTe2,Toxic,,14363,2754,12175,300,0.000133125,3.641618497,8.95E-05,0.002953859,,,,,,1,FALSE,3,25,133.125,133.125,0.317388307,1.817388307,1.81739E-08,0,3.641618497,
55093,10.1039/c2ta00157h,??Ã¿??Â¥0.02,Ga1Cu0.98Sb0.02Te2,Toxic,,14364,2754,12175,300,0.000178056,3.179190751,0.000110419,0.014151289,,,,,,1,FALSE,4,24,178.056,178.056,0.215463121,1.715463121,1.71546E-08,0,3.179190751,
55097,10.1039/c2ta00157h,x=0.1,Ga1Cu0.9Sb0.1Te2,Toxic,,14365,2754,12175,300,0.000233534,2.976878613,0.000125938,0.017932648,,,,,,1,FALSE,4,24,233.534,233.534,0.133557372,1.633557372,1.63356E-08,0,2.976878613,
55101,10.1039/c2ta00157h,x=0.05,Ga1Cu0.95Sb0.05Te2,Toxic,,14366,2754,12175,300,0.000181264,2.601156069,0.000110324,0.021682582,,,,,,1,FALSE,4,24,181.264,181.264,0.209586091,1.709586091,1.70959E-08,0,2.601156069,
55145,10.1039/c5tc03325j,x=0%,GaCuTe2,Toxic,,14468,2859,12262,300,0.000223077,7.632789391,8.31E-05,0.009486212,,,,,,1,FALSE,3,25,223.077,223.077,0.14615646,1.64615646,1.64616E-08,0,7.632789391,
55217,10.1016/j.jssc.2006.08.016,x=0,Bi0.5Sb1.5Te3,Toxic,,14559,3372,12367,300,0.000273135,0.760469993,,0.587485087,,,,,,1,FALSE,3,28,273.135,273.135,0.094930326,1.594930326,1.59493E-08,0,0.760469993,
55221,10.1016/j.jssc.2006.08.016,x=0.025,Ag0.009125Bi0.4875Sb1.47645Te2.95,Toxic,,14560,3372,12367,300,0.000125193,1.211681984,,0.643857444,,,,,,1,FALSE,4,27,125.193,125.193,0.339850318,1.839850318,1.83985E-08,0,1.211681984,
55225,10.1016/j.jssc.2006.08.016,x=0.05,Ag0.01825Bi0.475Sb1.4529Te2.9,Toxic,,14561,3372,12367,300,9.37E-05,1.457780793,,0.425065057,,,,,,1,FALSE,4,27,93.7,93.7,0.44585628,1.94585628,1.94586E-08,0,1.457780793,
55229,10.1016/j.jssc.2006.08.016,x=0.1,Ag0.0365Bi0.45Sb1.4058Te2.8,Toxic,,14562,3372,12367,300,9.23E-05,1.387497687,,0.352147072,,,,,,1,FALSE,4,26,92.3,92.3,0.451269907,1.951269907,1.95127E-08,0,1.387497687,
55237,10.1016/j.jssc.2006.08.016,x=0.4,Ag0.146Bi0.3Sb1.1232Te2.2,Toxic,,14564,3372,12367,300,6.29E-05,1.821131191,,0.179791979,,,,,,1,FALSE,4,21,62.9,62.9,0.581443555,2.081443555,2.08144E-08,0,1.821131191,
55241,10.1016/j.jssc.2006.08.016,x=1.0,Ag0.365Sb0.558Te1,Toxic,,14565,3372,12367,300,5.4E-05,1.02411645,,0.086936609,,,,,,1,FALSE,3,12,54,54,0.627810292,2.127810292,2.12781E-08,0,1.02411645,
55257,10.1016/j.jssc.2013.02.008,Ga75%,Ga3CuTe5,Toxic,,14576,3410,12377,300,0.000356495,0.866896839,6.79E-05,0.023225806,0.001018873,0.008625,,2.22E-08,,1,FALSE,3,49,356.495,356.495,0.046271329,1.546271329,1.54627E-08,4.72636E-09,0.866896834,
55261,10.1016/j.jssc.2013.02.008,Ga62.5%,Ga5(CuTe3)3,Toxic,,14578,3410,12377,300,0.000147291,2.547551553,0.000125197,0.027096774,0.000104583,6.25E-05,,5.47E-11,,1,FALSE,3,99,147.291,147.291,0.280901838,1.780901838,1.7809E-08,5.58756E-10,2.547551552,
55265,10.1016/j.jssc.2013.02.008,Ga57.1%,Ga8(Cu2Te5)3,Toxic,,14581,3410,12377,300,0.000112471,3.426458861,0.000186882,0.023225806,4.89E-05,0,,0,,1,FALSE,3,174,112.471,112.471,0.379243202,1.879243202,1.87924E-08,2.75685E-10,3.426458861,
55269,10.1016/j.jssc.2013.02.008,Ga50%,GaCuTe2,Toxic,,14583,3410,12377,300,0.000312903,8.816066788,0.000338963,0.030967742,0.00017944,0.0009375,,2.37E-10,,1,FALSE,3,25,312.903,312.903,0.067377802,1.567377802,1.56738E-08,8.43751E-10,8.816066787,
55273,10.1016/j.jssc.2013.02.008,Ga66.7%,Ga4Cu2Te7,Toxic,,14584,3410,12377,300,0.000159865,1.984921434,8.76E-05,0.03483871,0.000160073,0.000125,,1.4E-10,,1,FALSE,3,74,159.865,159.865,0.252045273,1.752045273,1.75205E-08,8.41365E-10,1.984921433,
55281,10.1016/j.jssc.2013.02.008,Ga55%,Ga11(Cu3Te7)3,Toxic,,14586,3410,12377,300,9.08E-05,3.620570035,0.00013627,0.050322581,,,,,,1,FALSE,3,249,90.8,90.8,0.457143186,1.957143186,1.95714E-08,0,3.620570035,
55705,10.1063/1.3609067,x=0.15,In1.85Cu0.15Se3,Toxic,,14842,10265,12576,300,-0.000146154,0.65915038,3.87E-06,0.005494505,,,,,,1,TRUE,3,0,-146.154,146.154,0.283668699,1.783668699,1.78367E-08,0,0.65915038,
55709,10.1063/1.3609067,x=0.2,In1.8Cu0.2Se3,Toxic,,14843,10265,12576,300,-0.000155769,0.62229183,5.99E-05,0.030769231,,,,,,1,TRUE,3,0,-155.769,155.769,0.261104072,1.761104072,1.7611E-08,0,0.62229183,
55871,10.1016/j.mseb.2012.04.025,x=0.01,In1Ag0.99Te2,Toxic,,14921,3912,12625,300,0.000303628,1.548312376,,0.000265531,0.187144621,0.8580625,,1.23E-06,,1,FALSE,3,24,303.628,303.628,0.072986356,1.572986356,1.57299E-08,8.83128E-07,1.548311493,
55956,10.1007/s11664-010-1492-x,In4Se3,In4Se3,Toxic,,15007,11131,12712,300,-0.00014241,0.985714286,2.32E-05,0.008472012,,,,,,1,TRUE,2,0,-142.41,142.41,0.292973706,1.792973706,1.79297E-08,0,0.985714286,
56066,10.1039/c4ra04463k,S-10,Ga1.9Cu0.05Sb0.1Te2.95,Toxic,,15095,5086,12802,300,0.0001832,0.615884781,,0.007805212,,,,,,1,FALSE,4,24,183.2,183.2,0.206117199,1.706117199,1.70612E-08,0,0.615884781,
56070,10.1039/c4ra04463k,S-60,Ga1.9Cu0.05Sb0.1Te2.95,Toxic,,15096,5086,12802,300,0.0001576,0.944091636,,0.004396089,,,,,,1,FALSE,4,24,157.6,157.6,0.257015036,1.757015036,1.75702E-08,0,0.944091636,
56074,10.1039/c4ra04463k,S-95,Ga1.9Cu0.05Sb0.1Te2.95,Toxic,,15097,5086,12802,300,0.0001768,1.027103512,,0.004370229,,,,,,1,FALSE,4,24,176.8,176.8,0.217808742,1.717808742,1.71781E-08,0,1.027103512,
56266,10.1063/1.4747621,x=0.05,Ga2Cu0.05Sb0.05Te2.9,Toxic,,15244,6843,12941,300,0.000184138,0.571539961,,0.867462533,,,,,,1,FALSE,4,24,184.138,184.138,0.204457213,1.704457213,1.70446E-08,0,0.571539961,
56270,10.1063/1.4747621,x=0.1,Ga2Cu0.05Sb0.1Te2.85,Toxic,,15245,6843,12941,300,0.000174483,0.4943852,,1.057920505,,,,,,1,FALSE,4,24,174.483,174.483,0.222203024,1.722203024,1.7222E-08,0,0.4943852,
56274,10.1063/1.4747621,x=0.2,Ga2Cu0.05Sb0.2Te2.75,Toxic,,15246,6843,12941,300,0.000152414,0.461629018,,1.481160443,,,,,,1,FALSE,4,24,152.414,152.414,0.2687661,1.7687661,1.76877E-08,0,0.461629018,
56278,10.1063/1.4747621,x=0.3,Ga2Cu0.05Sb0.3Te2.65,Toxic,,15247,6843,12941,300,0.000131724,0.571562894,,0.48669006,,,,,,1,FALSE,4,23,131.724,131.724,0.321244834,1.821244834,1.82124E-08,0,0.571562894,
56282,10.1063/1.4813088,S-24,GaCuTe2,Toxic,,15248,6866,12945,300,0.000135337,3.638719577,,0.005630607,,,,,,1,FALSE,3,25,135.337,135.337,0.311393381,1.811393381,1.81139E-08,0,3.638719577,
56286,10.1063/1.4813088,S-36,GaCuTe2,Toxic,,15249,6866,12945,300,0.000283118,3.520793373,,0.019861813,,,,,,1,FALSE,3,25,283.118,283.118,0.087102263,1.587102263,1.5871E-08,0,3.520793373,
56290,10.1063/1.4813088,S-72,GaCuTe2,Toxic,,15250,6866,12945,300,0.000163109,3.149453703,,0.00559967,,,,,,1,FALSE,3,25,163.109,163.109,0.245094343,1.745094343,1.74509E-08,0,3.149453703,
56294,10.1063/1.4813088,S-144,GaCuTe2,Toxic,,15251,6866,12945,300,0.000151993,2.575451458,,0.01274621,,,,,,1,FALSE,3,25,151.993,151.993,0.269743308,1.769743308,1.76974E-08,0,2.575451458,
56482,10.1088/1367-2630/16/1/013057,CIT,Ag3Ge17Sb3Te23,Toxic,,15375,4252,13044,300,0.000100395,1.734530943,0.001230931,0.259755397,,,,,,1,FALSE,4,251,100.395,100.395,0.420851963,1.920851963,1.92085E-08,0,1.734530943,
56486,10.1088/1367-2630/16/1/013057,ZJU,Ag3Ge17Sb3Te23,Toxic,,15376,4252,13044,300,0.000122043,1.781597904,0.001794702,0.309426037,,,,,,1,FALSE,4,251,122.043,122.043,0.349205457,1.849205457,1.84921E-08,0,1.781597904,
56865,10.1038/s41598-017-05428-4,BiSbTe3,BiSbTe3,Toxic,,15700,18501,13293,300,0.000159702,0.532181271,,0.171810562,,,,,,1,FALSE,3,28,159.702,159.702,0.252399689,1.752399689,1.7524E-08,0,0.532181271,
57017,10.2497/jjspm.59.185,Ba8Al16Si30 (long arc),Ba4Al8Si15,Clathrate,,15812,1052,13392,300,-5.64E-05,2.080169965,,0.041627259,0.104240048,0.02103125,,2.25E-08,,1,TRUE,3,92,-56.4,56.4,0.614954562,2.114954562,2.11495E-08,6.61389E-07,2.080169304,
57021,10.2497/jjspm.59.185,Ba8Al16Si30 (short arc),Ba4Al8Si15,Clathrate,,15813,1052,13392,300,-4.37E-05,2.173919965,,0.037039247,0.12533132,0.019375,,1.99E-08,,1,TRUE,3,92,-43.7,43.7,0.686105318,2.186105318,2.18611E-08,8.21962E-07,2.173919143,
57041,10.1016/j.ceramint.2015.09.032,x=0.05,Al0.05Zn0.95Te1,Toxic,,15818,7275,13398,300,0.000470358,2.290271179,2.41E-05,0.002949114,,,,,,1,FALSE,3,15,470.358,470.358,0.017338768,1.517338768,1.51734E-08,0,2.290271179,
57045,10.1016/j.ceramint.2015.09.032,x=0.10,Al0.1Zn0.9Te1,Toxic,,15824,7275,13398,300,0.000439802,2.025785143,3.05E-05,0.004304833,,,,,,1,FALSE,3,15,439.802,439.802,0.022564068,1.522564068,1.52256E-08,0,2.025785143,
57049,10.1016/j.ceramint.2015.09.032,x=0.15,Al0.15Zn0.85Te1,Toxic,,15826,7275,13398,300,0.000428037,1.822661954,7.53E-05,0.012685708,,,,,,1,FALSE,3,14,428.037,428.037,0.024972648,1.524972648,1.52497E-08,0,1.822661954,
57053,10.1016/j.ceramint.2015.09.032,x=0.00,ZnTe,Toxic,,15827,7275,13401,300,0.000485038,3.71404566,3.17E-06,0.000252485,,,,,,1,FALSE,2,16,485.038,485.038,0.015277684,1.515277684,1.51528E-08,0,3.71404566,
57121,10.1039/c6dt00974c,Sb2Te3,Sb2Te3,Toxic,,15921,7744,13530,300,0.000126125,1.38989899,0.001531429,0.357272115,0.970627924,0.54425,,8.72E-07,,1,FALSE,2,28,126.125,126.125,0.337130736,1.837130736,1.83713E-08,5.34951E-06,1.38989364,
57129,10.1039/c6dt00974c,Sn0.02Sb2Te3.02,Sn0.02Sb2Te3.02,Toxic,,15923,7744,13530,300,0.000125846,1.326262626,0.001742857,0.421685804,1.089552782,0.60875,,1.02E-06,,1,FALSE,3,28,125.846,125.846,0.33794257,1.83794257,1.83794E-08,6.00761E-06,1.326256618,
57133,10.1039/c6dt00974c,Sn0.05Sb2Te3.05,Sn0.05Sb2Te3.05,Toxic,,15924,7744,13530,300,0.000119973,1.078787879,0.001237143,0.372275964,0.861610365,0.4468125,,9.23E-07,,1,FALSE,3,28,119.973,119.973,0.355492901,1.855492901,1.85549E-08,4.79614E-06,1.078783083,
57495,10.2320/jinstmet.jaw201504,Fe4Al9.0,Al9Fe4,,,16253,4327,13758,300,-2.91E-06,3.841577037,,0.00019028,,,,,,1,TRUE,2,59,-2.91,2.91,0.975225837,2.475225837,2.47523E-08,0,3.841577037,
57499,10.2320/jinstmet.jaw201504,Fe4Al9.4,Al9.4Fe4,,,16254,4327,13758,300,-5.16E-06,4.047337278,,0.000631325,,,,,,1,TRUE,2,60,-5.16,5.16,0.956492091,2.456492091,2.45649E-08,0,4.047337278,
57507,10.2320/jinstmet.jaw201504,Fe4Al10.0,Al5Fe2,,,16256,4327,13758,300,-1.11E-06,3.923076923,,3.17E-05,,,,,,1,TRUE,2,31,-1.11,1.11,0.990476671,2.490476671,2.49048E-08,0,3.923076923,
57515,10.2320/jinstmet.jaw201504,Fe4Al11.8,Al11.8Fe4,,,16258,4327,13758,300,-4.62E-06,2.928994083,,0.000638719,,,,,,1,TRUE,2,67,-4.62,4.62,0.960955107,2.460955107,2.46096E-08,0,2.928994083,
57527,10.1016/s0925-8388(01)01791-1,Mo3Te4,Te4Mo3,Toxic,,16279,9876,13784,300,3.61E-06,6.283524904,,0.000403458,,,,,,1,FALSE,2,42,3.61,3.61,0.969358574,2.469358574,2.46936E-08,0,6.283524904,
57583,10.1063/1.3388056,x=0.0,Sb7Mo2.5Ru0.5,Expensive,,16293,10211,13803,300,3.19E-05,4.977267683,,0.028401041,,,,,,0,TRUE,3,54,31.9,31.9,0.759572123,2.259572123,2.25957E-08,0,4.977267683,
57587,10.1063/1.3388056,x=0.25,Sb6.75Te0.25Mo2.5Ru0.5,Expensive,,16294,10211,13803,300,2.76E-05,4.814372421,,0.030224888,,,,,,0,FALSE,4,54,27.6,27.6,0.788257052,2.288257052,2.28826E-08,0,4.814372421,
57591,10.1063/1.3388056,x=0.50,Sb6.5Te0.5Mo2.5Ru0.5,Expensive,,16295,10211,13803,300,3.28E-05,4.674459642,,0.053492537,,,,,,0,FALSE,4,54,32.8,32.8,0.753701694,2.253701694,2.2537E-08,0,4.674459642,
57595,10.1063/1.3388056,x=1.0,Sb6Te1Mo2.5Ru0.5,Expensive,,16296,10211,13803,300,5.03E-05,4.580397389,,0.03376,,,,,,0,FALSE,4,55,50.3,50.3,0.648158062,2.148158062,2.14816E-08,0,4.580397389,
57599,10.1063/1.3388056,Mo3Sb7,Sb7Mo3,MoSb,,16297,10211,13803,300,1.12E-05,6.274874254,,0.00960961,,,,,,1,TRUE,2,53,11.2,11.2,0.907962933,2.407962933,2.40796E-08,0,6.274874254,
57915,10.1016/j.jallcom.2004.03.134,738K,Zn4Sb3,Antimonide,Antimonide,16597,1495,14108,300,0.000114236,0.701468189,7.008595989,0.330739235,,,,,,1,TRUE,2,55,114.236,114.236,0.373516498,1.873516498,1.87352E-08,0,0.701468189,
57917,10.1016/j.jallcom.2004.03.134,743K,Zn4Sb3,Antimonide,Antimonide,16598,1495,14108,300,0.000112847,0.924600501,7.535816619,0.27609652,,,,,,1,TRUE,2,55,112.847,112.847,0.378015921,1.878015921,1.87802E-08,0,0.924600501,
57919,10.1016/j.jallcom.2004.03.134,748K,Zn4Sb3,Antimonide,Antimonide,16599,1495,14108,300,0.000109028,0.823866983,7.604584527,0.319890681,,,,,,1,TRUE,2,55,109.028,109.028,0.390668247,1.890668247,1.89067E-08,0,0.823866983,
57921,10.1016/j.jallcom.2004.03.134,753K,Zn4Sb3,Antimonide,Antimonide,16600,1495,14108,300,0.000109722,0.697696617,7.833810888,0.327256366,,,,,,1,TRUE,2,55,109.722,109.722,0.388337951,1.888337951,1.88834E-08,0,0.697696617,
57923,10.1016/j.jallcom.2005.09.014,ZH,Zn4Sb3,Antimonide,Antimonide,16604,1540,14116,300,0.000136285,0.883611287,0.001000323,0.384495889,,,,,,1,TRUE,2,55,136.285,136.285,0.308858916,1.808858916,1.80886E-08,0,0.883611287,
57927,10.1016/j.jallcom.2005.09.014,ZL,Zn4Sb3,Antimonide,Antimonide,16605,1540,14116,300,0.000109075,0.713224483,0.000755841,0.316695728,,,,,,1,TRUE,2,55,109.075,109.075,0.390509991,1.890509991,1.89051E-08,0,0.713224483,
57943,10.1016/j.jpcs.2015.08.015,YB47,YB47,,,16614,3185,14123,300,0.000401401,2.126582097,5.17E-07,8.11E-05,,,,,,1,TRUE,2,0,401.401,401.401,0.031418655,1.531418655,1.53142E-08,0,2.126582097,
57947,10.1016/j.jpcs.2015.08.015,YB48,YB48,,,16615,3185,14123,300,0.000363759,2.332316715,7.05E-07,0.000105604,,,,,,1,TRUE,2,0,363.759,363.759,0.043462645,1.543462645,1.54346E-08,0,2.332316715,
57967,10.1016/j.jssc.2006.01.064,YB66C0.6,Y1B66C0.6,,,16621,3370,14134,300,0.000604408,1.331536388,,1.05E-06,,,,,,1,TRUE,3,0,604.408,604.408,0.005459414,1.505459414,1.50546E-08,0,1.331536388,
57971,10.1016/j.jallcom.2007.06.051,Zn4Sb3,Zn4Sb3,Antimonide,Antimonide,16622,1589,14142,300,0.00011234,1.049223109,,1.092938497,0.051008065,0.0239375,,5.08E-08,,1,TRUE,2,55,112.34,112.34,0.379671727,1.879671727,1.87967E-08,2.87635E-07,1.049222821,
57975,10.1007/s40243-014-0031-8,YAlB14,Y0.56Al0.57B14,Borocarbonitride,,16624,3734,14144,300,-9.66E-05,6.682237862,,0.003706813,,,,,,1,TRUE,3,0,-96.6,96.6,0.434848049,1.934848049,1.93485E-08,0,6.682237862,
57979,10.1007/s40243-014-0031-8,vYB-YAlB14,Y0.54Al0.59B14,Borocarbonitride,,16628,3734,14144,300,-9.95E-05,3.950852273,,0.001899047,,,,,,1,TRUE,3,0,-99.5,99.5,0.424111613,1.924111613,1.92411E-08,0,3.950852273,
58084,10.1063/1.3171924,m=0,Zn4Sb3,Antimonide,Antimonide,16799,2001,14309,300,5.58E-05,0.967121188,,0.091956502,,,,,,1,TRUE,2,55,55.8,55.8,0.618143602,2.118143602,2.11814E-08,0,0.967121188,
58096,10.1063/1.3171924,m:n=1:50,Zn203(CuSb30)5,,,16802,2001,14309,300,9.18E-05,1.218327151,,0.246220904,,,,,,1,TRUE,3,2830,91.8,91.8,0.453219234,1.953219234,1.95322E-08,0,1.218327151,
58100,10.1063/1.3171924,m:n=1:200,Zn803(CuSb120)5,,,16803,2001,14309,300,0.000109871,0.857844418,,0.274853959,,,,,,1,TRUE,3,11080,109.871,109.871,0.387839458,1.887839458,1.88784E-08,0,0.857844418,
58178,10.1109/ict.2007.4569423,Furnace cool,AgSb(Te10Pb9)2,Toxic,,16958,9084,14478,300,-0.000238932,1.040143965,,0.334169652,,,,,,1,FALSE,4,207,-238.932,238.932,0.127484738,1.627484738,1.62748E-08,0,1.040143965,
58182,10.1109/ict.2007.4569423,Quench (SPS),AgSb(Te10Pb9)2,Toxic,,16959,9084,14478,300,-0.000412805,1.129859159,,0.004076458,,,,,,1,FALSE,4,207,-412.805,412.805,0.02847685,1.52847685,1.52848E-08,0,1.129859159,
58206,10.1088/0022-3727/42/16/165403,x=0,Mg3Sb2,,,17027,3278,14549,300,0.000673699,1.190143303,,6.74E-05,,,,,,1,TRUE,2,16,673.699,673.699,0.003004182,1.503004182,1.503E-08,0,1.190143303,
58210,10.1088/0022-3727/42/16/165403,x=0.1,Mg2.7Zn0.3Sb2,,,17028,3278,14549,300,0.000723474,1.329237787,,5.5E-05,,,,,,1,TRUE,3,18,723.474,723.474,0.001956017,1.501956017,1.50196E-08,0,1.329237787,
58214,10.1016/j.matchar.2009.01.013,x=0,Zn4Sb3,ZnSb,Antimonide,17030,3703,14556,300,5.56E-05,0.920707499,,0.091926035,,,,,,1,TRUE,2,55,55.6,55.6,0.619210286,2.119210286,2.11921E-08,0,0.920707499,
58384,10.2497/jjspm.56.26,730?Ã¤Ã¢,Mg2Si,Mg2Si,Mg2Si,17182,1038,14683,300,-0.000254525,5.64833609,,0.025,,,,,,1,TRUE,2,8,-254.525,254.525,0.111449798,1.611449798,1.61145E-08,0,5.64833609,
58388,10.2497/jjspm.56.26,750?Ã¤Ã¢,Mg2Si,Mg2Si,Mg2Si,17183,1038,14683,300,-0.00024755,5.752533052,,0.025,,,,,,1,TRUE,2,8,-247.55,247.55,0.118356772,1.618356772,1.61836E-08,0,5.752533052,
58392,10.2497/jjspm.56.26,780?Ã¤Ã¢,Mg2Si,Mg2Si,Mg2Si,17184,1038,14683,300,-0.000252262,6.689956332,,0.026282051,,,,,,1,TRUE,2,8,-252.262,252.262,0.113645376,1.613645376,1.61365E-08,0,6.689956332,
58780,10.1109/ict.2007.4569500,1%high,Mg0.01Zn3.99Sb3,,,17464,9122,14873,300,0.000134025,0.747816773,,0.270484302,,,,,,1,TRUE,3,54,134.025,134.025,0.31493534,1.81493534,1.81494E-08,0,0.747816773,
59175,10.1007/s11664-012-2328-7,CePd3,CePd3,,,17738,2447,15080,300,9.23E-05,,,0.220723254,,,,,,0,TRUE,2,0,92.3,92.3,0.451269907,1.951269907,1.95127E-08,0,0,
59195,10.1007/s11664-012-2328-7,CePd2Pt,CePd2Pt,Expensive,,17743,2447,15080,300,9.97E-05,,,0.307419389,,,,,,0,TRUE,3,0,99.7,99.7,0.423381016,1.923381016,1.92338E-08,0,0,
62634,10.1007/s11664-012-2433-7,x=0.00,Al1V0.9Fe2W0.1,,,20478,2462,17114,300,-0.000107937,5.90296496,0.002656073,0.14914262,,,,,,1,TRUE,4,24,-107.937,107.937,0.394359882,1.894359882,1.89436E-08,0,5.90296496,
62650,10.1007/s11664-013-2532-0,Fe2V(Al0.95Si0.05),Al0.95V1Fe2Si0.05,,,20488,2478,17119,300,-0.000126492,,,0.035024701,,,,,,1,TRUE,4,24,-126.492,126.492,0.33606581,1.83606581,1.83607E-08,0,0,
63062,10.1103/physrevb.79.184202,x=1.75,Ag1Sb1Te0.25Se1.75,Toxic,,20969,4730,17461,300,0.0005941,,,0.011512703,,,,,,1,FALSE,4,0,594.1,594.1,0.005966757,1.505966757,1.50597E-08,0,0,
63074,10.1103/physrevb.79.184202,x=1.00,AgSbTeSe,Toxic,,20972,4730,17461,300,0.000327601,,,0.065351193,,,,,,1,FALSE,4,0,327.601,327.601,0.059359295,1.559359295,1.55936E-08,0,0,
63078,10.1103/physrevb.79.184202,x=2.00,AgSbSe2,Toxic,,20973,4730,17461,300,0.000309762,,,0.07218686,,,,,,1,TRUE,3,0,309.762,309.762,0.069227156,1.569227156,1.56923E-08,0,0,
63086,10.1103/physrevb.79.184202,x=0.25,Ag1Sb1Te1.75Se0.25,Toxic,,20975,4730,17461,300,0.000156335,,,0.215996015,,,,,,1,FALSE,4,0,156.335,156.335,0.259833168,1.759833168,1.75983E-08,0,0,
63094,10.1103/physrevb.79.184202,x=0.00,AgSbTe2,Toxic,,20979,4730,17461,300,6.73E-05,,,0.081164554,,,,,,1,FALSE,3,27,67.3,67.3,0.559801841,2.059801841,2.0598E-08,0,0,
63102,10.1002/aenm.201100460,0.25,Ag0.2745Sn0.25Sb0.4185Te1,Toxic,,21013,5925,17500,300,0.00012932,0.890480218,0.000753867,0.249948931,,,,,,1,FALSE,4,11,129.32,129.32,0.327971821,1.827971821,1.82797E-08,0,0.890480218,
63150,10.1007/s11664-015-4251-1,R300h10,AGTS,,,21136,10940,17601,300,9.46E-05,,,0.050534152,,,,,,1,TRUE,4,0,94.6,94.6,0.442410435,1.942410435,1.94241E-08,0,0,
63154,10.7567/jjap.54.071301,N1,Si,Pure element,,21148,1387,17611,300,-0.0001811,,,0.015223659,,,,,,1,TRUE,1,4,-181.1,181.1,0.209882612,1.709882612,1.70988E-08,0,0,
63912,10.1109/ict.2002.1190270,x=0.06,Fe0.94Co0.06Si2,,,21986,8773,18256,300,-0.000137793,,,0.011558736,,,,,,1,TRUE,3,16,-137.793,137.793,0.304869736,1.804869736,1.80487E-08,0,0,
64459,10.1038/s41467-018-08223-5,Ta0.74V0.1Ti0.16FeSb,Ta0.74Ti0.16V0.1Fe1Sb1,Half-heusler,Half-Heusler,22536,21247,18610,300,0.000115962,3.928745644,0.003787939,0.292337554,,,,,,1,TRUE,5,17,115.962,115.962,0.367999973,1.867999973,1.868E-08,0,3.928745644,
64776,10.1038/s41467-018-08223-5,Ta0.79V0.05Ti0.16FeSb,Ta0.79Ti0.16V0.05Fe1Sb1,Half-heusler,Half-Heusler,22812,21247,18812,300,0.000111429,4.438202318,0.004144251,0.28886297,,,,,,1,TRUE,5,17,111.429,111.429,0.382665198,1.882665198,1.88267E-08,0,4.438202318,
64780,10.1038/s41467-018-08223-5,Ta0.69V0.15Ti0.16FeSb,Ta0.69Ti0.16V0.15Fe1Sb1,Half-heusler,Half-Heusler,22813,21247,18812,300,0.000123791,3.679399512,0.003406706,0.28887328,,,,,,1,TRUE,5,17,123.791,123.791,0.343982741,1.843982741,1.84398E-08,0,3.679399512,
64840,10.1016/j.jallcom.2016.07.093,SnCCo3,Co3SnC,,,22887,9838,18851,300,4.9E-05,,,0.026399829,,,,,,1,TRUE,3,0,49,49,0.655462757,2.155462757,2.15546E-08,0,0,
64844,10.1016/j.jallcom.2016.07.093,Sn0.95Ge0.05CCo3,Co3Sn0.95Ge0.05C1,,,22888,9838,18851,300,4.8E-05,,,0.026542911,,,,,,1,TRUE,4,0,48,48,0.661137724,2.161137724,2.16114E-08,0,0,
64848,10.1016/j.jallcom.2016.07.093,Sn0.9Ge0.1CCo3,Co3Sn0.9Ge0.1C1,,,22889,9838,18851,300,4.39E-05,,,0.025489119,,,,,,1,TRUE,4,0,43.9,43.9,0.684923397,2.184923397,2.18492E-08,0,0,
64852,10.1016/j.jallcom.2016.07.093,Sn0.8Ge0.2CCo3,Co3Sn0.8Ge0.2C1,,,22890,9838,18851,300,2.77E-05,,,0.00960508,,,,,,1,TRUE,4,0,27.7,27.7,0.787577813,2.287577813,2.28758E-08,0,0,
64856,10.1016/j.jallcom.2016.07.093,Sn0.95Pb0.05CCo3,Co3Sn0.95Pb0.05C1,,,22891,9838,18853,300,3.47E-05,,,0.015416584,,,,,,1,FALSE,4,0,34.7,34.7,0.741457132,2.241457132,2.24146E-08,0,0,
64860,10.1016/j.jallcom.2016.07.093,Sn0.9Pb0.1CCo3,Co3Sn0.9Pb0.1C1,,,22892,9838,18853,300,3.27E-05,,,0.011958768,,,,,,1,FALSE,4,0,32.7,32.7,0.754351717,2.254351717,2.25435E-08,0,0,
64864,10.1016/j.jallcom.2016.07.093,Sn0.8Pb0.2CCo3,Co3Sn0.8Pb0.2C1,,,22893,9838,18853,300,1.41E-05,,,0.00261465,,,,,,1,FALSE,4,0,14.1,14.1,0.885545248,2.385545248,2.38555E-08,0,0,
64868,10.1016/j.jallcom.2016.07.093,Sn0.95Te0.05,Sn0.95Te0.05,Toxic,,22894,9838,18855,300,5.31E-06,,,0.000424429,,,,,,1,FALSE,2,4,5.31,5.31,0.955256047,2.455256047,2.45526E-08,0,0,
64872,10.1016/j.jallcom.2016.07.093,Sn0.95Bi0.05,Sn0.95Bi0.05,Toxic,,22895,9838,18855,300,-1.82E-06,,,0.000509017,,,,,,1,FALSE,2,4,-1.82,1.82,0.984432786,2.484432786,2.48443E-08,0,0,
64876,10.1016/j.jallcom.2016.07.093,Sn0.95Sb0.05,Sn0.95Sb0.05,,,22896,9838,18855,300,4.71E-05,,,0.027820794,,,,,,1,TRUE,2,4,47.1,47.1,0.666287192,2.166287192,2.16629E-08,0,0,
64880,10.1016/j.jallcom.2016.07.093,Sn0.9Sb0.1,Sn0.9Sb0.1,,,22897,9838,18855,300,1.5E-06,,,0.000169972,,,,,,1,TRUE,2,4,1.5,1.5,0.987152212,2.487152212,2.48715E-08,0,0,
65208,10.1063/1.4754311,CePd3,CePd3,,,23174,2068,18977,300,9.25E-05,,,0.224363458,,,,,,0,TRUE,2,0,92.5,92.5,0.450492526,1.950492526,1.95049E-08,0,0,
65228,10.1063/1.4754311,Al=0.05,Ce1Al0.05Pd3,,,23179,2068,18977,300,5.2E-05,,,0.08759562,,,,,,0,TRUE,3,0,52,52,0.638728459,2.138728459,2.13873E-08,0,0,
65232,10.1063/1.4754311,Ga=0.05,Ce1Ga0.05Pd3,,,23180,2068,18977,300,5.34E-05,,,0.088183137,,,,,,0,TRUE,3,0,53.4,53.4,0.631065999,2.131065999,2.13107E-08,0,0,
65240,10.1063/1.4754311,Ge=0.05,Ce1Ge0.05Pd3,,,23182,2068,18977,300,3.52E-05,,,0.039782245,,,,,,0,TRUE,3,0,35.2,35.2,0.738268074,2.238268074,2.23827E-08,0,0,
65348,10.1016/s0022-3697(98)00324-2,x=0,CePd3,,,23290,3153,19024,300,8.63E-05,9.882478632,,0.19794681,0.011806702,0.003875,,8.74E-10,,0,TRUE,2,0,86.3,86.3,0.475225658,1.975225658,1.97523E-08,6.99627E-08,9.882478562,
65352,10.1016/s0022-3697(98)00324-2,x=0.4,Ce0.6Nd0.4Pd3,,,23291,3153,19024,300,7.68E-05,13.35470085,,0.185713155,0.007377114,0.002125,,3.54E-10,,0,TRUE,3,0,76.8,76.8,0.515783092,2.015783092,2.01578E-08,4.4612E-08,13.35470081,
65948,10.1016/j.carbon.2014.10.002,B1,B,Pure element,,23594,499,19220,300,9.32E-05,10.08824697,,9.37E-05,,,,,,1,TRUE,1,0,93.2,93.2,0.447782222,1.947782222,1.94778E-08,0,10.08824697,
65950,10.1016/j.carbon.2014.10.002,B2,B,Pure element,,23595,499,19220,300,5.72E-05,15.61391188,,0.000567449,,,,,,1,TRUE,1,0,57.2,57.2,0.610728087,2.110728087,2.11073E-08,0,15.61391188,
65951,10.1016/j.carbon.2014.10.002,B3,B,Pure element,,23596,499,19220,300,5.5E-05,9.608232312,,0.000283687,,,,,,1,TRUE,1,0,55,55,0.622421395,2.122421395,2.12242E-08,0,9.608232312,
65955,10.1115/1.1597619,10nm,WCSN,,,23599,2675,19227,300,5.61E-05,,,0.000221062,,,,,,1,TRUE,4,0,56.1,56.1,0.61654702,2.11654702,2.11655E-08,0,0,
65959,10.1115/1.1597619,148nm,WCSN,,,23600,2675,19227,300,2.95E-05,,,0.000134746,,,,,,1,TRUE,4,0,29.5,29.5,0.775451107,2.275451107,2.27545E-08,0,0,
66340,10.2355/isijinternational.50.1296,TiO1.1,Ti1O1.1,,,23934,1351,19412,300,3.78E-07,1.29113795,0.000884956,0.393162393,,,,,,1,TRUE,2,0,0.378,0.378,0.996746683,2.496746683,2.49675E-08,0,1.29113795,
66344,10.1143/jjap.45.7009,TiO1.1,Ti1O1.1,,,23935,1415,19417,300,3.69E-07,,,0.391170646,,,,,,1,TRUE,2,0,0.369,0.369,0.99682402,2.49682402,2.49682E-08,0,0,
66484,10.1016/j.materresbull.2011.07.007,Rh2WO6,Rh2WO6,,,24121,3811,19551,300,7.14E-05,0.177969086,1.2E-08,3.9E-05,3.803142152,0.99715625,,1.25E-05,,0,TRUE,3,0,71.4,71.4,0.540361326,2.040361326,2.04036E-08,2.32794E-05,0.177945807,
66665,10.1007/s11664-016-4762-4,Ti5O9,Ti5O9,,,24258,11004,19657,300,-5.71E-05,2.18725347,,0.019887312,,,,,,1,TRUE,2,0,-57.1,57.1,0.611254804,2.111254804,2.11125E-08,0,2.18725347,
66777,10.1063/1.1863440,NC2,Bi2Te3,Toxic,,24378,6689,19778,300,-0.000129815,0.967138077,,0.696774194,,,,,,1,FALSE,2,28,-129.815,129.815,0.326575268,1.826575268,1.82658E-08,0,0.967138077,
66977,10.1038/srep23143,573 K_100 MPa,In0.15Sb1.85Te3,Toxic,Antimonide,24651,21357,19985,300,0.000123911,,,0.291879965,,,,,,1,FALSE,3,27,123.911,123.911,0.343627081,1.843627081,1.84363E-08,0,0,
66981,10.1038/srep23143,623 K_50 MPa,In0.15Sb1.85Te3,Toxic,Antimonide,24652,21357,19985,300,0.000119072,,,0.255454545,,,,,,1,FALSE,3,27,119.072,119.072,0.358264851,1.858264851,1.85826E-08,0,0,
66985,10.1038/srep23143,623 K_100 MPa,In0.15Sb1.85Te3,Toxic,Antimonide,24653,21357,19985,300,0.000118101,,,0.27961165,,,,,,1,FALSE,3,27,118.101,118.101,0.361276362,1.861276362,1.86128E-08,0,0,
66989,10.1038/srep23143,673 K_50 MPa,In0.15Sb1.85Te3,Toxic,,24654,21357,19985,300,0.000107986,,,0.210227273,,,,,,1,FALSE,3,27,107.986,107.986,0.394193335,1.894193335,1.89419E-08,0,0,
66993,10.1038/srep23143,673 K_100 MPa,In0.15Sb1.85Te3,Toxic,Antimonide,24655,21357,19985,300,0.000107707,,,0.210227273,,,,,,1,FALSE,3,27,107.707,107.707,0.395142579,1.895142579,1.89514E-08,0,0,
66997,10.1038/srep23143,573 K_50 MPa,In0.15Sb1.85Te3,Toxic,Antimonide,24656,21357,19985,300,0.000123975,,,0.216119734,,,,,,1,FALSE,3,27,123.975,123.975,0.343437546,1.843437546,1.84344E-08,0,0,
67149,10.1007/s11664-015-3814-5,x=0.00,BaLuCo4O7,,,24917,2656,20208,300,0.00014063,0.574673463,8.54E-06,0.031883049,,,,,,1,TRUE,4,0,140.63,140.63,0.297504007,1.797504007,1.7975E-08,0,0.574673463,
67153,10.1007/s11664-015-3814-5,x=0.02,Ba1Lu0.98Co4Pb0.02O7,,,24918,2656,20208,300,0.000141787,0.565873819,8.78E-06,0.034270726,,,,,,1,FALSE,5,0,141.787,141.787,0.29455141,1.79455141,1.79455E-08,0,0.565873819,
67157,10.1007/s11664-015-3814-5,x=0.04,Ba1Lu0.96Co4Pb0.04O7,,,24919,2656,20208,300,0.000143377,0.586596298,9.52E-06,0.034746878,,,,,,1,FALSE,5,0,143.377,143.377,0.290541568,1.790541568,1.79054E-08,0,0.586596298,
67161,10.1007/s11664-015-3814-5,x=0.06,Ba1Lu0.94Co4Pb0.06O7,,,24920,2656,20208,300,0.000143907,0.557581454,1.05E-05,0.047184477,,,,,,1,FALSE,5,0,143.907,143.907,0.289217122,1.789217122,1.78922E-08,0,0.557581454,
67165,10.1007/s11664-015-3814-5,x=0.08,Ba1Lu0.92Co4Pb0.08O7,,,24921,2656,20208,300,0.000144148,0.539965298,1.05E-05,0.044318342,,,,,,1,FALSE,5,0,144.148,144.148,0.288616872,1.788616872,1.78862E-08,0,0.539965298,
67169,10.1007/s11664-015-3814-5,x=0.10,Ba1Lu0.9Co4Pb0.1O7,,,24922,2656,20208,300,0.000143522,0.518208984,1.05E-05,0.045270646,,,,,,1,FALSE,5,0,143.522,143.522,0.290178618,1.790178618,1.79018E-08,0,0.518208984,
67242,10.1063/1.3679561,x=0.04,Ba1Ca0.04Nd0.96Co2O5.5,,,25014,10444,20277,300,0.000209891,1.237314356,,0.01415903,,,,,,1,TRUE,5,0,209.891,209.891,0.163751512,1.663751512,1.66375E-08,0,1.237314356,
67359,10.1016/j.cap.2009.10.009,x=0.10,Sr0.1La0.9Fe1O3,,,25081,745,20347,300,0.000489477,3.185380117,1.53E-06,0.000460924,,,,,,1,TRUE,4,0,489.477,489.477,0.014704094,1.514704094,1.5147E-08,0,3.185380117,
67363,10.1016/j.cap.2009.10.009,x=0.12,Sr0.12La0.88Fe1O3,,,25082,745,20347,300,0.000351153,3.112280702,3.06E-06,0.000574197,,,,,,1,TRUE,4,0,351.153,351.153,0.04845203,1.54845203,1.54845E-08,0,3.112280702,
67367,10.1016/j.cap.2009.10.009,x=0.15,Sr0.15La0.85Fe1O3,,,25083,745,20347,300,0.000312376,2.954385965,,0.0010354,,,,,,1,TRUE,4,0,312.376,312.376,0.067684603,1.567684603,1.56768E-08,0,2.954385965,
67371,10.1016/j.cap.2009.10.009,x=0.17,Sr0.17La0.83Fe1O3,,,25084,745,20347,300,0.000300698,2.822807018,9.16E-06,0.001150911,,,,,,1,TRUE,4,0,300.698,300.698,0.074853371,1.574853371,1.57485E-08,0,2.822807018,
67375,10.1016/j.cap.2009.10.009,x=0.20,Sr0.2La0.8Fe1O3,,,25085,745,20347,300,0.000215248,2.594736842,8.15E-06,0.00103596,,,,,,1,TRUE,4,0,215.248,215.248,0.156361256,1.656361256,1.65636E-08,0,2.594736842,
67390,10.1134/s1087659613040068,2,Ba0.4Sr0.6Pb1.1O3.2,,,25111,1082,20373,300,-8.23E-08,0.000798778,2.14E-05,0.003523476,2265.571203,0.657600403,,-9.27E-05,,1,FALSE,4,0,-0.0823,0.0823,0.999290769,2.499290769,2.49929E-08,0.016986964,-0.016188186,
67392,10.1134/s1087659613040068,3,Ba0.4Sr0.6Pb1.2O3.4,,,25112,1082,20373,300,-1.09E-07,0.000636079,5.72E-05,0.004272835,1861.525311,0.714776733,,-0.000122422,,1,FALSE,4,0,-0.109,0.109,0.999060786,2.499060786,2.49906E-08,0.013956195,-0.013320116,
67393,10.1134/s1087659613040068,4,Ba0.2Sr0.8Pb1O3,,,25113,1082,20373,300,-1.71E-07,0.000778359,3.57E-05,0.002683135,634.0730422,0.382119873,,-0.000220036,,1,FALSE,4,0,-0.171,0.171,0.998526948,2.498526948,2.49853E-08,0.004752746,-0.003974387,
67608,10.1016/j.jallcom.2013.05.019,La0.95Ba0.05CoO3,Ba0.05La0.95Co1O3,,,25262,1739,20667,300,0.000200613,0.453345344,,0.058363636,,,,,,1,TRUE,4,0,200.613,200.613,0.177386837,1.677386837,1.67739E-08,0,0.453345344,
68261,10.1016/j.jcrysgro.2005.09.021,La0.95Sr0.05CoO3,Sr0.05La0.95Co1O3,,,25612,2252,20691,300,0.000251508,1.053773059,,0.032776862,,,,,,1,TRUE,4,0,251.508,251.508,0.114386477,1.614386477,1.61439E-08,0,1.053773059,
68269,10.1007/s11664-013-2821-7,1080,CaTi4(CuO4)3,,,25614,2526,20694,300,-0.000600269,7.513274336,9.02E-06,0.071360826,,,,,,1,TRUE,4,0,-600.269,600.269,0.005657729,1.505657729,1.50566E-08,0,7.513274336,
68293,10.1007/s10853-007-2365-4,x=0,LaCoO3,,,25620,2944,20701,300,0.000510753,1.670050191,,0.008545687,,,,,,1,TRUE,3,0,510.753,510.753,0.012240035,1.512240035,1.51224E-08,0,1.670050191,
68297,10.1007/s10853-007-2365-4,x=0.05,Sr0.05La0.95Co1O3,,,25621,2944,20701,300,0.000247312,1.609259064,,0.016966389,,,,,,1,TRUE,4,0,247.312,247.312,0.118599857,1.618599857,1.6186E-08,0,1.609259064,
68301,10.1007/s10853-007-2365-4,x=0.1,Sr0.1La0.9Co1O3,,,25622,2944,20701,300,0.000119624,1.475574743,,0.046935564,,,,,,1,TRUE,4,0,119.624,119.624,0.356564054,1.856564054,1.85656E-08,0,1.475574743,
68309,10.1007/s10853-007-2365-4,x=0.2,Sr0.2La0.8Co1O3,,,25627,2944,20701,300,4.3E-05,2.769253988,,0.003545417,,,,,,1,TRUE,4,0,43,43,0.690258126,2.190258126,2.19026E-08,0,2.769253988,
68501,10.1143/jpsj.80.044704,x=0,LaFePO,,,25738,3622,20755,300,-2.28E-05,2.415549425,3.23E-05,0.009335841,,,,,,1,TRUE,4,0,-22.8,22.8,0.821558836,2.321558836,2.32156E-08,0,2.415549425,
68505,10.1143/jpsj.80.044704,x=0.03,La1Fe1P1O0.97F0.03,,,25739,3622,20755,300,-3.43E-05,2.560949879,7.3E-05,0.008398353,,,,,,1,TRUE,5,0,-34.3,34.3,0.744018294,2.244018294,2.24402E-08,0,2.560949879,
68509,10.1143/jpsj.80.044704,x=0.05,La1Fe1P1O0.95F0.05,,,25740,3622,20755,300,-3.61E-05,2.757231991,8.94E-05,0.009602399,,,,,,1,TRUE,5,0,-36.1,36.1,0.732562296,2.232562296,2.23256E-08,0,2.757231991,
69320,10.1016/s0925-8388(01)00876-3,BaUO3,BaUO3,,,26261,9866,21121,300,-4.11E-05,0.705971691,,0.019920319,,,,,,1,TRUE,3,0,-41.1,41.1,0.701657178,2.201657178,2.20166E-08,0,0.705971691,
69644,10.2109/jcersj2.15282,10 at% Mn ??1 at% Al-doped ZnO,Mn0.1Al0.01Zn0.89O1,,,26529,14685,21331,300,-9.93E-05,13.54948145,1.13E-05,0.000550491,,,,,,1,TRUE,4,0,-99.3,99.3,0.42484347,1.92484347,1.92484E-08,0,13.54948145,
69665,10.1007/s11671-010-9795-7,samle,Bi2Se3,Toxic,,26543,4171,21341,300,-0.00011357,0.751406518,2.98E-05,0.751406518,,,,,,1,FALSE,2,0,-113.57,113.57,0.375667166,1.875667166,1.87567E-08,0,0.751406518,
69703,10.1063/1.4790307,Sr0.98Pr0.02TiO3,Sr0.98Pr0.02Ti1O3,,,26630,2088,21426,300,-0.000290909,5.947916667,0.000340511,0.04697026,,,,,,1,TRUE,4,0,-290.909,290.909,0.081444277,1.581444277,1.58144E-08,0,5.947916667,
69707,10.1063/1.4790307,Sr0.95Pr0.05TiO3,Sr0.95Pr0.05Ti1O3,,,26631,2088,21426,300,-0.000203263,5.541666667,0.000436308,0.04333829,,,,,,1,TRUE,4,0,-203.263,203.263,0.173380402,1.673380402,1.67338E-08,0,5.541666667,
69711,10.1063/1.4790307,Sr0.90Pr0.10TiO3,Sr0.9Pr0.1Ti1O3,,,26632,2088,21426,300,-0.000123077,5.364583333,0.001408798,0.230684015,,,,,,1,TRUE,4,0,-123.077,123.077,0.346106544,1.846106544,1.84611E-08,0,5.364583333,
69716,10.1063/1.4790307,Sr0.70Pr0.30TiO3,Sr0.7Pr0.3Ti1O3,,,26634,2088,21426,300,-6.43E-05,4.572916667,9.57E-06,0.001475836,,,,,,1,TRUE,4,0,-64.3,64.3,0.57446831,2.07446831,2.07447E-08,0,4.572916667,
69736,10.1007/s11664-010-1144-1,Pure,Sr1Ti0.85Nb0.15O3,,,26696,2316,21469,300,-3.91E-05,11.49488106,,0.000465183,,,,,,1,TRUE,4,0,-39.1,39.1,0.713859607,2.213859607,2.21386E-08,0,11.49488106,
70153,10.1021/cm902483a,Ca3Co4O9,Ca3Co4O9,Cobaltite,,27204,592,21870,300,0.000124591,2.854285714,,0.00871875,,,,,,1,TRUE,3,0,124.591,124.591,0.341618608,1.841618608,1.84162E-08,0,2.854285714,
70157,10.1021/cm100592x,1*10^20,Cs2Zn9Sb14,Antimonide,,27205,596,21871,300,2.86E-05,,,0.025802334,,,,,,1,TRUE,3,0,28.6,28.6,0.781490939,2.281490939,2.28149E-08,0,0,
70161,10.1021/cm100592x,1*10^19,Cs2Zn9Sb14,Antimonide,,27206,596,21871,300,0.000168484,,,0.147052161,,,,,,1,TRUE,3,0,168.484,168.484,0.233996698,1.733996698,1.734E-08,0,0,
70165,10.1021/cm100592x,1*10^18,Cs2Zn9Sb14,Antimonide,,27207,596,21871,300,0.000224777,,,0.032845371,,,,,,1,TRUE,3,0,224.777,224.777,0.144030131,1.644030131,1.64403E-08,0,0,
70169,10.1021/cm100592x,1*10^20 n,Cs2Zn9Sb14,Antimonide,,27208,596,21871,300,-4.75E-05,,,0.02538185,,,,,,1,TRUE,3,0,-47.5,47.5,0.663993606,2.163993606,2.16399E-08,0,0,
70173,10.1021/cm100592x,1*10^19 n,Cs2Zn9Sb14,Antimonide,,27209,596,21871,300,-0.000215073,,,0.101046039,,,,,,1,TRUE,3,0,-215.073,215.073,0.156597324,1.656597324,1.6566E-08,0,0,
70177,10.1021/cm100592x,1*10^18 n,Cs2Zn9Sb14,Antimonide,,27210,596,21871,300,-0.000148026,,,0.010200752,,,,,,1,TRUE,3,0,-148.026,148.026,0.279127613,1.779127613,1.77913E-08,0,0,
70368,10.1039/c2dt31346d,x=0.0,Ca3Co4O9,,,27325,774,21957,300,0.000106595,14.44775629,5.51E-05,0.000938212,0.348171306,0.1516875,,2.34E-08,,1,TRUE,3,0,106.595,106.595,0.398948711,1.898948711,1.89895E-08,1.98348E-06,14.44775431,
70372,10.1039/c2dt31346d,x=0.2,Ca3Co3.8Cu0.2O9,,,27326,774,21957,300,0.000111673,4.764617518,7.93E-05,0.001989152,0.36219523,0.1686875,,7.89E-08,,1,TRUE,4,0,111.673,111.673,0.381861128,1.881861128,1.88186E-08,2.0448E-06,4.764615473,
70379,10.1039/c2dt31346d,x=0.8,Ca3Co3.2Cu0.8O9,,,27329,774,21957,300,0.000124222,16.23379494,0.00025166,0.00463098,1.429568694,0.7825,,1.07E-07,,1,TRUE,4,0,124.222,124.222,0.342707039,1.842707039,1.84271E-08,7.90283E-06,16.23378704,
70403,10.1007/s11664-015-4089-6,"m=1, undoped",Ca2MnO4,Oxide,,27368,10911,21990,300,-0.000478572,1.00763634,5.83E-10,2.14E-07,0.002205345,0.0770625,,1.7E-07,,1,TRUE,3,0,-478.572,478.572,0.016153465,1.516153465,1.51615E-08,1.00309E-08,1.00763633,
70569,10.1140/epjb/e2012-30060-0,FeSb2,FeSb2,Antimonide,,27531,934,22109,300,-0.004707396,,0.491349481,3.21E-05,140152.3377,0,,,,1,TRUE,2,18,-4707.396,4707.396,2.37627E-18,1.5,1.5E-08,0.63068552,-0.63068552,
70637,10.1007/s11664-016-4665-4,Unsubstituted_heating,V1Bi2O5.5,Toxic,,27658,10964,22218,300,3.88E-05,0.331358164,,3.48E-05,1.91E-05,0,,0,,1,FALSE,3,0,38.8,38.8,0.715708185,2.215708185,2.21571E-08,1.2696E-10,0.331358164,
70645,10.1007/s11664-016-4665-4,Cr0.05_heating,V0.95Cr0.05Bi2O5.5,Toxic,,27660,10964,22218,300,3.31E-05,0.626204071,,5.17E-06,5.39E-05,0,,0,,1,FALSE,4,0,33.1,33.1,0.751754984,2.251754984,2.25175E-08,3.64109E-10,0.626204071,
70653,10.1007/s11664-016-4665-4,Cr0.10_heating,V0.9Cr0.1Bi2O5.5,Toxic,,27662,10964,22218,300,6.49E-05,0.262516802,,9.69E-06,1.18E-05,0,,0,,1,FALSE,4,0,64.9,64.9,0.571504593,2.071504593,2.0715E-08,7.33313E-11,0.262516802,
70661,10.1007/s11664-016-4665-4,Cr0.20_heating,V0.8Cr0.2Bi2O5.5,Toxic,,27664,10964,22218,300,5.64E-05,0.447261128,,1.07E-06,5.65E-06,0,,0,,1,FALSE,4,0,56.4,56.4,0.614954562,2.114954562,2.11495E-08,3.58485E-11,0.447261128,
70669,10.1007/s11664-016-4665-4,Mo0.05_heating,V0.95Bi2Mo0.05O5.5,Toxic,,27666,10964,22219,300,3.82E-05,0.848220048,,2.65E-06,3.82E-06,0,,0,,1,FALSE,4,0,38.2,38.2,0.719419714,2.219419714,2.21942E-08,2.54345E-11,0.848220048,
70677,10.1007/s11664-016-4665-4,Mo0.10_heating,V0.9Bi2Mo0.1O5.5,Toxic,,27670,10964,22219,300,-2.72E-06,1.041517411,,7.15E-06,3.23E-06,0,,0,,1,FALSE,4,0,-2.72,-2.72,1.023725348,2.523725348,2.52373E-08,2.44549E-11,1.041517411,
70685,10.1007/s11664-016-4665-4,Mo0.20_heating,V0.8Bi2Mo0.2O5.5,Toxic,,27673,10964,22219,300,2.46E-05,0.685901964,,1.76E-06,1.73E-05,0,,0,,1,FALSE,4,0,24.6,24.6,0.808908909,2.308908909,2.30891E-08,1.19832E-10,0.685901964,
70693,10.1007/s11664-016-4665-4,W0.05_heating,V0.95Bi2W0.05O5.5,Toxic,,27676,10964,22221,300,3.55E-05,0.578754329,,2.1E-06,3.81E-06,0,,0,,1,FALSE,4,0,35.5,35.5,0.736361227,2.236361227,2.23636E-08,2.55616E-11,0.578754329,
70701,10.1007/s11664-016-4665-4,W0.10_heating,V0.9Bi2W0.1O5.5,Toxic,,27679,10964,22221,300,6.7E-05,0.686920715,,1.25E-05,5.24E-06,0,,0,,1,FALSE,4,0,67,67,0.561251478,2.061251478,2.06125E-08,3.24029E-11,0.686920715,
70705,10.1007/s11664-016-4665-4,W0.20_heating,V0.8Bi2W0.2O5.5,Toxic,,27681,10964,22221,300,1.34E-05,0.466271938,,5.71E-06,3.27E-06,0,,0,,1,FALSE,4,0,13.4,13.4,0.890905212,2.390905212,2.39091E-08,2.34548E-11,0.466271938,
70741,10.1007/s10853-019-03623-4,ZrNiSn,ZrNiSn,,,27704,24812,22243,300,0.000203989,7.250777263,0.000884955,0.037739768,,,,,,1,TRUE,3,18,203.989,203.989,0.172298669,1.672298669,1.6723E-08,0,7.250777263,
70745,10.1007/s10853-019-03623-4,Zr0.95Hf0.05NiSn,Hf0.05Zr0.95Ni1Sn1,,,27705,24812,22243,300,0.000233736,5.230200505,0.001090935,0.061050322,,,,,,1,TRUE,4,18,233.736,233.736,0.133325001,1.633325001,1.63333E-08,0,5.230200505,
71020,10.1103/physrevb.85.075112,x=0,SrTiO3,Perovskite,Perovskite,28097,4810,22593,300,-0.000183777,7.838952568,0.002102567,0.080113235,,,,,,1,TRUE,3,0,-183.777,183.777,0.205094489,1.705094489,1.70509E-08,0,7.838952568,
71325,10.1007/s11664-014-3058-9,PT-CT,Ca0.1Pr0.6Ti1O3,,,28385,10822,22806,300,-0.00039703,1.863291594,2.06E-09,5.8E-07,0.013978306,0.1895625,,2.27E-07,,1,TRUE,4,0,-397.03,397.03,0.03262513,1.53262513,1.53263E-08,6.42705E-08,1.86329153,
,[66],Nb0.76V0.01Ti0.2Fe1Sb1,Nb0.76V0.01Ti0.2Fe1Sb1,Half-heusler,Half-heusler,,,,300,,4.85,,,,,,,,,,,,,,,,,,4.85,
,[66],Nb0.72V0.02Ti0.2Fe1Sb1,Nb0.72V0.02Ti0.2Fe1Sb1,Half-heusler,Half-heusler,,,,300,,4.52,,,,,,,,,,,,,,,,,,4.52,
,[66],Nb0.6V0.05Ti0.2Fe1Sb1,Nb0.6V0.05Ti0.2Fe1Sb1,Half-heusler,Half-heusler,,,,300,,3.69,,,,,,,,,,,,,,,,,,3.69,
,[66],Nb0.48V0.08Ti0.2Fe1Sb1,Nb0.48V0.08Ti0.2Fe1Sb1,Half-heusler,Half-heusler,,,,300,,3.07,,,,,,,,,,,,,,,,,,3.07,
,[66],Nb0.36V0.11Ti0.2Fe1Sb1,Nb0.36V0.11Ti0.2Fe1Sb1,Half-heusler,Half-heusler,,,,300,,3.28,,,,,,,,,,,,,,,,,,3.28,
,[66],Nb0.24V0.14Ti0.2Fe1Sb1,Nb0.24V0.14Ti0.2Fe1Sb1,Half-heusler,Half-heusler,,,,300,,3.18,,,,,,,,,,,,,,,,,,3.18,
,[66],Nb0.12V0.17Ti0.2Fe1Sb1,Nb0.12V0.17Ti0.2Fe1Sb1,Half-heusler,Half-heusler,,,,300,,3.44,,,,,,,,,,,,,,,,,,3.44,
,[66],V0.8Ti0.2Fe1Sb1,V0.8Ti0.2Fe1Sb1,Half-heusler,Half-heusler,,,,300,,3.17,,,,,,,,,,,,,,,,,,3.17,
,[66],Nb0.8Ti0.2Fe1Sb1,Nb0.8Ti0.2Fe1Sb1,Half-heusler,Half-heusler,,,,300,,4.45,,,,,,,,,,,,,,,,,,4.45,
,[67],Nb0.768Ta0.032Ti0.2Fe1Sb1,Nb0.768Ta0.032Ti0.2Fe1Sb1,Half-heusler,Half-heusler,,,,300,,3.99,,,,,,,,,,,,,,,,,,3.99,
,[67],Nb0.704Ta0.096Ti0.2Fe1Sb1,Nb0.704Ta0.096Ti0.2Fe1Sb1,Half-heusler,Half-heusler,,,,300,,3.47,,,,,,,,,,,,,,,,,,3.47,
,[67],Nb0.64Ta0.16Ti0.2Fe1Sb1,Nb0.64Ta0.16Ti0.2Fe1Sb1,Half-heusler,Half-heusler,,,,300,,2.95,,,,,,,,,,,,,,,,,,2.95,
,[67],Nb0.608Ta0.192Ti0.2Fe1Sb1,Nb0.608Ta0.192Ti0.2Fe1Sb1,Half-heusler,Half-heusler,,,,300,,2.12,,,,,,,,,,,,,,,,,,2.12,
,[67],Nb0.544Ta0.256Ti0.2Fe1Sb1,Nb0.544Ta0.256Ti0.2Fe1Sb1,Half-heusler,Half-heusler,,,,300,,2.39,,,,,,,,,,,,,,,,,,2.39,
,[67],Nb0.512Ta0.288Ti0.2Fe1Sb1,Nb0.512Ta0.288Ti0.2Fe1Sb1,Half-heusler,Half-heusler,,,,300,,2.13,,,,,,,,,,,,,,,,,,2.13,
,[67],Nb0.48Ta0.32Ti0.2Fe1Sb1,Nb0.48Ta0.32Ti0.2Fe1Sb1,Half-heusler,Half-heusler,,,,300,,1.76,,,,,,,,,,,,,,,,,,1.76,
,[68],Ta0.79V0.05Ti0.16FeSb,Ta0.79V0.05Ti0.16FeSb,Half-heusler,Half-heusler,,,,300,,2.52,,,,,,,,,,,,,,,,,,2.52,
,[68],Ta0.74V0.1Ti0.16FeSb,Ta0.74V0.1Ti0.16FeSb,Half-heusler,Half-heusler,,,,300,,2.33,,,,,,,,,,,,,,,,,,2.33,
,[68],Ta0.69V0.15Ti0.16FeSb,Ta0.69V0.15Ti0.16FeSb,Half-heusler,Half-heusler,,,,300,,2.46,,,,,,,,,,,,,,,,,,2.46,
,unpublished,Ta.65V.15Ti.2FeSb,Ta.65V.15Ti.2FeSb,Half-heusler,Half-heusler,,,,300,,1.22,,,,,,,,,,,,,,,,,,1.22,
,unpublished,Ta.16V.08Nb.56Ti.2FeSb,Ta.16V.08Nb.56Ti.2FeSb,Half-heusler,Half-heusler,,,,300,,0.95,,,,,,,,,,,,,,,,,,0.95,
,unpublished,Ta.296V.504Ti.2FeSb,Ta.296V.504Ti.2FeSb,Half-heusler,Half-heusler,,,,300,,3.26,,,,,,,,,,,,,,,,,,3.26,
,unpublished,Ta.267V.267Nb.267Ti.2FeSb,Ta.267V.267Nb.267Ti.2FeSb,Half-heusler,Half-heusler,,,,300,,2.03,,,,,,,,,,,,,,,,,,2.03,
,unpublished,Ta.16Nb.64Ti.2FeSb,Ta.16Nb.64Ti.2FeSb,Half-heusler,Half-heusler,,,,300,,3.65,,,,,,,,,,,,,,,,,,3.65,
,unpublished,Ta.4Nb.4Ti.2FeSb,Ta.4Nb.4Ti.2FeSb,Half-heusler,Half-heusler,,,,300,,3.64,,,,,,,,,,,,,,,,,,3.64,
,unpublished,Ta.64Nb.16Ti.2FeSb,Ta.64Nb.16Ti.2FeSb,Half-heusler,Half-heusler,,,,300,,3.33,,,,,,,,,,,,,,,,,,3.33,
,unpublished,Ta.16V.48Nb.16Ti.2FeSb,Ta.16V.48Nb.16Ti.2FeSb,Half-heusler,Half-heusler,,,,300,,2.54,,,,,,,,,,,,,,,,,,2.54,
,unpublished,Ta0.8Ti0.2Fe1Sb1,Ta0.8Ti0.2Fe1Sb1,Half-heusler,Half-heusler,,,,300,,5.5,,,,,,,,,,,,,,,,,,5.5,
,unpublished,Nb0.8Ti0.2Fe1Sb1,Nb0.8Ti0.2Fe1Sb1,Half-heusler,Half-heusler,,,,300,,7.42,,,,,,,,,,,,,,,,,,7.42,
